Repository: dhruvvenkat/2A-assistants

trying out this new method of studying!

File: courses/ece109-materials/text/ECE 109 Electronic Materials & Devices Principles of 4th Ed.txt (part 2 of 63)
Questions and Problems 847
Chapter 9
Optical Properties of Materials
Figure 1.2 The planetary model of the hydrogen atom in
which the negatively charged electron orbits the positively
charged nucleus.

+e
v
ro
–e

7

EXAMPLE 1.1

8

CHAPTER 1

c.

∙

ELEMENTARY MATERIALS SCIENCE CONCEPTS

Since KE = 21 mev 2 , the average velocity is
KE
13.6 eV × 1.6 × 10−19 J/eV
v = √1 = √
= 2.19 × 106 m s−1
1
−31
kg)
2 me
2 (9.1 × 10

d.

The period of orbital rotation T is
T=

2πro 2π(0.0529 × 10−9 m)
=
= 1.52 × 10−16 seconds
v
2.19 × 106 m s−1

The orbital frequency f = 1∕T = 6.59 × 1015 s−1 (Hz).

1.2

ATOMIC MASS AND MOLE

We had defined the atomic number Z as the number of protons in the nucleus of an
atom. The atomic mass number A is simply the total number of protons and neutrons in the nucleus. It may be thought that we can use the atomic mass number A
of an atom to gauge its atomic mass, but this is done slightly differently to account
for the existence of different isotopes of an element; isotopes are atoms of a given
element that have the same number of protons but a different number of neutrons in
the nucleus. The atomic mass unit (amu) u is a convenient atomic mass unit that
is equal to 121 of the mass of a neutral carbon atom that has a mass number A = 12
(6 protons and 6 neutrons). It has been found that u = 1.66054 × 10−27 kg.
The atomic mass or relative atomic mass or simply atomic weight Mat of an
element is the average atomic mass, in atomic mass units, of all the naturally occurring
isotopes of the element. Atomic masses are listed in the Periodic Table. Avogadro’s
number NA is the number of atoms in exactly 12 grams of carbon-12, which is
6.022 × 1023 to three decimal places. Since the atomic mass Mat is defined as 121 of
the mass of the carbon-12 atom, it is straightforward to show that NA number of atoms
of any substance have a mass equal to the atomic mass Mat in grams.
A mole of a substance is that amount of the substance that contains exactly
Avogadro’s number NA of atoms or molecules that make up the substance. One
mole of a substance has a mass as much as its atomic (molecular) mass in grams.
For example, 1 mole of copper contains 6.022 × 1023 number of copper atoms and
has a mass of 63.55 grams. Thus, an amount of an element that has 6.022 × 1023
atoms has a mass in grams equal to the atomic mass. This means we can express
the atomic mass as grams per unit mole (g mol−1). The atomic mass of Au is
196.97 amu or g mol−1. Thus, a 10 gram bar of gold has (10 g)∕(196.97 g mol−1)
or 0.0507 moles.
Frequently we have to convert the composition of a substance from atomic percentage to weight percentage, and vice versa. Compositions in materials engineering
generally use weight percentages, whereas chemical formulas are given in terms of
atomic composition. Suppose that a substance (an alloy or a compound) is composed
of two elements, A and B. Let the weight fractions of A and B be wA and wB,
respectively. Let nA and nB be the atomic or molar fractions of A and B; that is, nA
represents the fraction of type A atoms, nB represents the fraction of type B atoms

1.3

BONDING AND TYPES OF SOLIDS

9

in the whole substance, and nA + nB = 1. Suppose that the atomic masses of A and
B are MA and MB. Then nA and nB are given by
nA =

wA∕MA
wA∕MA + wB∕MB

and

nB = 1 − nA

[1.2]

Weight to
atomic
percentage

where wA + wB = 1. Equation 1.2 can be readily rearranged to obtain wA and wB in
terms of nA and nB.
COMPOSITIONS IN ATOMIC AND WEIGHT PERCENTAGES Consider a Pb–Sn solder that
is 38.1 wt.% Pb and 61.9 wt.% Sn (this is the eutectic composition with the lowest melting
point). What are the atomic fractions of Pb and Sn in this solder?

EXAMPLE 1.2

SOLUTION

For Pb, the weight fraction and atomic mass are, respectively, wA = 0.381 and MA =
207.2 g mol−1 and for Sn, wB = 0.619 and MB = 118.71 g mol−1. Thus, Equation 1.2 gives
nA =

wA∕MA
(0.381)∕(207.2)
=
wA∕MA + wB∕MB 0.381∕207.2 + 0.619∕118.71
= 0.261

and

nB =

or

26.1 at.%

wB∕MB
(0.619)∕(118.71)
=
wA∕MA + wB∕MB 0.381∕207.2 + 0.619∕118.71
= 0.739

or

73.9 at.%

Thus the alloy is 26.1 at.% Pb and 73.9 at.% Sn, which can be written as Pb0.261 Sn0.739.

1.3

BONDING AND TYPES OF SOLIDS

1.3.1 MOLECULES AND GENERAL BONDING PRINCIPLES
When two atoms are brought together, the valence electrons interact with each other
and with the neighbor’s positively charged nucleus. The result of this interaction is
often the formation of a bond between the two atoms, producing a molecule. The
formation of a bond means that the energy of the system of two atoms together must
be less than that of the two atoms separated, so that the molecule formation is energetically favorable, that is, more stable. The general principle of molecule formation
is illustrated in Figure 1.3a, showing two atoms brought together from infinity. As
the two atoms approach each other, the atoms exert attractive and repulsive forces
on each other as a result of mutual electrostatic interactions. Initially, the attractive
force FA dominates over the repulsive force FR. The net force FN is the sum of the two,
FN = FA + FR

and this is initially attractive, as indicated in Figure 1.3a. Note that we have defined
the attractive force as negative and repulsive force as positive in Figure 1.3a.5
5

In some materials science books and in the third edition of this book, the attractive force is shown as positive,
which is an arbitrary choice. A positive attractive force is more appealing to our intuition.

Net force

10

CHAPTER 1

∙

ELEMENTARY MATERIALS SCIENCE CONCEPTS
r=∞

ro
Molecule

ro

r
FA = Attractive force
FN = Net force

Potential Energy, E(r)
Attraction
Repulsion

0

FR = Repulsive force

Attraction

Force

Repulsion

Separated atoms

ER = Repulsive energy
E = Net energy

0

r

ro
Ebond

EA = Attractive PE

(a) Force versus r

(b) Potential energy versus r

Figure 1.3 (a) Force versus interatomic separation and (b) potential energy versus interatomic separation. Note that the
negative sign represents attraction.

The potential energy E(r) of the two atoms can be found from6
Net force and
potential
energy

Net force in
bonding
between
atoms

FN = −

dE
dr

by integrating the net force FN. Figure 1.3a and b show the variation of the net force
FN(r) and the overall potential energy E(r) with the interatomic separation r as the
two atoms are brought together from infinity. The lowering of energy corresponds
to an attractive interaction between the two atoms.
The variations of FA and FR with distance are different. Force FA varies slowly,
whereas FR varies strongly with separation and is strongest when the two atoms are
very close. When the atoms are so close that the individual electron shells overlap,
there is a very strong electron-to-electron shell repulsion and FR dominates. An
equilibrium will be reached when the attractive force just balances the repulsive force
and the net force is zero, or
FN = FA + FR = 0

[1.3]

In this state of equilibrium, the atoms are separated by a certain distance ro, as
shown in Figure 1.3. This distance is called the equilibrium separation and is effectively
6

Remember that the change dE in the PE is the work done by the force, dE = −FN dr. In Figure 1.3b, when the
atoms are far separated, dE/dr is negative, which represents an attractive force.

1.3

BONDING AND TYPES OF SOLIDS

the bond length. On the energy diagram, FN = 0 means dE∕dr = 0, which means
that the equilibrium of two atoms corresponds to the potential energy of the system
acquiring its minimum value. Consequently, the molecule will only be formed if
the energy of the two atoms as they approach each other can attain a minimum.
This minimum energy also defines the bond energy of the molecule, as depicted in
Figure 1.3b. An energy of Ebond is required to separate the two atoms, and this represents
the bond energy.
Although we considered only two atoms, similar arguments also apply to bonding between many atoms, or between billions of atoms as in a typical solid. Although
the actual details of FA and FR will change from material to material, the general
principle that there is a bonding energy Ebond per atom and an equilibrium interatomic
separation ro will still be valid. Even in a solid in the presence of many interacting
atoms, we can still identify a general potential energy curve E(r) per atom similar to
the type shown in Figure 1.3b. We can also use the curve to understand the properties
of the solid, such as the thermal expansion coefficient and elastic and bulk moduli.

1.3.2 COVALENTLY BONDED SOLIDS: DIAMOND
Two atoms can form a bond with each other by sharing some or all of their valence
electrons and thereby reducing the overall potential energy of the combination. The
covalent bond results from the sharing of valence electrons to complete the subshells
of each atom. Figure 1.4 shows the formation of a covalent bond between two hydrogen atoms as they come together to form the H2 molecule. When the 1s subshells
overlap, the electrons are shared by both atoms and each atom now has a complete
subshell. As illustrated in Figure 1.4, electrons 1 and 2 must now orbit both atoms;
H atom

H atom

Electron shell
1s

1s

Covalent bond
H–H molecule
2 1
2
1

2

1

Figure 1.4 Formation of a covalent bond between
two H atoms, leading to the H2 molecule. Electrons
spend a majority of their time between the two
nuclei, which results in a net attraction between
the electrons and the two nuclei, which is the origin
of the covalent bond.

11

12

CHAPTER 1

∙

ELEMENTARY MATERIALS SCIENCE CONCEPTS
109.5°

Covalent bond
H

H

H
C

H

C

L shell
K shell
H

H

H

H
H

Covalent
bonds
C

H

H
H
(a)

(b)

(c)

Figure 1.5 (a) Covalent bonding in methane, CH4, which involves four hydrogen atoms sharing electrons with
one carbon atom. Each covalent bond has two shared electrons. The four bonds are identical and repel each
other. (b) Schematic sketch of CH4 on paper. (c) In three dimensions, due to symmetry, the bonds are directed
toward the corners of a tetrahedron.

they therefore cross the overlap region more frequently, indeed twice as often. Thus,
electron sharing, on average, results in a greater concentration of negative charge in
the region between the two nuclei, which keeps the two nuclei bonded to each other.
Furthermore, by synchronizing their motions, electrons 1 and 2 can avoid crossing
the overlap region at the same time. For example, when electron 1 is at the far right
(or left), electron 2 is in the overlap region; later, the situation is reversed.
The electronic structure of the carbon atom is [He]2s22p2 with four empty seats
in the 2p subshell. The 2s and 2p subshells, however, are quite close. When other
atoms are in the vicinity, as a result of interatomic interactions, the two subshells
become indistinguishable and we can consider only the shell itself, which is the L
shell with a capacity of eight electrons. It is clear that the C atom with four vacancies in the L shell can readily share electrons with four H atoms, as depicted in
Figure 1.5a and b, whereby the C atom and each of the H atoms attain complete
shells. This is the CH4 molecule, which is the gas methane. The repulsion between
the electrons in one bond and the electrons in a neighboring bond causes the bonds
to spread as far out from each other as possible, so that in three dimensions, the H
atoms occupy the corners of an imaginary tetrahedron and the CH bonds are at an
angle of 109.5° to each other, as sketched in Figure 1.5c.
The C atom can also share electrons with other C atoms, as shown in Figure 1.6.
Each neighboring C atom can share electrons with other C atoms, leading to a threedimensional network of a covalently bonded structure. This is the structure of the
precious diamond crystal, in which all the carbon atoms are covalently bonded to
each other, as depicted in the figure. The coordination number (CN) is the number
of nearest neighbors for a given atom in the solid. As is apparent in Figure 1.6, the
coordination number for a carbon atom in the diamond crystal structure is 4.
Due to the strong Coulombic attraction between the shared electrons and the
positive nuclei, the covalent bond energy is usually the highest for all bond types,

1.3

BONDING AND TYPES OF SOLIDS

Figure 1.6 The diamond crystal is a covalently
bonded network of carbon atoms.
Each carbon atom is bonded covalently to four
neighbors, forming a regular three-dimensional
pattern of atoms that constitutes the diamond
crystal.

leading to very high melting temperatures and very hard solids: diamond is one of
the hardest known materials.
Covalently bonded solids are also insoluble in nearly all solvents. The directional
nature and strength of the covalent bond also make these materials nonductile (or
nonmalleable). Under a strong force, they exhibit brittle fracture. Further, since all
the valence electrons are locked in the bonds between the atoms, these electrons are
not free to drift in the crystal when an electric field is applied. Consequently, the
electrical conductivity of such materials is very poor.

1.3.3 METALLIC BONDING: COPPER
Metal atoms have only a few valence electrons, which are not very difficult to
remove. When many metal atoms are brought together to form a solid, these valence
electrons are lost from individual atoms and become collectively shared by all the
ions. The valence electrons therefore become delocalized and form an electron gas
or electron cloud, permeating the space between the ions, as depicted in Figure 1.7.
The attraction between the negative charge of this electron gas and the metal ions
more than compensates for the energy initially required to remove the valence electrons from the individual atoms. Thus, the bonding in a metal is essentially due to
the attraction between the stationary metal ions and the freely wandering electrons
between the ions.
The bond is a collective sharing of electrons and is therefore nondirectional.
Consequently, the metal ions try to get as close as possible, which leads to close-packed
crystal structures with high coordination numbers, compared to covalently bonded
solids. In the particular example shown in Figure 1.7, Cu+ ions are packed as closely
as possible by the gluing effect of the electrons between the ions, forming a crystal
structure called the face-centered cubic (FCC). The FCC crystal structure, as
explained later in Section 1.9, has Cu+ ions at the corners of a cube and a Cu+ at
the center of each cube-face. (See Figure 1.32.)

13

14

CHAPTER 1

∙

ELEMENTARY MATERIALS SCIENCE CONCEPTS

Positive
metal ion
cores

Free valence
electrons
forming an
electron gas

Figure 1.7 In metallic bonding, the valence electrons from the metal atoms form a “cloud
of electrons,” which fills the space between the metal ions and “glues” the ions together
through Coulombic attraction between the electron gas and the positive metal ions.

The results of this type of bonding are dramatic. First, the nondirectional nature
of the bond means that under an applied force, metal ions are able to move with
respect to each other, especially in the presence of certain crystal defects (such as
dislocations). Thus, metals tend to be ductile. Most importantly, however, the “free”
valence electrons in the electron gas can respond readily to an applied electric field
and drift along the force of the field, which is the reason for the high electrical
conductivity of metals. Furthermore, if there is a temperature gradient along a metal
bar, the free electrons can also contribute to the energy transfer from the hot to the
cold regions, since they frequently collide with the metal ions and thereby transfer
energy. Metals therefore, typically, also have good thermal conductivities; that is,
they easily conduct heat. This is why when you touch your finger to a metal it feels
cold because it conducts heat “away” from the finger to the ambient (making the
fingertip “feel” cold).

1.3.4 IONICALLY BONDED SOLIDS: SALT
Common table salt, NaCl, is a classic example of a solid in which the atoms are
held together by ionic bonding. Ionic bonding is frequently found in materials that
normally have a metal and a nonmetal as the constituent elements. Sodium (Na) is
an alkaline metal with only one valence electron that can easily be removed to form
an Na+ ion with complete subshells. The ion Na+ looks like the inert element Ne,
but with a positive charge. Chlorine has five electrons in its 3p subshell and can
readily accept one more electron to close this subshell. By taking the electron given
up by the Na atom, the Cl atom becomes negatively charged and looks like the inert
element Ar with a net negative charge. Transferring the valence electron of Na to
Cl thus results in two oppositely charged ions, Na+ and Cl−, which are called the
cation and anion, respectively, as shown in Figure 1.8. As a result of the Coulombic
force, the two ions pull each other until the attractive force is just balanced by the

1.3

BONDING AND TYPES OF SOLIDS
Cl–

Cl

Na
3s

3s 3p

Na+
FA

Closed K and L shells

Closed K and L shells

3s 3p

FA

r
(b)

(a)

Cl–
Na+

Figure 1.8 The formation of an ionic
bond between Na and Cl atoms in NaCl.
The attraction is due to Coulombic forces.

15

ro
(c)

repulsive force between the closed electron shells. Initially, energy is needed to
remove the electron from the Na atom and transfer it to the Cl atom. However, this
is more than compensated for by the energy of Coulombic attraction between the
two resulting oppositely charged ions, and the net effect is a lowering of the potential
energy of the Na+ and Cl− ion pair.
When many Na and Cl atoms are ionized and brought together, the resulting
collection of ions is held together by the Coulombic attraction between the Na+ and
Cl− ions. The solid thus consists of Na+ cations and Cl− anions holding each other
through the Coulombic force, as depicted in Figure 1.9. The Coulombic force around
a charge is nondirectional; also, it can be attractive or repulsive, depending on the
polarity of the interacting ions. There are also repulsive Coulombic forces between
the Na+ ions themselves and between the Cl− ions themselves. For the solid to be
stable, each Na+ ion must therefore have Cl− ions as nearest neighbors and vice versa
so that like-ions are not close to each other.
The ions are in equilibrium and the solid is stable when the net potential
energy is minimum, or dE∕dr = 0. Figure 1.10 illustrates the variation of the net
potential energy for a pair of ions as the interatomic distance r is reduced from
infinity to less than the equilibrium separation, that is, as the ions are brought
together from infinity. Zero energy corresponds to separated Na and Cl atoms.
Initially, about 1.5 eV is required to transfer the electron from the Na to Cl atom
and thereby form Na+ and Cl− ions. Then, as the ions come together, the energy
is lowered, until it reaches a minimum at about 6.3 eV below the energy of the
separated Na and Cl atoms. When r = 0.28 nm, the energy is minimum and the

16

CHAPTER 1

∙

ELEMENTARY MATERIALS SCIENCE CONCEPTS

Na+ Cl– Na+ Cl– Na+ Cl–
Cl– Na+ Cl– Na+ Cl– Na+
Na+ Cl– Na+ Cl– Na+ Cl–
Cl– Na+ Cl– Na+ Cl– Na+
Na+ Cl– Na+ Cl– Na+ Cl–
Cl– Na+ Cl– Na+ Cl– Na+
(a)

(b)

Figure 1.9 (a) A schematic illustration of a cross section from solid NaCl. Solid NaCl is made of
Cl− and Na+ ions arranged alternatingly, so the oppositely charged ions are closest to each other
and attract each other. There are also repulsive forces between the like-ions. In equilibrium, the
net force acting on any ion is zero. (b) Solid NaCl.

Potential energy E(r), eV/(ion-pair)
6
Cl–

–6
–6.3
Figure 1.10 Sketch of the potential
energy per ion pair in solid NaCl.
Zero energy corresponds to neutral Na
and Cl atoms infinitely separated.

1.5 eV

0.28 nm
Cohesive energy

0

Cl–

r=∞

Cl

r=∞

Na+

Separation, r

Na

Na+

ro = 0.28 nm

ions are in equilibrium. The bonding energy per ion in solid NaCl is thus 6.3∕2
or 3.15 eV, as is apparent in Figure 1.10. The energy required to take solid NaCl
apart into individual Na and Cl atoms is the atomic cohesive energy of the solid,
which is 3.15 eV per atom.
In solid NaCl, the Na+ and Cl− ions are thus arranged with each one having
oppositely charged ions as its neighbors, to attain a minimum of potential energy.
Since there is a size difference between the ions and since we must avoid like-ions

1.3

BONDING AND TYPES OF SOLIDS

17

getting close to each other, if we want to achieve a stable structure, each ion can
have only six oppositely charged ions as nearest neighbors. Figure 1.9b shows the
packing of Na+ and Cl− ions in the solid. The number of nearest neighbors, that is,
the coordination number, for both cations and anions in the NaCl crystal is 6.
A number of solids consisting of metal–nonmetal elements follow the NaCl
example and have ionic bonding. They are called ionic crystals and, by virtue of
their ionic bonding characteristics, share many physical properties. For example, LiF,
MgO (magnesia), CsCl, and ZnS are all ionic crystals. They are strong, brittle materials with high melting temperatures compared to metals. Most become soluble in
polar liquids such as water. Since all the electrons are within the rigidly positioned
ions, there are no free or loose electrons to wander around in the crystal as in metals.
Therefore, ionic solids are typically electrical insulators. Compared to metals and
covalently bonded solids, ionically bonded solids have lower thermal conductivity
since ions cannot readily pass vibrational kinetic energy to their neighbors.
The potential energy E per Na+–Cl− pair within
the NaCl crystal depends on the interionic separation r as

IONIC BONDING AND LATTICE ENERGY

E(r) = −

e2M
B
+
4πεor rm

[1.4]

where the first term is the attractive and the second term is the repulsive potential energy,
and M, B, and m are constants explained in the following. If we were to consider the potential energy PE of one ion pair in isolation from all others, the first term would be a simple
Coulombic interaction energy for the Na+–Cl− pair, and M would be 1. Within the NaCl
crystal, however, a given ion, such as Na+, interacts not only with its nearest six Cl− neighbors
(Figure 1.9b), but also with its twelve second neighbors (Na+), eight third neighbors (Cl−),
and so on, so the total or effective PE has a factor M, called the Madelung constant, that
takes into account all these different Coulombic interactions. M depends only on the geometrical arrangement of ions in the crystal, and hence on the particular crystal structure; for
the FCC crystal structure, M = 1.748. The Na+–Cl− ion pair also has a repulsive PE that is
due to the repulsion between the electrons in filled electronic subshells of the ions. If the
ions are pushed toward each other, the filled subshells begin to overlap, which results in a
strong repulsion. The repulsive PE decays rapidly with distance and can be modeled by a
short-range PE of the form B∕rm as in the second term in Equation 1.4 where for Na+–Cl−,
m = 8 and B = 6.972 × 10−96 J m8. Find the equilibrium separation (ro) of the ions in the
crystal and the ionic bonding energy, defined as −E(ro). Given the ionization energy of Na
(the energy to remove an electron) is 5.14 eV and the electron affinity of Cl (energy released
when an electron is added) is 3.61 eV, calculate the atomic cohesive energy of the NaCl
crystal as joules per mole.
SOLUTION

Bonding occurs when the potential energy E(r) is a minimum at r = ro corresponding to the
equilibrium separation between the Na+ and Cl− ions. We differentiate E(r) and set it to zero
at r = ro,
dE(r)
mB
e2M
−
=0
=
dr
4πεor2 rm+1

at r = ro

EXAMPLE 1.3
Energy per
ion pair in an
ionic crystal

18

CHAPTER 1

∙

ELEMENTARY MATERIALS SCIENCE CONCEPTS

Solving for ro,
Equilibrium
ionic
separation

ro = [

4πεoBm 1∕(m−1)
e2M ]

[1.5]

Thus,
ro = [

4π(8.85 × 10−12 F m−1 ) (6.972 × 10−96 J m8 ) (8) 1∕(8−1)
]
(1.6 × 10−19 C) 2 (1.748)

= 0.281 × 10−9 m

or

0.28 nm

The minimum energy Emin per ion pair is E(ro) and can be simplified further by substituting
for B in terms of ro:
Minimum PE
at bonding

Emin = −

B
e2M
1
e2M
+ m=−
1− )
m
4πεoro ro
4πεoro (

[1.6]

Thus,
Emin = −

(1.6 × 10−19 C) 2 (1.748)
−12

4π(8.85 × 10

= −1.256 × 10−18 J

−1

−10

or

−7.84 eV

Fm ) (2.81 × 10

1
1− )
(
8
m)

This is the energy with respect to two isolated Na+ and Cl− ions. We therefore need 7.84 eV
to break up a NaCl crystal into isolated Na+ and Cl− ions, which represents the ionic cohesive
energy. Some authors call this ionic cohesive energy simply the lattice energy. To take the
crystal apart into its neutral atoms, we have to transfer the electron from the Cl− ion to the Na+
ion to obtain neutral Na and Cl atoms. It takes 3.61 eV to remove the electron from the Cl− ion,
but 5.14 eV is released when it is put into the Na+ ion. Thus, we need 7.84 eV + 3.61 eV but
get back 5.14 eV.
Bond energy per Na–Cl pair = 7.84 eV + 3.61 eV − 5.14 eV = 6.31 eV

The atomic cohesive energy is 3.1 eV/atom. In terms of joules per mole of NaCl, this is
Ecohesive = (6.31 eV)(1.6022 × 10−19 J/eV)(6.022 × 1023 mol−1) = 608 kJ mol−1

1.3.5 SECONDARY BONDING
Covalent, ionic, and metallic bonds between atoms are known as primary bonds. It
may be thought that there should be no such bonding between the atoms of the inert
elements as they have full shells and therefore cannot accept or lose any electrons, nor
share any electrons. However, the fact that a solid phase of argon exists at low temperatures, below −189 °C, means that there must be some bonding mechanism between
the Ar atoms. The magnitude of this bond cannot be strong because above −189 °C
solid argon melts. Although each water molecule H2O is neutral overall, these molecules
nonetheless attract each other to form the liquid state below 100 °C and the solid state
below 0 °C. Between all atoms and molecules, there exists a weak type of attraction,
the so-called van der Waals–London force, which is due to a net electrostatic attraction
between the electron distribution of one atom and the positive nucleus of the other.
In many molecules, the concentrations of negative and positive charges do not
coincide. As apparent in the HCl molecule in Figure 1.11a, the electrons spend most

1.3

BONDING AND TYPES OF SOLIDS

Cl
H

(a)

A

B

A

B'
(b)

(c)

Figure 1.11 (a) A permanently polarized molecule is called an electric dipole moment. (b) Dipoles can attract or
repel each other depending on their relative orientations. (c) Suitably oriented dipoles attract each other to form
van der Waals bonds.

of their time around the Cl nucleus, so the positive nucleus of the H atom is exposed
(H has effectively donated its electron to the Cl atom) and the Cl-region acquires
more negative charge than the H-region. An electric dipole moment occurs whenever a negative and a positive charge of equal magnitude are separated by a distance
as in the H+–Cl− molecule in Figure 1.11a. Such molecules are polar, and depending on their relative orientations, they can attract or repel each other as depicted in
Figure 1.11b. Two dipoles arranged head to tail attract each other because the closest separation between charges on A and B is between the negative charge on A and
the positive charge on B, and the net result is an electrostatic attraction. The magnitude of the net force between two dipoles A and B, however, does not depend on
their separation r as 1∕r2 because there are both attractions and repulsions between
the charges on A and charges on B and the net force is only weakly attractive. (In
fact, the net force depends on 1∕r4.) If the dipoles are arranged head to head or tail
to tail, then, by similar arguments, the two dipoles repel each other. Suitably arranged
dipoles can attract each other and form van der Waals bonds as illustrated in Figure 1.11c. The energies of such dipole arrangements as in Figure 1.11c are less than
that of totally isolated dipoles and therefore encourage “bonding.” Such bonds are
weaker than primary bonds and are called secondary bonds.
The water molecule H2O is also polar and has a net dipole moment as shown
in Figure 1.12a. The attractions between the positive charges on one molecule and
the negative charges on a neighboring molecule lead to van der Waals bonding
between the H2O molecules in water as illustrated in Figure 1.12b. When the positive
charge of a dipole as in H2O arises from an exposed H nucleus, van der Waals bonding is referred to as hydrogen bonding. In ice, the H2O molecules, again attracted
by van der Waals forces, bond to form a regular pattern and hence a crystal structure.
Van der Waals attraction also occurs between neutral atoms and nonpolar molecules. Consider the bonding between Ne atoms at low temperatures. Each has closed
(or full) electron shells. The center of mass of the electrons in the closed shells,
when averaged over time, coincides with the location of the positive nucleus. At any
one instant, however, the center of mass is displaced from the nucleus due to various
motions of the individual electrons around the nucleus as depicted in Figure 1.13.
In fact, the center of mass of all the electrons fluctuates with time about the nucleus.

19

20

CHAPTER 1

∙

ELEMENTARY MATERIALS SCIENCE CONCEPTS

Figure 1.12 The origin of van der Waals
bonding between water molecules.
(a) The H2O molecule is polar and
has a net permanent dipole moment.
(b) Attractions between the various
dipole moments in water give rise to
van der Waals bonding.

H
O
H
(a)

(b)

Time averaged electron (negative
charge) distribution
Closed L shell
A

van der Waals force

B

Ne

Ionic core
(nucleus + K shell)

Instantaneous electron (negative
charge) distribution fluctuates about
the nucleus

Synchronized fluctuations
of the electrons

Figure 1.13 Induced-dipole–induced-dipole interaction and the resulting van der Waals force.

Consequently, the electron charge distribution is not static around the nucleus but
fluctuates asymmetrically, giving rise to an instantaneous dipole moment.
When two Ne atoms, A and B, approach each other, the rapidly fluctuating negative charge distribution on one affects the motion of the negative charge distribution
on the other. A lower energy configuration (i.e., attraction) is produced when the
fluctuations are synchronized so that the negative charge distribution on A gets closer
to the nucleus of the other, B, while the negative distribution on B at that instant
stays away from that on A as shown in Figure 1.13. The strongest electrostatic interaction arises from the closest charges that are the displaced electrons in A and the
nucleus in B. This means that there will be a net attraction between the two atoms
and hence a lowering of the net energy that in turn leads to bonding.
This type of attraction between two atoms is due to induced synchronization of
the electronic motions around the nuclei, and we refer to this as induced-dipole–
induced-dipole interaction. It is weaker than permanent dipole interactions and at
least an order of magnitude less than primary bonding. This is the reason why the
inert elements Ne and Ar solidify at temperatures below 25 K (−248 °C) and 84 K
(−189 °C). Induced dipole–induced dipole interactions also occur between nonpolar
molecules such as H2, I2, CH4, etc. Methane gas (CH4) can be solidified at very low
temperatures. Solids in which constituent molecules (or atoms) have been bonded by
van der Waals forces are known as molecular solids; ice, solidified CO2 (dry ice),
O2, H2, CH4, and solid inert gases are typical examples.

1.3

BONDING AND TYPES OF SOLIDS

21

Table 1.2 Comparison of bond types and typical properties (general trends)

Bond
Type

Typical
Solids

Ionic

NaCl
(rock salt)
MgO
(magnesia)

Bond
Energy
(eV/atom)

Melt.
Temp.
(°C)

Elastic
Modulus
(GPa)

Density
(g cm−3)

3.2

801

40

2.17

10

2852

250

3.58

Metallic

Cu
Mg

3.1
1.1

1083
650

120
44

8.96
1.74

Covalent

Si

4

1410

190

2.33

C (diamond)

7.4

3550

827

3.52

212

4

1.3

0.52

0

9.1

0.917

0.09

−189

8

1.8

van der
Waals:
hydrogen
bonding

PVC
(polymer)
H2O (ice)

van der
Waals:
induced
dipole

Crystalline
argon

Typical Properties
Generally electrical insulators. May
become conductive at high temperatures.
High elastic modulus. Hard and brittle but
cleavable.
Thermal conductivity less than metals.
Electrical conductor.
Good thermal conduction.
High elastic modulus.
Generally ductile. Can be shaped.
Large elastic modulus.
Hard and brittle.
Diamond is the hardest material.
Good electrical insulator.
Moderate thermal conduction, though
diamond has exceptionally high
thermal conductivity.
Low elastic modulus.
Some ductility.
Electrical insulator.
Poor thermal conductivity.
Large thermal expansion coefficient.
Low elastic modulus.
Electrical insulator.
Poor thermal conductivity.
Large thermal expansion coefficient.

Van der Waals bonding is responsible for holding the carbon chains together in
polymers. Although the C-to-C bond in a C-chain is due to covalent bonding, the
interaction between the C-chains arises from van der Waals forces and the interchain
bonding is therefore of secondary nature. These bonds are weak and can be easily
stretched or broken. Polymers therefore have substantially lower elastic moduli and
melting temperatures than metals and ceramics.
Table 1.2 compares the energies involved in the five types of bonding found in
materials. It also lists some important properties of these materials to show the
correlation with the bond type and its energy. The greater is the bond energy, for
example, the higher is the melting temperature. Similarly, strong bond energies lead
to greater elastic moduli and smaller thermal expansion coefficients. Metals generally have the greatest electrical conductivity since only this type of bonding allows
a very large number of free charges (conduction electrons) to wander in the solid
and thereby contribute to electrical conduction. Electrical conduction in other types
of solid may involve the motion of ions or charged defects from one fixed location
to another.

22

CHAPTER 1

∙

ELEMENTARY MATERIALS SCIENCE CONCEPTS

1.3.6 MIXED BONDING
In many solids, the bonding between atoms is generally not just of one type; rather,
it is a mixture of bond types. We know that bonding in the silicon crystal is totally
covalent, because the shared electrons in the bonds are equally attracted by the
neighboring positive ion cores and are therefore equally shared. When there is a
covalent-type bond between two different atoms, the electrons become unequally
shared, because the two neighboring ion cores are different and hence have different
electron-attracting abilities. The bond is no longer purely covalent; it has some ionic
character, because the shared electrons spend more time close to one of the ion cores.
Covalent bonds that have an ionic character, due to an unequal sharing of electrons,
are generally called polar bonds. Many technologically important semiconductor
materials, such as III–V compounds (e.g., GaAs), have polar covalent bonds. In
GaAs, for example, the electrons in a covalent bond spend slightly more time around
the As5+ ion core than the Ga3+ ion core.
Electronegativity is a relative measure of the ability of an atom to attract the
electrons in a bond it forms with another atom. The Pauling scale of electronegativity
assigns an electronegativity value X, a pure number, to various elements, the highest
being 4 for F, and the lowest values being for the alkali metal atoms, for which X
are less than 1. In this scheme, the difference XA − XB in the electronegativities of
two atoms A and B is a measure of the polar or ionic character of the bond A–B
between A and B. There is obviously no electronegativity difference for a covalent
bond. While it is possible to calculate the fractional ionicity of a single bond between
two different atoms using XA − XB, inside the crystal the overall ionic character can
be substantially higher because ions can interact with distant ions further away than
just the nearest neighbors, as we have found out in NaCl. Many technologically
important semiconductor materials, such as III–V compounds (e.g., GaAs) have polar
covalent bonds. In GaAs, for example, the bond in the crystal is about 30 percent
ionic in character (XAs − XGa = 2.18 − 1.81 = 0.37). In the ZnSe crystal, an important
II–VI semiconductor, the bond is 63 percent ionic (XSe − XZn = 2.55 − 1.65 = 0.85).7
Ceramic materials are compounds that generally contain metallic and nonmetallic elements. They are well known for their brittle mechanical properties, hardness,
high melting temperatures, and electrical insulating properties. The type of bonding
in a ceramic material may be covalent, ionic, or a mixture of the two, in which the
bond between the atoms involves some electron sharing and, to some extent, the
partial formation of cations and anions; the shared electrons spend more time with
one type of atom, which then becomes a partial anion while the other becomes a
partial cation. Silicon nitride (Si3N4), magnesia (MgO), and alumina (Al2O3) are all
ceramics, but they have different types of bonding: Si3N4 has covalent, MgO has
ionic, and Al2O3 has a mixture of ionic and covalent bonding. All three are brittle,
have high melting temperatures, and are electrical insulators.
7

Chemists use “Ionicity = 1 − exp[0.24(XA − XB)]” to calculate the ionicity of the bond between A and B. While
this is undoubtedly useful in identifying the trend, it substantially underestimates the actual ionicity of bonding
within the crystal itself. (It is left as an exercise to show this fact from the above XA and XB values.) The quoted
ionicity percentages are from J. C. Phillips’ book Bonds and Bands in Semiconductors, New York: Academic
Press, 1973. By the way, the units of X are sometimes quoted as Pauling units, after its originator Linus Pauling.

1.3

BONDING AND TYPES OF SOLIDS

ENERGY OF SECONDARY BONDING Consider the van der Waals bonding in solid argon.
The potential energy as a function of interatomic separation can generally be modeled by the
Lennard–Jones 6–12 potential energy curve, that is,

23

EXAMPLE 1.4

E(r) = −Ar−6 + Br−12

where A and B are constants. Given that A = 8.0 × 10−77 J m6 and B = 1.12 × 10−133 J m12,
calculate the bond length and bond energy (in eV) for solid argon.
SOLUTION

Bonding occurs when the potential energy is at a minimum. We therefore differentiate
the Lennard–Jones potential E(r) and set it to zero at r = ro, the interatomic equilibrium
separation or
dE
= 6Ar−7 − 12Br−13 = 0
dr

at r = ro

that is,
r6o =

2B
A

or
ro = [

2B 1∕6
A]

Substituting A = 8.0 × 10−77 and B = 1.12 × 10−133 and solving for ro, we find
ro = 3.75 × 10−10 m

or

0.375 nm

−10

When r = ro = 3.75 × 10 m, the potential energy is at a minimum, and the magnitude
Emin is the bonding energy Ebond, so

∣

−12
Ebond = ∣−Ar−6
o + Bro ∣ = −

8.0 × 10−77
1.12 × 10−133
+
(3.75 × 10−10 ) 6 (3.75 × 10−10 ) 12

∣

that is,
Ebond = 1.43 × 10−20 J

or

0.089 eV

Notice how small this energy is compared to primary bonding.
The elastic modulus, or Young’s modulus Y, of a solid indicates its
ability to deform elastically. The greater is the elastic modulus, the more effort is required
for the same amount of elastic deformation given a constant sample geometry. When a solid
is subjected to tensile forces F acting on two opposite faces, as in Figure 1.14a, it experiences
a stress σ defined as the force per unit area F∕A, where A is the area on which F acts. If
the original length of the specimen is Lo, then the applied stress σ stretches the solid by an
amount δL. The strain ε is the fractional increase in the length of the solid δL∕Lo. As long
as the applied force displaces the atoms in the solid by a small amount from their equilibrium
positions, the deformation is elastic and recoverable when the forces are removed. The applied
