Repository: dhruvvenkat/2A-assistants

trying out this new method of studying!

File: courses/ece109-materials/text/ECE 109 Electronic Materials & Devices Principles of 4th Ed.txt (part 3 of 63)
Questions and Problems 847
Chapter 9
Optical Properties of Materials
stress σ and the resulting elastic strain ε are related by the elastic modulus Y by
ELASTIC MODULUS

σ = Yε

[1.7]

EXAMPLE 1.5

Definition
of elastic
modulus

24

CHAPTER 1

∙

ELEMENTARY MATERIALS SCIENCE CONCEPTS
FN

A

F

Repulsive

Solid
F

Lo + δL

δr

0
Attractive

r

Y ∝ dFN /dr

δFN

δFN

δFN

ro

(a)

(b)

Figure 1.14 (a) Applied forces F stretch the solid elastically from Lo to Lo + δL. The force is divided
among chains of atoms that make the solid. Each chain carries a force δFN. (b) In equilibrium, the applied
force is balanced by the net force δFN between the atoms as a result of their increased separation.

The applied stress causes two neighboring atoms along the direction of force to be further separated. Their displacement δr (= r − ro) results in a net attractive force δFN between
two neighboring atoms as indicated in Figure 1.14b (which is the same as Figure 1.3a) where
FN is the net interatomic force. δFN attempts to restore the separation to equilibrium. This
force δFN, however, is balanced by a portion of the applied force acting on these atoms as in
Figure 1.14a. If we were to proportion the area A in Figure 1.14a among all the atoms on
this area, each atom would have an area roughly r 2o. (If there are N atoms on A, Nr 2o = A.)
The force δFN is therefore σr 2o. The strain ε is δr∕ro. Thus, Equation 1.7 gives
δFN
ro2

=σ=Y

δr
ro

Clearly, Y depends on the gradient of the FN versus r curve at ro, or the curvature of the
minimum of E versus r at ro,
Elastic
modulus and
bonding

Y=

1 dFN
1 d2E
=
ro [ dr ]r=ro ro [ dr2 ]r=ro

[1.8]

The bonding energy Ebond is the minimum of E versus r at ro (Figure 1.3b) and can be
related to the curvature of E versus r that leads to
Elastic
modulus and
bond energy

Y≈γ

Ebond
ro3

[1.9]

where γ is a numerical factor (constant) that depends on the crystal structure and the type of
bond (of the order of unity). The well-known Hooke’s law for a spring expresses the magnitude of the net force δFN in terms of the displacement δr by δFN = β∣δr∣ where β is the spring
constant. Thus Y = β∕ro.
Solids with higher bond energies therefore tend to have higher elastic moduli as apparent
in Table 1.2. Secondary bonding has both a smaller Ebond and a larger ro than primary bonding
and Y is much smaller. For NaCl, from Figure 1.10, Ebond = 6.3 eV, ro = 0.28 nm, and Y is of
the order of ∼45 GPa using Equation 1.9 and γ ≈ 1, and not far out from the value in Table 1.2.

1.4

1.4

KINETIC MOLECULAR THEORY

25

KINETIC MOLECULAR THEORY

1.4.1 MEAN KINETIC ENERGY AND TEMPERATURE
The kinetic molecular theory of matter is a classical theory that can explain such seemingly diverse topics as the pressure of a gas, the heat capacity of metals, the average
speed of electrons in a semiconductor, and electrical noise in resistors, among many
interesting phenomena. We start with the kinetic molecular theory of gases, which
considers a collection of gas molecules in a container and applies the classical equations of motion from elementary mechanics to these molecules. We assume that the
collisions between the gas molecules and the walls of the container result in the gas
pressure P. Newton’s second law, dp∕dt = force, where p = mv is the momentum, is
used to relate the pressure P (force per unit area) to the mean square velocity v 2 , and
the number of molecules per unit volume N∕V. The result can be stated simply as
1
PV = Nmv2
3

[1.10]

where m is the mass of the gas molecule. Comparing this theoretical derivation with
the experimental observation that
PV = (

N
RT
NA )

where NA is Avogadro’s number and R is the gas constant, we can relate the mean
kinetic energy of the molecules to the temperature. Our objective is to derive Equation 1.10; to do so, we make the following assumptions:
1. The molecules are in constant random motion. Since we are considering a large
number of molecules, perhaps 1020 m−3, there are as many molecules traveling in
one direction as in any other direction, so the center of mass of the gas is at rest.
2. The range of intermolecular forces is short compared to the average separation
of the gas molecules. Consequently,
a. Intermolecular forces are negligible, except during a collision.
b. The volume of the gas molecules (all together) is negligible compared to
the volume occupied by the gas (i.e., the container).
3. The duration of a collision is negligible compared to the time spent in free
motion between collisions.
4. Each molecule moves with uniform velocity between collisions, and the acceleration due to the gravitational force or other external forces is neglected.
5. On average, the collisions of the molecules with one another and with the walls
of the container are perfectly elastic. Collisions between molecules result in
exchanges of kinetic energy.
6. Newtonian mechanics can be applied to describe the motion of the molecules.
We consider a collection of N gas molecules within a cubic container of side a.
We focus our attention on one of the molecules moving toward one of the walls.
The velocity can be decomposed into two components, one directly toward the wall

Kinetic
molecular
theory for
gases

26

CHAPTER 1

∙

ELEMENTARY MATERIALS SCIENCE CONCEPTS
Square container

Area A

a

Face B
vy

Face A
vx

Gas atoms
Figure 1.15 The gas molecules in the
container are in random motion.

a

a

vx, and the other parallel to the wall vy, as shown in Figure 1.15. Clearly, the collision of the molecule, which is perfectly elastic, does not change the component vy
along the wall, but reverses the perpendicular component vx. The change in the
momentum of the molecule following its collision with the wall is
Δp = 2mvx

where m is the mass of the molecule. Following its collision, the molecule travels
back across the box, collides with the opposite face B, and returns to hit face A
again. The time interval Δt is the time to traverse twice the length of the box, or
Δt = 2a∕vx. Thus, every Δt seconds, the molecule collides with face A and changes
its momentum by 2mvx. To find the force F exerted by this molecule on face A, we
need the rate of change of momentum, or
F=

Δp
2mvx
mv 2x
=
=
a
Δt
(2a∕vx )

The total pressure P exerted by N molecules on face A, of area a2, is due to the
sum of all individual forces F, or
Total force mv 2x1 + mv 2x2 + … + mv 2xN
=
P=
a2
a3
m
= 3 (v 2x1 + v 2x2 + … + v 2xN )
a
that is,
m Nv 2x
P=
V
where v 2x is the average of v 2x for all the molecules and is called the mean square
velocity, and V is the volume a3.
Since the molecules are in random motion and collide randomly with each other,
thereby exchanging kinetic energy, the mean square velocity in the x direction is the

1.4

KINETIC MOLECULAR THEORY

27

same as those in the y and z directions, or
v 2x = v 2y = v 2z

For any molecule, the velocity v is given by
v 2 = v 2x + v 2y + v 2z = 3v 2x

The relationship between the pressure P and the mean square velocity of the
molecules is therefore
P=

Nmv 2 1 2
= ρv
3V
3

[1.11]

Gas pressure
in the kinetic
theory

where ρ is the density of the gas, or Nm∕V. By using elementary mechanical concepts, we have now related the pressure exerted by the gas to the number of molecules per unit volume and to the mean square of the molecular velocity.
Equation 1.11 can be written explicitly to show the dependence of PV on the
mean kinetic energy of the molecules. Rearranging Equation 1.11, we obtain
PV =

2
1
N mv 2)
3 (2

where 12 mv 2 is the average kinetic energy KE per molecule. If we consider 1 mole
of gas, then N is simply NA, Avogadro’s number.
Experiments on gases lead to the empirical gas equation
PV = (

N
RT
NA )

where R is the universal gas constant. Comparing this equation with the kinetic
theory equation shows that the average kinetic energy per molecule must be proportional to the temperature.
1
3
KE = mv 2 = kT
2
2

[1.12]

Mean kinetic
energy per
atom

where k = R∕NA is called the Boltzmann constant. Thus, the mean square velocity
is proportional to the absolute temperature. This is a major conclusion from the
kinetic theory, and we will use it frequently.
When heat is added to a gas, its internal energy and, by virtue of Equation 1.12,
its temperature both increase. The rise in the internal energy per unit temperature
is called the heat capacity. If we consider 1 mole of gas, then the heat capacity is
called the molar heat capacity Cm. The total internal energy U of 1 mole of monatomic gas (i.e., a gas with only one atom in each molecule) is
1
3
U = NA( mv 2) = NAkT
2
2

so, from the definition of Cm, at constant volume, we have
Cm =

dU 3
3
= NAk = R
dT 2
2

[1.13]

Molar heat
capacity at
constant
volume

28

CHAPTER 1

∙

ELEMENTARY MATERIALS SCIENCE CONCEPTS
Translational
motion

Rotational
motion
Ix = 0
vx

vz

x
z
Iz

y
Figure 1.16 Possible translational
and rotational motions of a
diatomic molecule. Vibrational
motions are neglected.

vy

Iy

y axis out of paper

Thus, the heat capacity per mole of a monatomic gas at constant volume is
simply 32 R. By comparison, we will see later that the heat capacity of metals is twice
this amount. The reason for considering constant volume is that the heat added to
the system then increases the internal energy without doing mechanical work by
expanding the volume.8
There is a useful theorem called Maxwell’s principle of equipartition of
energy, which assigns an average of 12 kT to each independent energy term in the
expression for the total energy of a system. A monatomic molecule can only have
translational kinetic energy, which is the sum of kinetic energies in the x, y, and z
directions. The total energy is therefore
E=

1 2 1 2 1 2
mv x + mv y + mv z
2
2
2

Each of these terms represents an independent way in which the molecule can
be made to absorb energy. Each method by which a system can absorb energy is
called a degree of freedom. A monatomic molecule has only three degrees of freedom. According to Maxwell’s principle, for a collection of molecules in thermal
equilibrium, each degree of freedom has an average energy of 12 kT , so the average
kinetic energy of the monatomic molecule is 3( 12 kT).
A rigid diatomic molecule (such as an O2 molecule) can acquire energy as
translational motion and rotational motion, as depicted in Figure 1.16. Assuming the
moment of inertia Ix about the molecular axis (along x) is negligible, the energy of
the molecule is
E=

8

1
1
1
1
1
mv 2x + mv 2y + mv 2z + Iy ω2y + Iz ω2z
2
2
2
2
2

The heat capacity of a substance may be at constant volume or constant pressure, denoted CV and CP,
respectively. For a solids, CV and CP are approximately the same but for a gas CP = CV + R.

1.4

KINETIC MOLECULAR THEORY

y

x
z

(a)

(b)

Figure 1.17 (a) The ball-and-spring model of solids, in which the springs represent the interatomic bonds. Each ball
(atom) is linked to its neighbors by springs. Atomic vibrations in a solid involve three dimensions. (b) An atom vibrating
about its equilibrium position. The atom stretches and compresses its springs to its neighbors and has both kinetic and
potential energy.

where Iy and Iz are moments of inertia about the y and z axes and ωy and ωz are
angular velocities about the y and z axes (Figure 1.16).
This molecule has five degrees of freedom and hence an average energy of
5( 12 kT). Its molar heat capacity is therefore 52 R.
The atoms in the molecule will also vibrate by stretching or bending the bond,
which behaves like a “spring.” At room temperature, the addition of heat generally
results in the translational and rotational motions becoming more energetic (excited),
whereas the molecular vibrations remain the same and therefore do not absorb
energy. This occurs because the vibrational energy of the molecule can only change
in finite steps; in other words, the vibrational energy is quantized. For many molecules, the energy required to excite a more energetic vibration is much more than
the energy possessed by the majority of molecules. Therefore, energy exchanges via
molecular collisions cannot readily excite more energetic vibrations; consequently,
the contribution of molecular vibrations to the heat capacity at room temperature
is negligible.9
In a solid, the atoms are bonded to each other and can only move by vibrating
about their equilibrium positions. In the simplest view, a typical atom in a solid is
joined to its neighbors by “springs” that represent the bonds, as depicted in Figure 1.17. If we consider a given atom, its potential energy as a function of displacement from the equilibrium position is such that if it is displaced slightly in any
direction, it will experience a restoring force proportional to the displacement. Thus,
this atom can acquire energy by vibrations in three directions. The energy associated
with the x direction, for example, is the kinetic energy of vibration plus the potential
energy of the “spring,” or 12 mv 2x + 12 Kx x2 , where vx is the velocity, x is the extension
of the spring, and Kx is the spring constant, all along the x direction. Clearly, there
9
At sufficiently high temperatures, it is indeed possible to excite molecular vibrations. At such high temperatures,
there are two additional energy terms arising from vibrational kinetic energy and potential energy (stretching
and compressing the bond). Each, on average, has (1∕2)kT of energy so that Cm = (7∕2)R. See Question 1.14.

29

30

CHAPTER 1

∙

ELEMENTARY MATERIALS SCIENCE CONCEPTS

are similar energy terms in the y and z directions, so there are six energy terms in
the total energy equation:
E=

1
1
1
1
1
1
mv 2x + mv 2y + mv 2z + Kx x2 + Ky y2 + Kz z2
2
2
2
2
2
2

We know that for simple harmonic motion, the average KE is equal to the average PE. Since, by virtue of the equipartition of energy principle, each average KE
term has an energy of 12 kT , the average total energy per atom is 6( 12 kT). The internal energy U per mole is
1
U = NA6( kT) = 3 RT
2
Dulong–Petit
rule per mole
at constant
volume
Dulong–Petit
heat capacity
of solids per
atom

EXAMPLE 1.6

The molar heat capacity then becomes
Cm =

dU
= 3R = 25 J K−1 mol−1
dT

[1.14]

This is the Dulong–Petit rule for the molar heat capacity of a solid.10 We can also
write the Dulong–Petit rule in terms of the contribution cat made by each atom to
the heat capacity.
cat = 3k = 4.14 × 10−23 J K−1 atom−1 = 0.258 meV K−1 atom−1

[1.15]

The kinetic molecular theory of matter is one of the successes of classical physics, with a beautiful simplicity in its equations and predictions. Its failures, however,
are numerous. For example, the theory fails to predict that, at low temperatures, the
heat capacity increases as T 3 and that the resistivity of a metal increases linearly
with the absolute temperature. We will explain the origins of these phenomena in
Chapter 4.
Calculate the root mean square (rms) velocity of nitrogen molecules in atmospheric air at 27 °C. Also calculate the root mean square velocity in one direction
(vrms,x). Compare the speed of propagation of sound waves in air, 350 m s−1, with vrms,x and
explain the difference.
SPEED OF SOUND IN AIR

SOLUTION

From the kinetic theory
1 2
3
mv rms = kT
2
2

so that
vrms = √

3kT
m

10
Alexis-Thérèse Petit (1791–1820) and Pierre-Louis Dulong (1785–1838) published their empirical rule in Annales
de Chimie et de Physique, 10, 395, 1819, in which they stated that “The atoms of all simple bodies have exactly
the same capacity for heat.” This is 3k per atom in kinetic molecular theory.

1.4

KINETIC MOLECULAR THEORY

31

where m is the mass of the nitrogen molecule N2. The atomic mass of nitrogen is Mat =
14 g mol−1, so that in kilograms
m=

Thus

vrms = [
=[

2Mat (10−3 ) ]
3kNAT

1∕2

2Mat (10−3 )
NA
=[

1∕2
3RT
2Mat (10−3 ) ]

3(8.314 J mol−1 K−1 ) (300 K) 1∕2
= 517 m s−1
2(14 × 10−3 kg mol−1 ) ]

Consider the rms velocity in one direction. Then
1
1
vrms,x = √v 2x = √ v 2 =
vrms = 298 m s−1
3
√3

which is slightly less than the velocity of sound in air (350 m s−1). The difference is due to
the fact that the propagation of a sound wave involves rapid compressions and rarefactions
of air, and the result is that the propagation is not isothermal. Note that accounting for oxygen
in air lowers vrms,x. (Why?)

SPECIFIC HEAT CAPACITY OF A METAL Estimate the specific heat capacity of copper,
that is the heat capacity per unit gram, given that its atomic mass Mat is 63.6 g mol−1 and
compare with the experimental value of 0.387 J g−1 K−1.

EXAMPLE 1.7

SOLUTION

From the Dulong–Petit rule, Cm = 3 R for NA atoms. Since NA atoms have a mass of Mat
grams, so the heat capacity per gram, the specific heat capacity cs, is
cs =

3R 25 J mol−1 K−1
=
≈ 0.39 J g−1 K−1
Mat
63.6 g mol−1

Clearly the predicted value is very close to the experimental value. Nearly all metals at room
temperature follow the Dulong–Petit rule. It is left as an exercise to pick a light nonmetal
elemental solid such as Si and show that the Dulong–Petit rule completely fails at room
temperature.

SPECIFIC HEAT CAPACITY OF A COMPOUND Consider a compound such as AaBb. This

could be a CdTe crystal in which A = Cd, B = Te, and a = b = 1. Consider a mass m grams
of this sample that has a moles of A and b moles of B. Each atom contributes the same
amount of heat capacity cat to the solid so that the total heat capacity of m grams is (aNA +
bNA)cat = (a + b)NA(3k) = (a + b)(3R). If MA is the atomic mass of A, then NA atoms of A
have a mass MA grams; and similarly for B. The mass of m in grams is simply aMA + bMB.
Thus, the specific heat capacity is
cs =

Total heat capacity (a + b)3R
(a + b)3R
=
=
m
Mass
aMA + bMB

EXAMPLE 1.8

Dulong–Petit
specific heat
capacity of
AaBb

32

Dulong–Petit
specific heat
capacity of a
compound

CHAPTER 1

∙

ELEMENTARY MATERIALS SCIENCE CONCEPTS

We can define an average atomic mass as Mat = (aMA + bMB )∕(a + b), which simplifies the
above equation to
cs =

3R
Mat

which is the same as that for a single elemental material, as shown in the previous example.
CdTe is a semiconductor that consists of heavy Cd and Te atoms. Calculate its specific
heat capacity and compare it with the experimental value of 0.210 J g−1 K−1 at room temperature. If the density ρ of CdTe is 5.85 g cm−3, find the heat capacity bet unit volume cv.
SOLUTION

The average atomic mass is
Mat =

1
1
MCd + MTe = (1∕2) (112.41 g mol−1 ) + (1∕2) (127.6 mol−1 ) = 120.01 g mol−1
2
2

The specific heat capacity cs is then
cs =

3R
Mat

=

25 J K−1 mol−1
= 0.208 J g−1 K−1
120.1 g mol−1

which is very close to the experimental value. The heat capacity per unit volume cv is
cv = cs ρ = (0.208 J g−1 K−1)(5.85 g cm−3) = 1.22 J cm−3 K−1

1.4.2 THERMAL EXPANSION
Nearly all materials expand as the temperature increases. This phenomenon is due
to the asymmetric nature of the interatomic forces and the increase in the amplitude
of atomic vibrations with temperature as expected from the kinetic molecular theory.
The potential energy curve U(r) for two atoms separated by a distance r is shown
in Figure 1.18. In equilibrium the PE is a minimum at Umin = −Uo and the bonding
energy is simply Uo. The atoms are separated by the equilibrium separation ro. However, according to the kinetic molecular theory, atoms are vibrating about their equilibrium positions with a mean vibrational kinetic energy that increases with the
temperature as 32 kT . At any instant the total energy E of the pair of atoms is U + KE,
and this is constant inasmuch as no external forces are being applied. The atoms will
be vibrating about their equilibrium positions, stretching and compressing the bond,
as depicted in Figure 1.19. At positions B and C, U is maximum and the KE is zero;
the atoms are stationary and about to reverse their direction of oscillation. Thus at
B and C the total energy E = UB = UC and the PE has increased from its minimum
value Umin by an amount equal to KE. The line BC corresponds to the total energy
E. The atoms are confined to vibrate between B and C, executing simple harmonic
motion and hence maintaining E = U + KE = constant.
But the PE curve U(r) is asymmetric. U(r) is broader in the r > ro region. Thus,
the atoms spend more time in the r > ro region, that is, more time stretching the
bond than compressing the bond (with respect to the equilibrium length ro). The
average separation corresponds to point A,
1
rav = (rB + rC )
2

1.4

KINETIC MOLECULAR THEORY

Energy
U(r) = PE
Interatomic separation, r

ro

0

rav

Uo
B′
B

A′
A

C′
C

T2
T1 KE

Umin = −Uo
Minimum PE
Figure 1.18 The potential energy PE curve has a minimum when the atoms in the solid
attain the interatomic separation at r = ro.
Because of thermal energy, the atoms will be vibrating and will have vibrational kinetic
energy. At T = T1, the atoms will be vibrating in such a way that the bond will be stretched
and compressed by an amount corresponding to the KE of the atoms. A pair of atoms will
be vibrating between B and C. Their average separation will be at A and greater than ro.
At temperature T2, the KE is larger and the atoms vibrate between B′ and C′.

State A

State B, KE = 0,
E = UB

State A

State C, KE = 0,
E = UC

Figure 1.19 Vibrations of atoms in the solid.
We consider for simplicity a pair of atoms. Total
energy is E = PE + KE, and this is constant for
a pair of vibrating atoms executing simple
harmonic motion. At B and C, KE is zero (atoms
are stationary and about to reverse direction of
oscillation) and PE is maximum.

which is clearly greater than ro. As the temperature increases, KE increases, the total
energy E increases, and the atoms vibrate between wider extremes of the U(r) curve,
between B′ and C′. The new average separation at A′ is now greater than that at
A: rA′ > rA. Thus as the temperature increases, the average separation between the
atoms also increases, which leads to the phenomenon of thermal expansion. If the
PE curve were symmetric, then there would be no thermal expansion as the atoms
would spend equal times in the r < ro and r > ro regions.

33

34

CHAPTER 1

∙

ELEMENTARY MATERIALS SCIENCE CONCEPTS

When the temperature increases by a small amount δT, the energy per atom
increases by cat δT where cat is the heat capacity per atom (molar heat capacity
divided by NA). If cat δT is large, then the line B′C′ in Figure 1.18 will be higher up
on the energy curve and the average separation A′ will therefore be larger. Thus, the
increase δrav in the average separation is proportional to δT. If the total length Lo is
made up of N atoms, Lo = Nrav, then the change δL in Lo is proportional to N δT or
Lo δT. The proportionality constant is the thermal coefficient of linear expansion,
or simply, thermal expansion coefficient λ, which is defined as the fractional
change in length per unit temperature,11
Definition of
thermal
expansion
coefficient

λ=

1 δL
·
Lo δT

[1.16]

If Lo is the original length at temperature To, then the length L at temperature
T, from Equation 1.16, is
Thermal
expansion

Potential
energy of
an atom

L = Lo[1 + λ(T − To)]

[1.17]

We note that λ is a material property that depends on the nature of the bond.
The variation of rav with T in Figure 1.18 depends on the shape of the PE curve
U(r). Typically, λ is larger for metallic bonding than for covalent bonding.
We can use a mathematical procedure (known as a Taylor expansion) to describe
the U(r) versus r curve in terms of its minimum value Umin, plus correction terms
that depend on the powers of the displacement (r − ro) from ro, that is
U(r) = Umin + a2(r − ro)2 + a3(r − ro)3 + ⋯

[1.18]

where a2 and a3 are coefficients that are related to the second and third derivatives of
U at ro. The term a1(r − ro) is missing because dU∕dr = 0 at r = ro where U = Umin.
The Umin and a2(r − ro)2 terms in Equation 1.18 give a parabola about Umin which
is a symmetric curve around ro and therefore does not lead to thermal expansion.
The average location at any energy on a symmetric curve at ro is always at ro. It is
the a3 term that gives the expansion because it leads to asymmetry. Thus, λ depends
on the amount of asymmetry, that is, a3∕a2. The asymmetric PE curve in Figure 1.18
which has a finite cubic a3 term as in Equation 1.18 does not lead to a perfect
simple harmonic (sinusoidal) vibration about ro because the restoring force is not
proportional to the displacement alone. Such oscillations are unharmonic, and the
PE curve is said to possess an unharmonicity (terms such as a3). Thermal expansion
is an unharmonic effect.
The thermal expansion coefficient normally depends on the temperature, λ = λ(T),
and typically increases with increasing temperature, except at the lowest temperatures.
We can always expand λ(T) about some useful temperature such as To to obtain a
polynomial series in temperature terms up to the most significant term, usually the T 2
11
Physicists tend to define λ in terms of the instantaneous length L at T, rather than the original length Lo at To,
that is, (1∕L)(dL∕dT) = λ, which is often called the instantaneous thermal expansion coefficient, whereas that in
Equation 1.16 is the engineering definition. For all practical extensions (in which ΔL∕Lo is very small), the two
definitions are the same. Nearly all practical measurements of λ are based on the engineering definition. (Why?)

1.4

KINETIC MOLECULAR THEORY

containing term. Thus, Equation 1.16 becomes
dL
= λ(T ) = A + B(T − To ) + C(T − To ) 2 + …
Lo dT

[1.19]

where A, B, and C are temperature-independent constants, and the expansion is
about To. To find the total fractional change in the length ΔL∕Lo from To to T, we
have to integrate λ(T) with respect to temperature from To to T. We can still employ
Equation 1.17 provided that we use a properly defined mean value for the expansion
coefficient from To to T,
L = Lo [1 + λ(T − To )]
[1.20]
where
1
λ = (T−T
∫ T λ(T ) dT
[1.21]
o ) To
Figure 1.20 shows the temperature dependence of λ for various materials. In very
general terms, except at very low (typically below 100 K) and very high temperatures
100

HDPE
PMMA

PC

50

PET

Linear expansion coefficient, 1/K

×10−6

Zn

20
10

Al

In

Cu
Bi

MgO

Mo

Sb
Alumina
GaAs

5

BeO

Mo
Si3N4
Pyrex
AlN

Ge

2

W
Si

W

1

Diamond
Fused silica

0.5
0.3

Ge

Ta

Si

100

200

300

500
1000
Temperature, K

2000

3000

Figure 1.20 Dependence of the linear thermal expansion coefficient λ on
temperature T on a log–log plot.
HDPE, high-density polyethylene; PMMA, polymethylmethacrylate (acrylic);
PC, polycarbonate; PET, polyethylene terephthalate (polyester); fused silica,
SiO2; alumina, Al2O3.
Data extracted from Slack, G.A. and Bartram, S.F., Journal of Applied Physics, 46, 89,
1975, along with other sources.

35

Thermal
expansion
coefficient
and
temperature

Thermal
expansion
Mean thermal
expansion
coefficient

36

CHAPTER 1

∙

ELEMENTARY MATERIALS SCIENCE CONCEPTS

(near the melting temperature), for most metals λ does not depend strongly on the
temperature; many engineers take λ for a metal to be approximately temperature
independent. There is a simple relationship between the linear expansion coefficient
and the heat capacity of a material, which is discussed in Chapter 4.

EXAMPLE 1.9

Volume
expansion
Volume
expansion
coefficient

VOLUME EXPANSION COEFFICIENT Suppose that the volume of a solid body at temperature To is Vo. The volume expansion coefficient αV of a solid body characterizes the change
in its volume from Vo to V due to a temperature change from To to T by
V = Vo[1 + αV (T − To)]

[1.22]

αV = 3λ

[1.23]

Show that αV is given by
−3

Aluminum has a density of 2.70 g cm at 25 °C. Its thermal expansion coefficient is
24 × 10−6 °C−1. Calculate the density of Al at 350 °C.
SOLUTION

Consider the solid body in the form of a rectangular parallelepiped with sides xo, yo, and zo.
Then at To,
Vo = xoyozo

and at T,

V = [xo(1 + λ ΔT)][yo(1 + λ ΔT)][zo(1 + λ ΔT)]
= xoyozo(1 + λ ΔT)3
V = xoyozo[1 + 3λ ΔT + 3λ2(ΔT )2 + λ3(ΔT)3]

that is

We can now use Vo = xoyozo, and neglect the λ2(ΔT )2 and λ3(ΔT )3 terms compared
with the λ ΔT term (λ ≪ 1) and also use Equation 1.22 to obtain,
V = Vo[1 + 3λ(T − To)] = Vo[1 + αV (T − To)]

Since density ρ is mass/volume, volume expansion leads to a density reduction. Thus,
ρ=

ρo
≈ ρo [1 − αV (T − To ) ]
1 + αV (T − To )

For Al, the density at 350 °C is
ρ = 2.70[1 − 3(24 × 10−6)(350 − 25)] = 2.637 g cm−3

EXAMPLE 1.10
Thermal
expansion
coefficient
of Si

EXPANSION OF Si The expansion coefficient of silicon over the temperature range
120–1500 K is given by Okada and Tokumaru (1984) as
−3

λ = 3.725 × 10−6 [1 − e−5.88×10 (T−124) ] + 5.548 × 10−10T
−1

−1

[1.24]

where λ is in K (or °C ) and T is in kelvins. At a room temperature of 20 °C, the above
gives λ = 2.51 × 10−6 K−1 . Calculate the fractional change ΔL∕Lo in the length Lo of an Si
crystal from 20 to 320 °C, by (a) assuming a constant λ equal to the room temperature value
and (b) assuming the above temperature dependence. Calculate the mean λ for this temperature range.

1.5

MOLECULAR VELOCITY AND ENERGY DISTRIBUTION

SOLUTION

Assuming a constant λ, we have
ΔL
= λ(T − T0 ) = (2.51 × 10−6 °C−1 ) (320 − 20) = 0.753 × 10−3
Lo

or

0.075%

With a temperature-dependent λ(T ),
ΔL
=
Lo
=

T

∫ λ(T )dT
To

∫

320+273

−3

{3.725 × 10−6[1 − e−5.88×10 (T−124)] + 5.548 × 10−10T}dT

20+273

The integration can either be done numerically or analytically (both left as an exercise) with
the result that
ΔL
= 1.00 × 10−3 or
Lo

0.1%

which is substantially more than when using a constant λ. The mean λ over this temperature
range can be found from
ΔL
= λ(T − To )
Lo

or

1.00 × 10−3 = λ(320 − 20)

which gives λ = 3.33 × 10−6 °C−1 . A 0.1 percent change in length means that a 1 mm chip
would expand by 1 micron.

1.5

MOLECULAR VELOCITY AND ENERGY
DISTRIBUTION

Although the kinetic theory allows us to determine the root mean square velocity
of the gas molecules, it says nothing about the distribution of velocities. Due to
random collisions between the molecules and the walls of the container and
between the molecules themselves, the molecules do not all have the same velocity. The velocity distribution of molecules can be determined experimentally by
the simple scheme illustrated in Figure 1.21. Gas molecules are allowed to escape
from a small aperture of a hot oven in which the substance is vaporized. Two
blocking slits allow only those molecules that are moving along the line through
the two slits to pass through, which results in a collimated beam. This beam is
directed toward two rotating disks, which have slightly displaced slits. The molecules that pass through the first slit can only pass through the second if they have
a certain speed; that is, the exact speed at which the second slit lines up with the
first slit. Thus, the two disks act as a speed selector. The speed of rotation of
the disks determines which molecular speeds are allowed to go through. The experiment therefore measures the number of molecules ΔN with speeds in the range v
to (v + Δv).

37

38

∙

CHAPTER 1

Hot oven

ELEMENTARY MATERIALS SCIENCE CONCEPTS

Effusing gas atoms
Collimating slits
S1

Velocity selector
L
θ
S2

Detector

Hole
ω

ω

Rotating disks

Figure 1.22 Maxwell–Boltzmann
distribution of molecular speeds in
nitrogen gas at two temperatures.
The ordinate is dN∕(N dv), the fractional
number of molecules per unit speed
interval in (km/s)−1.

Relative number of molecules
per unit velocity (s/km)

Figure 1.21 Schematic diagram of a Stern-type experiment for determining the distribution of
molecular speeds.

2.5
v*
vav
vrms

2
1.5

298 K (25 °C)

v*vav
vrms

1

1000 K (727 °C)

0.5
0

0

500

1000

1500

2000

Speed (m/s)

It is generally convenient to describe the number of molecules dN with speeds
in a certain range v to (v + dv) by defining a velocity density function nv as follows:
dN = nv dv

Maxwell–
Boltzmann
distribution
for molecular
speeds

where nv is the number of molecules per unit velocity that have velocities in the
range v to (v + dv). This number represents the velocity distribution among the
molecules and is a function of the molecular velocity nv = nv(v). From the experiment, we can easily obtain nv by nv = ΔN∕Δv at various velocities. Figure 1.22
shows the velocity density function nv of nitrogen gas at two temperatures. The
average (vav), most probable (v*), and rms (vrms) speeds are marked to show their
relative positions. As expected, all these speeds increase with increasing temperature.
From various experiments of the type shown in Figure 1.21, the velocity distribution
function nv has been widely studied and found to obey the following equation:
nv = 4πN(

m 3∕2 2
mv 2
v
exp
−
( 2kT )
2πkT )

[1.25]

where N is the total number of molecules and m is the molecular mass. This is the
Maxwell–Boltzmann distribution function, which describes the statistics of particle

1.5

MOLECULAR VELOCITY AND ENERGY DISTRIBUTION

39

velocities in thermal equilibrium. The function assumes that the particles do not
interact with each other while in motion and that all the collisions are elastic in the
sense that they involve an exchange of kinetic energy. Figure 1.22 clearly shows that
molecules move around randomly, with a variety of velocities ranging from nearly
zero to almost infinity. The kinetic theory speaks of their rms value only.
What is the energy distribution of molecules in a gas? In the case of a monatomic gas, the total energy E is purely translational kinetic energy, so we can use
E = 21 mv2 . To relate an energy range dE to a velocity range dv, we have dE = mv dv.
Suppose that nE is the number of atoms per unit volume per unit energy at an energy E.
Then nE dE is the number of atoms with energies in the range E to (E + dE). These
are also the atoms with velocities in the range v to (v + dv), because an atom with
a velocity v has an energy E. Thus,
nE dE = nv dv

i.e.,

nE = nv(

dv
dE )

If we substitute for nv and (dv∕dE), we obtain the expression for nE as a function
of E:
2
1 3∕2
E
nE = 1∕2 N( ) E1∕2 exp(− )
[1.26]
kT
kT
π

Number of atoms per unit energy, nE

Thus, the total internal energy is distributed among the atoms according to the
Maxwell–Boltzmann distribution in Equation 1.26. The exponential factor exp(−E∕kT)
is called the Boltzmann factor. Atoms have widely differing kinetic energies, but a
mean energy of 32 kT . Figure 1.23 shows the Maxwell–Boltzmann energy distribution
among the gas atoms in a tank at two temperatures. As the temperature increases,
the distribution extends to higher energies. The area under the curve is the total
number of molecules, which remains the same for a closed container.
Equation 1.26 represents the energy distribution among the N gas atoms at any
time. Since the atoms are continually colliding and exchanging energies, the energy
of one atom will sometimes be small and sometimes be large, but averaged over a
Figure 1.23 Energy distribution of gas
molecules at two different temperatures.
The shaded area shows the number of
molecules that have energies greater than
EA. This area depends strongly on the
temperature as exp(−EA∕kT).

Average KE at T1
T1
Average KE at T2
T2 > T1

EA

Energy, E

Maxwell–
Boltzmann
distribution
for
translational
kinetic
energies

40

CHAPTER 1

∙

ELEMENTARY MATERIALS SCIENCE CONCEPTS

Ludwig Boltzmann (1844–1906) was an Austrian physicist who made numerous
contributions relating microscopic properties of matter to their macroscopic
properties.
Courtesy of AIP Emilio Segrè Visual Archives, Segrè Collection.

long time, this energy will be 32 kT as long as all the gas atoms are in thermal equilibrium (i.e., the temperature is the same everywhere in the gas). We can therefore
also use Equation 1.26 to represent all possible energies an atom can acquire over a
long period. There are a total of N atoms, and nE dE of them have energies in the
range E to (E + dE). Thus,
Probability of energy being in E to (E + dE) =

nE dE
N

[1.27]

When the probability in Equation 1.27 is integrated (i.e., summed) for all energies
(E = 0 to ∞), the result is unity, because the atom must have an energy somewhere
in the range of zero to infinity.
What happens to the Maxwell–Boltzmann energy distribution law in Equation 1.26
when the total energy is not simply translational kinetic energy? What happens when
we do not have a monatomic gas? Suppose that the total energy of a molecule (which
may simply be an atom) in a system of N molecules has vibrational and rotational
kinetic energy contributions, as well as potential energy due to intermolecular interactions. In all cases, the number of molecules per unit energy nE turns out to contain
the Boltzmann factor, and the energy distribution obeys what is called the Boltzmann
energy distribution:
Boltzmann
energy
distribution

EXAMPLE 1.11

nE
E
= C exp(− )
N
kT

[1.28]

where E is the total energy (KE + PE), N is the total number of molecules in the
system, and C is a constant that relates to the specific system (e.g., a monatomic gas
or a liquid). The constant C may depend on the energy E, as in Equation 1.26, but
not as strongly as the exponential term. Equation 1.28 is the probability per unit
energy that a molecule in a given system has an energy E. Put differently, (nE dE)∕N
is the fraction of molecules in a small energy range E to E + dE.
MEAN AND RMS SPEEDS OF MOLECULES Given the Maxwell–Boltzmann distribution
law for the velocities of molecules in a gas, derive expressions for the mean speed (vav), most
probable speed (v*), and rms velocity (vrms) of the molecules and calculate the corresponding
values for a gas of noninteracting electrons.

1.6

MOLECULAR COLLISIONS AND VACUUM DEPOSITION

41

SOLUTION

The number of molecules with speeds in the range v to (v + dv) is
dN = nv dv = 4πN(

m 3∕2 2
mv 2
v exp(−
dv
)
2πkT
2kT )

We know that nv∕N is the probability per unit speed that a molecule has a speed in the range
v to (v + dv). By definition, then, the mean speed is given by
vav =

∫v dN ∫vnv dv
8kT
=
=√
πm
∫ dN
∫nv dv

Mean speed

where the integration is over all speeds (v = 0 to ∞). The mean square velocity is given by
v2 =

∫v 2 dN ∫v 2nv dv 3kT
=
=
m
∫ dN
∫nv dv

so the rms velocity is
vrms = √

3kT
m

Root mean
square
velocity

Differentiating nv with respect to v and setting this to zero, dnv∕dv = 0, gives the position
of the peak of nv versus v, and thus the most probable speed v*,
v* = [

2kT 1∕2
m ]

Substituting m = 9.1 × 10−31 kg for electrons and using T = 300 K, we find v* =
95.3 km s−1, vav = 108 km s−1, and vrms = 117 km s−1, all of which are close in value. We
often use the term thermal velocity to describe the mean speed of particles due to their thermal random motion. Also, the integrations shown above are not trivial and they involve
substitution and integration by parts.

1.6

MOLECULAR COLLISIONS AND
VACUUM DEPOSITION

Consider an example in which a tank contains only nitrogen gas. Suppose that we
wish to find how far a molecule in this gas travels before it collides with another
molecule. Each molecule has a finite size, which can be roughly represented by a
sphere of radius of r. The mean free path ℓ is defined as the mean distance a gas
molecule travels before it collides with another molecule as illustrated in Figure 1.24a.
We are interested in the mean free path of an N2 molecule. If we consider the motion
of say one N2 molecule with all the others stationary, then it is apparent that if the
path of the traveling molecule crosses the cross-sectional area S = π(2r)2 then there
will be a collision. Since ℓ is the mean distance between collisions, it is apparent
that there must be at least one stationary molecule within the cylindrical volume Sℓ
as shown in Figure 1.24a. If n is the concentration of molecules in the gas, we must
therefore have nSℓ = nπ(2r)2ℓ = 1 or ℓ = 1∕(4πr2n). This must be corrected for the

Most
probable
speed

42

CHAPTER 1

Molecule

∙

ELEMENTARY MATERIALS SCIENCE CONCEPTS

Any molecule with
center in S gets hit

S = π (2r)2

v

A
