Repository: dhruvvenkat/2A-assistants

trying out this new method of studying!

File: courses/ece109-materials/text/ECE 109 Electronic Materials & Devices Principles of 4th Ed.txt (part 4 of 63)
Questions and Problems 847
Chapter 9
Optical Properties of Materials
Deposited
film

Evaporated
atoms

Evaporant

Molecule

ℓ

Substrate

x
Substrate

Boat

Vacuum

(c)
x

A

vxΔt

vx

Vacuum
pump

(a)

(b)

(d)

Figure 1.24 (a) A molecule moving with a velocity v travels a mean distance ℓ between collisions. Since the collision
cross-sectional area is S, in the volume Sℓ there must be at least one molecule. Consequently, n(Sℓ) = 1. (b) Vacuum
deposition of a metal such as gold by thermal evaporation onto a substrate, for example, a semiconductor crystal.
(c) N2 molecules bombarding the surface of a substrate inside the chamber. (d) Only those N2 molecules that have a
velocity in the positive x direction can reach the substrate. The volume A(vxΔt) defines the molecules that can reach A
in a time interval Δt.

Walter Houser Brattain (1902–1987), experimenting with
metal contacts on copper oxide (1935) at Bell Telephone
Labs. A vacuum evaporation chamber is used to deposit the
metal electrode.
© Emilio Segrè Visual Archives/American Institute of
Physics/Science Source.

Mean free
path of
collisions
in a gas

fact that all the molecules are in motion. This only introduces a numerical factor so
that eventually we would find
ℓ=

1∕2

2

1
4πr2n

[1.29]

Vacuum deposition is a means of depositing a thin film on a substrate under vacuum. Suppose that we wish to deposit a gold film onto the surface of a semiconductor

1.6

MOLECULAR COLLISIONS AND VACUUM DEPOSITION

43

sample (such as a crystal) to fabricate an electrical contact between the gold and
semiconductor crystal. The deposition process is generally carried out in a vacuum
chamber as shown in Figure 1.24b. It involves the condensation of Au atoms from
the vapor phase onto a substrate, which is the semiconductor crystal. In one simple
deposition technique, as in Figure 1.24b, a resistively (or directly) heated boat, made
from a refractory metal such as tungsten or molybdenum, is used. The evaporant,
such as pieces of gold, is loaded into the boat and then the boat is heated by passing
a large current. The gold pieces in the boat melt and gold atoms are vaporized from
this melt. The evaporated gold atoms leave the boat in straight trajectories and
impinge on the substrate; that is, they condense onto the semiconductor sample’s
surface to solidify and form a gold film. It is clear that the vacuum deposition relies
on maintaining a long mean free path between molecular collisions. Unless the mean
free path ℓ for the gold atoms is very long, then these atoms would simply collide
with the air molecules, and not reach the target. Thus, ℓ should be much longer than
the distance L from the boat to the substrate. In this example, the source material
(gold) was evaporated and the atoms were condensed onto the surface of a substrate
(a semiconductor crystal) by thermal evaporation, or physical vapor deposition
(PVD). While the above example was on depositing a metal film, many other materials such as semiconductors, oxides, and polymers can also be deposited as thin
film by using PVD. Other vacuum deposition techniques are needed when the
source material cannot be evaporated easily to form the required film on the substrate. Electron beam evaporation is one such technique and is described later in
Section 1.12.2.
The simple expression in Equation 1.29 does not consider the case when there
is a mixture of different types of molecules so that there are also collisions between
different species of molecules. For example, the air in the chamber will have both
N2 and O2 molecules, with different partial pressures. O2 and N2 molecules will collide with each other. Further, when Au atoms leave the tungsten surface in a trajectory toward the substrate, they can collide with N2 or O2 molecules, so there are
three different molecular collisions involved.

PRESSURE FOR PHYSICAL VAPOR DEPOSITION We will estimate typical pressures that
are needed to carry out a vacuum deposition of a thin film on a substrate as in Figure 1.24b.
For simplicity, we will take air to be only N2 for calculations. First, we need the concentration from the pressure P of N2 gas inside the chamber at atmospheric pressure, P = 1 atm =
1.013 × 105 Pa. If N is the total number of molecules and V is the chamber volume, then

EXAMPLE 1.12

PV = (N∕NA)RT = NkT

where R = kNA. The concentration n is defined as n = N∕V so that substituting for N in the
above equation, we obtain
P = nkT

At 1 atm and T = 27 °C or 300 K, we have
n=

1.013 × 105 Pa
P
=
= 2.45 × 1025 molecules per m3
kT (1.381 × 10−23 J K−1 ) (300 K)

[1.30]

Pressure and
molecular
concentration

44

CHAPTER 1

∙

ELEMENTARY MATERIALS SCIENCE CONCEPTS

The mean free path ℓ at 1 atm can be calculated from Equation 1.29 but we need the
radius r of the N2 molecule, which is approximately 0.16 nm. Thus,
ℓ=

1
21∕24πr2n

=

1
21∕24π(0.16 × 10−9 m) 2 (2.45 × 1025 m−3 )

= 90 nm

which is very short. Suppose that the filament to substrate distance L is 20 cm and we would
like ℓ to be at least 50L to avoid Au atoms colliding with the N2 molecules. Substituting
Equation 1.29 into Equation 1.30, we find
Mean free
path and
pressure

ℓ=

21∕2kT
8πr2P

[1.31]

As the pressure decreases, the mean free path becomes longer, as we expect. Setting
ℓ = 50L = 10 m and T = 300 K
P=

21∕2 (1.38 × 10−23 J K−1 ) (300 K)
8π(0.19 × 10−9 m) 2 (10 m)

= 6.5 × 10−4 Pa, or 6.5 × 10−9 atm or 4.9 × 10−6 torr

Typically, pressures on the order of 10−6 torr are considered to be sufficient for vacuum
deposition by thermal evaporation. We should have strictly considered the size of both Au
and N2 atoms and their relative speeds in a more rigorous calculation but P as an order of
magnitude would not have been too different.
EXAMPLE 1.13

Particle flux
density

Consider a vacuum deposition process in
which atoms will be deposited onto a substrate. We wish to calculate the rate of impingement
of atmospheric molecules in the chamber on to a surface area A on the substrate as shown
in Figure 1.24c. Put differently, we wish to calculate the flux of molecules arriving on the
area A. Suppose that ΔN number of molecules reach the area A in time Δt as shown in Figure 1.24c. The flux density Γ that characterizes the flow rate of such particles per unit area
is generally defined by
PARTICLE FLUX DENSITY AND PRESSURE

Γ=

ΔN
AΔt

[1.32]

It is clear in Figure 1.24c that only those molecules with a velocity component along
the positive x-direction can reach A. Suppose that the average speed parallel to the x-direction
is vx. In a time interval Δt, those molecules will travel vxΔt along x. Only those molecules
that are a distance vxΔt away from A and also within the area A can reach A as shown in
Figure 1.24d. The number of these molecules in the volume AvxΔt is n(AvxΔt), where n is
the number of molecules per unit volume. However, only half of these will be moving along
+x and the other half along −x, so the actual ΔN reaching A is 12 nAvx Δt. Substituting this
into Equation 1.32, the flux density along the positive +x direction is
Flux density
along +x

Γx =

1
nvx
2

[1.33]

Calculate the flux density of impinging N2 molecules on a semiconductor substrate in a
vacuum chamber maintained at 1 atm (760 torr) and 10−9 torr, which represents ultra-high
vacuum. What is the rate at which a typical atom on the substrate surface gets bombarded
by N2 molecules, assuming that an atom on the surface is roughly a square with a side a on
the order of 0.2 nm? Assume the temperature is 300 K. What is your conclusion?

1 .7

HEAT, THERMAL FLUCTUATIONS, AND NOISE

SOLUTION

We can use the effective velocity along x for the average velocity along this direction, that is,
1
1
−1
2
2 Mv x = 2 kT in which M is the mass of the N2 molecule, given by 2Mat∕NA = 2(14 g mol )∕
23
−1
−26
(6.022 × 10 mol ) = 4.65 × 10 kg. Substituting T = 300 K, we find the rms velocity
along x, vx(rms) = 298.5 m s−1.
We have already calculated the N2 concentration n under a pressure of 1 atm in the
chamber in Example 1.12 by using Equation 1.30, that is, n = 2.45 × 1025 m−3.
The flux density of N2 molecules impinging on the substrate is then
Γx =

1
1
nvx ≈ (2.45 × 1025 m−3 ) (298.5 m s−1 ) = 3.65 × 1027 m−2 s−1
2
2

A typical size a of an atom is on the order of 0.2 nm so that an atom on the surface of a
substrate typically occupies an area a2 of 0.04 nm2 or 4 × 10−20 m2. A particular atom on the
surface is then bombarded at a rate a2Γx per second, that is, (4 × 10−20 m2)(3.65 × 1027 m−2 s−1)
or 146 million times every second.
If we repeat the calculations at a pressure of 10−9 torr (1.33 × 10−7 Pa), we would find
that n = 3.22 × 1013 m−3 and Γx = 4.8 × 1015 m−2 s−1 so that a particular atom on the substrate surface is hit 1.9 × 10−4 times per second, or it takes 1.4 hours for this atom to be hit
by an N2 molecule. It is obvious that at atmospheric pressure we cannot deposit the evaporant
atoms onto the substrate while the substrate is bombarded at an astronomic rate. On the other
hand, under suitable vacuum conditions, we can easily deposit evaporant atoms and grow the
layer we need on the substrate without air and other contaminant molecules interfering with
the growth.

1.7

HEAT, THERMAL FLUCTUATIONS, AND NOISE

Generally, thermal equilibrium between two objects implies that they have the same
temperature, where temperature (from the kinetic theory) is a measure of the mean
kinetic energy of the molecules. Consider a solid in a monatomic gas atmosphere
such as He gas, as depicted in Figure 1.25. Both the gas and the solid are at the
same temperature. The gas molecules move around randomly, with a mean kinetic
energy given by 12 mv2 = 23 kT , where m is the mass of the gas molecule. We also know
that the atoms in the solid vibrate with a mean kinetic energy given by 12 MV 2 = 32 kT,
where M is the mass of the solid atom and V is the velocity of vibration. The gas
molecules will collide with the atoms on the surface of the solid and will thus
Solid

Figure 1.25 Solid in equilibrium in air.
During collisions between the gas and solid atoms,
kinetic energy is exchanged. (For simplicity, the
gas molecule is assumed to be monatomic.)

Gas
M

V

v
Gas
atom

m

45

46

CHAPTER 1

∙

ELEMENTARY MATERIALS SCIENCE CONCEPTS

exchange energy with those solid atoms. Since both are at the same temperature, the
solid atoms and gas molecules have the same mean kinetic energy, which means that
over a long time, there will be no net transfer of energy from one to the other. This
is basically what we mean by thermal equilibrium.
If, on the other hand, the solid is hotter than the gas, Tsolid > Tgas, and thus
1
2
MV
> 21 mv2 , then when an average gas molecule and an average solid atom col2
lide, energy will be transferred from the solid atom to the gas molecule. As many
more gas molecules collide with solid atoms, more and more energy will be transferred, until the mean kinetic energy of atoms in each substance is the same and
they reach the same temperature: the bodies have equilibrated. The amount of
energy transferred from the kinetic energy of the atoms in the hot solid to the kinetic
energy of the gas molecules is called heat. Heat represents the energy transfer from
the hot body to the cold body by virtue of the random motions and collisions of the
atoms and molecules.
Although, over a long time, the energy transferred between two systems in thermal
equilibrium is certainly zero, this does not preclude a net energy transfer from one to
the other at one instant. For example, at any one instant, an average solid atom may
be hit by a fast gas molecule with a speed at the far end of the Maxwell–Boltzmann
distribution. There will then be a transfer of energy from the gas molecule to the solid
atom. At another instant, a slow gas molecule hits the solid, and the reverse is true.
Thus, although the mean energy transferred from one atom to the other is zero, the
instantaneous value of this energy is not zero and varies randomly about zero.
As an example, consider a small mass attached to a spring, as illustrated in
Figure 1.26. The gas or air molecules will bombard and exchange energy with the
solid atoms. Some air molecules will be fast and some will be slow, which means
that there will be an instantaneous exchange of energy. Consequently, the spring will
be compressed when the bombarding air molecules are fast (more energetic) and
extended when they are less energetic. This leads to a mechanical fluctuation of the
mass about its equilibrium position, as depicted in Figure 1.26. These fluctuations
make the measurement of the exact position of the mass uncertain, and it is futile
to try to measure the position more accurately than these fluctuations permit.
Figure 1.26 Fluctuations of
a mass attached to a spring,
due to random bombardment
by air molecules.

Compression

Equilibrium

Extension

m Δx=0
Compression

Δx<0
m
Δx>0

Extension
m

t

Δx

1 .7

HEAT, THERMAL FLUCTUATIONS, AND NOISE

47

If the mass m compresses the spring by Δx, then at time t, the energy stored as
potential energy in the spring is
PE(t) =

1
K(Δx) 2
2

[1.34]

where K is the spring constant. At a later instant, this energy will be returned to the
gas by the spring. The spring will continue to fluctuate because of the fluctuations
in the velocity of the bombarding air molecules. Over a long period, the average
value of PE will be the same as KE and, by virtue of the Maxwell equipartition of
energy theorem, it will be given by
1
1
K(Δx) 2 = kT
2
2

[1.35]

Thus, the rms value of the fluctuations of the mass about its equilibrium position is
(Δx) rms = √

kT
K

[1.36]

To understand the origin of electrical noise, for example, we consider the thermal fluctuations in the instantaneous local electron concentration in a conductor,
such as that shown in Figure 1.27. Because of fluctuations in the electron concentration at any one instant, end A of the conductor can become more negative with
respect to end B, which will give rise to a voltage across the conductor. This fluctuation in the electron concentration is due to more electrons at that instant moving
toward end A than toward B. At a later instant, the situation reverses and more
electrons move toward B than toward A, resulting in end B becoming more negative
and leading to a reversal of the voltage between A and B. Clearly, there will therefore be voltage fluctuations across the conductor, even though the mean voltage
across it over a long period is always zero. If the conductor is connected to an
amplifier, these voltage fluctuations will be amplified and recorded as noise at the
output. This noise corrupts the actual signal at the amplifier input and is obviously
undesirable. As engineers, we have to know how to calculate the magnitude of this
noise. Although the mean voltage due to thermal fluctuations is zero, the rms value
is not. The average voltage from a power outlet is zero, but the rms value is 120 V.
We use the rms value to calculate the amount of average power available.
Consider a conductor of resistance R. To derive the noise voltage generated by
R we place a capacitor C across this conductor, as in Figure 1.28, and we assume
that both are at the same temperature; they are in thermal equilibrium. The capacitor
is placed as a convenient device to obtain or derive the noise voltage generated by
R. It should be emphasized that C itself does not contribute to the source of the
fluctuations (it generates no noise) but is inserted into the circuit to impose a finite
bandwidth over which we will calculate the noise voltage. The reason is that all
practical electric circuits have some kind of bandwidth, and the noise voltage we
will derive depends on this bandwidth. Even if we remove the capacitor, there will
still be stray capacitances; and if we short the conductor, the shorting wires will have
some inductance that will also impose a bandwidth. As we mentioned previously,

Root mean
square
fluctuations
of a body
attached to a
spring of
stiffness K

48

CHAPTER 1

∙

ELEMENTARY MATERIALS SCIENCE CONCEPTS
B

A

v=0V
Current

B

A

Electron
flow

v = +5 μV
B

A

R C
Electron
flow

v = –3 μV
Current

Voltage, v(t)

v(t)

Time

t

Figure 1.27 Random motion of conduction
electrons in a conductor, resulting in electrical
noise.

Figure 1.28 Charging and
discharging of a capacitor by a
conductor, due to the random thermal
motions of the conduction electrons.

thermal fluctuations in the conductor give rise to voltage fluctuations across R. There
is only so much average energy available in these thermal fluctuations, and this is
the energy that is used to charge and discharge the external capacitor C. The voltage
v across the capacitor depends on how much energy that can be stored on it, which
in turn depends on the thermal fluctuations in the conductor. Charging a capacitor
to a voltage v implies that an energy E = 21 Cv2 is stored on the capacitor. The mean
stored energy E in a thermal equilibrium system can only be 12 kT , according to the
Maxwell energy equipartition theorem. Thus E(t), the mean energy stored on C due
to thermal fluctuations, is given by
E(t) =

1
1
Cv(t) 2 = kT
2
2

We see that the mean square voltage across the capacitor is given by
v(t) 2 =

kT
C

[1.37]

1 .7

HEAT, THERMAL FLUCTUATIONS, AND NOISE

49

Interestingly, the rms noise voltage across an RC network seems to be independent of the resistance. However, the origin of the noise voltage arises from the
electron fluctuations in the conductor and we must somehow re-express Equation 1.37
to reflect this fact; that is, we must relate the electrical fluctuations to R.
The voltage fluctuations across the network will have many sinusoidal components, but only those below the cutoff frequency of the RC network will contribute
to the mean square voltage (that is, we effectively have a low-pass filter). If B is the
bandwidth of the RC network,12 then B = 1∕(2πRC) and we can eliminate C in
Equation 1.37 to obtain
v(t) 2 = 2πkTRB

This is the key equation for calculating the mean square noise voltage from a
resistor over a bandwidth B. A more rigorous derivation makes the numerical factor 4
rather than 2π. For a network with a bandwidth B, the rms noise voltage is therefore
vrms = √4kTRB

[1.38]

Equation 1.38 is known as the Johnson resistor noise equation, and it sets the
lower limit of the magnitude of small signals that can be amplified. Note that Equation 1.38 basically tells us the rms value of the voltage fluctuations within a given
bandwidth (B) and not the origin and spectrum (noise voltage vs. frequency) of the
noise. The origin of noise is attributed to the random motions of electrons in the
conductor (resistor), and Equation 1.38 is the fundamental description of electrical
fluctuations; that is, the fluctuations in the conductor’s instantaneous local electron
concentration that charges and discharges the capacitor. To determine the rms noise
voltage across a network with an impedance Z( jω), all we have to do is find the real
part of Z, which represents the resistive part, and use this for R in Equation 1.38.
NOISE IN AN RLC CIRCUIT Most radio receivers have a tuned parallel-resonant circuit,
which consists of an inductor L, capacitor C, and resistance R in parallel. Suppose L is 100 μH;
C is 100 pF; and R, the equivalent resistance due to the input resistance of the amplifier and
to the loss in the coil (coil resistance plus ferrite losses), is about 200 kΩ. What is the minimum
rms radio signal that can be detected?
SOLUTION

Consider the bandwidth of this tuned RLC circuit, which can be found in any electrical engineering textbook:
B=

fo
Q

where fo = 1∕[2π √LC] is the resonant frequency and Q = 2π foCR is the quality factor.
Substituting for L, C, and R, we get, fo = 107∕2π = 1.6 × 106 Hz and Q = 200, which gives
B = 107∕[2π(200)] Hz, or 8 kHz. The rms noise voltage is
vrms = [4kTRB] 1∕2 = [4(1.38 × 10−23 J K−1 ) (300 K) (200 × 103 Ω) (8 × 103 Hz) ] 1∕2
= 5.1 × 10−6 V
12

or

5.1 μV

A low-pass filter allows all signal frequencies up to the cutoff frequency B to pass. B is 1∕(2πRC).

Root mean
square noise
voltage
across a
resistance

EXAMPLE 1.14

50

CHAPTER 1

∙

ELEMENTARY MATERIALS SCIENCE CONCEPTS

This rms voltage is within a bandwidth of 8 kHz centered at 1.6 MHz. This last information is totally absent in Equation 1.38. If we attempt to use
vrms = [

kT 1∕2
C]

we get
vrms = [

(1.38 × 10−23 J K−1 ) (300 K) 1∕2
= 6.4 μV
]
100 × 10−12 F

However, Equation 1.37 was derived using the RC circuit in Figure 1.28, whereas we
now have an LCR circuit. The correct approach uses Equation 1.38, which is generally valid,
and the appropriate bandwidth B.

1.8

THERMALLY ACTIVATED PROCESSES

1.8.1 ARRHENIUS RATE EQUATION
Many physical and chemical processes strongly depend on temperature and exhibit
what is called an Arrhenius type behavior, in which the rate of change is proportional to exp(−EA∕kT ), where EA is a characteristic energy parameter applicable to
the particular process. For example, when we store food in the refrigerator, we are
effectively using the Arrhenius rate equation: cooling the food diminishes the rate
of decay. Processes that exhibit an Arrhenius type temperature dependence are
referred to as thermally activated.
For an intuitive understanding of a thermally activated process, consider a vertical filing cabinet that stands in equilibrium, with its center of mass at A, as sketched
in Figure 1.29. Tilting the cabinet left or right increases the potential energy PE and
requires external work. If we could supply this energy, we could move the cabinet
over its edge and lay it flat, where its PE would be lower than at A. Clearly, since
the PE at B is lower, this is a more stable position than A. Further, in going from
A to B, we had to overcome a potential energy barrier of amount EA, which corresponds to the cabinet standing on its edge with the center of mass at the highest
point at A*. To topple the cabinet, we must first provide energy13 equal to EA to take
the center of mass to A*, from which point the cabinet, with the slightest encouragement, will fall spontaneously to B to attain the lowest PE. At the end of the whole
tilting process, the internal energy change for the cabinet, ΔU, is due to the change
in the PE (=mgh) from A to B, which is negative; B has lower PE than A.
Suppose, for example, a person with an average energy less than EA tries to
topple the cabinet. Like everyone else, that person experiences energy fluctuations
as a result of interactions with the environment (e.g., what type of day the person
had). During one of those high-energy periods, he can topple the cabinet, even
though most of the time he cannot do so because his average energy is less then EA.
13

According to the conservation of energy principle, the increase in the PE from A to A* must come from the
external work.

1.8

THERMALLY ACTIVATED PROCESSES

Figure 1.29 Tilting a filing cabinet from
state A to its edge in state A* requires an
energy EA.
After reaching A*, the cabinet spontaneously
drops to the stable position B. The PE of
state B is lower than A, and therefore state B
is more stable than A.

U(X) = PE = mgh
Unstable (activated state)

Metastable

EA

Stable

A*

UA*
UA

A

ΔU
UB

B
X
XA

XA*

XB

System coordinate, X = Position of center of mass
A

A*

B

U = PE(x)
UA*

A*

EA
UA = UB

A

B
X
Displacement

51

Figure 1.30 Diffusion of an
interstitial impurity atom in a
crystal from one void to a
neighboring void.
The impurity atom at position A
must possess an energy EA to push
the host atoms away and move
into the neighboring void at B.

The rate at which the cabinet is toppled depends on the number of times (frequency)
the person tries and the probability that he possesses energy greater than EA.
As an example of a thermally activated process, consider the diffusion of impurity atoms in a solid, one of which is depicted in Figure 1.30. In this example, the
impurity atom is at an interatomic void A in the crystal, called an interstitial site.
For the impurity atom to move from A to a neighboring void B, the atom must push
the host neighbors apart as it moves across. This requires energy in much the same
way as does toppling the filing cabinet. There is a potential energy barrier EA to the
motion of this atom from A to B.
Both the host and the impurity atoms in the solid vibrate about their equilibrium
positions, with a distribution of energies, and they also continually exchange energies,
which leads to energy fluctuations. In thermal equilibrium, at any instant, we can expect
the energy distribution of the atoms to obey the Boltzmann distribution law (see Equation 1.28). The average kinetic energy per atom is vibrational and is 32 kT, which will not
allow the impurity simply to overcome the PE barrier EA, because typically EA ≫ 23 kT.

52

CHAPTER 1

∙

ELEMENTARY MATERIALS SCIENCE CONCEPTS

The rate of jump, called the diffusion, of the impurity from A to B depends on
two factors. The first is the number of times the atom tries to go over the potential
barrier, which is the vibrational frequency fo, in the AB direction. The second factor
is the probability that the atom has sufficient energy to overcome the PE barrier.
Only during those times when the atom has an energy greater than the potential
energy barrier EA = UA* − UA will it jump across from A to B. During this diffusion
process, the atom attains an activated state, labeled A* in Figure 1.30, with an
energy EA above UA, so the crystal internal energy is higher than UA. EA is called
the activation energy.
Suppose there are N impurity atoms. At any instant, according to the Boltzmann
distribution, nE dE of these will have kinetic energies in the range E to (E + dE),
so the probability that an impurity atom has an energy E greater than EA is
Number of impurities with E > EA
Total number of impurities
∫E∞A nE dE
EA
=
= A exp (− )
N
kT

Probability (E > EA ) =

where A is a dimensionless constant that has only a weak temperature dependence
compared with the exponential term.14 The rate of jumps, jumps per seconds, or
simply the frequency of jumps f from void to void is
Rate for a
thermally
activated
process

f = (Frequency of attempts along AB)(Probability of E > EA )
EA
= fo A exp(− )
EA = UA* − UA
kT

[1.39]

Equation 1.39 describes the rate of a thermally activated process, for which
increasing the temperature causes more atoms to be energetic and hence results in
more jumps over the potential barrier. Equation 1.39 is the well-known Arrhenius
rate equation and is generally valid for a vast number of transformations, both
chemical and physical.

1.8.2 ATOMIC DIFFUSION AND THE DIFFUSION COEFFICIENT
Consider the motion of the impurity atom in Figure 1.30. For simplicity, assume a
two-dimensional crystal in the plane of the paper, as in Figure 1.31. The impurity
atom has four neighboring voids into which it can jump. If θ is the angle with respect
to the x axis, then these voids are at directions θ = 0°, 90°, 180°, and 270°, as
depicted in Figure 1.31. Each jump is in a random direction along one of these four
angles. As the impurity atom jumps from void to void, it leaves its original location
at O, and after N jumps, after time t, it has been displaced from O to O′.
Let a be the closest void-to-void separation. Each jump results in a displacement
along x which is equal to a cos θ, with θ = 0°, 90°, 180°, or 270°. Thus, each jump
14

The integration of nE dE above from EA to infinity tacitly assumes that EA is well above the peak of the
distribution as in Figure 1.23, so that nE is taken to be proportional to exp(−E∕kT). Put differently, it assumes that
EA is greater than the mean thermal energy.

1.8

THERMALLY ACTIVATED PROCESSES

53

O'
After N jumps
θ = 90°

y
θ = 0°

θ = 180°

L
Y

x
a

θ = 270°

X
O

Figure 1.31 An impurity atom has four site choices for diffusion to a neighboring interstitial vacancy.
After N jumps, the impurity atom would have been displaced from the original position at O.

results in a displacement along x which can be a, 0, −a, or 0, corresponding to the
four possibilities. After N jumps, the mean displacement along x will be close to
zero, just as the mean voltage of the ac voltage from a power outlet is zero, even
though it has an rms value of 120 V. We therefore consider the square of the displacements. The total square displacement, denoted X 2, is
X2 = a2 cos2 θ1 + a2 cos2 θ2 + ⋯ + a2 cos2 θN

Clearly, θ = 90° and 270° give cos2 θ = 0. Of all N jumps, 12 N are θ = 0 and
180°, each of which gives cos2 θ = 1. Thus,
X2 =

1 2
aN
2

There will be a similar expression for Y 2, which means that after N jumps, the
total square distance L2 from O to O′ in Figure 1.31 is
L2 = X 2 + Y 2 = a2N

The rate of jumping (frequency of jumps) is given by Equation 1.39
f = fo A exp(−

EA
kT )

so the time per jump is 1∕f. Time t for N jumps is N∕f. Thus, N = ft and
L2 = a2ft = 2Dt

[1.40]

where, by definition, D = 12 a2f , which is a constant that depends on the diffusion
process, as well as the temperature, by virtue of f. This constant is generally called
the diffusion coefficient. Substituting for f, we find
D=

or

Mean square
displacement

EA
1 2
a fo A exp(− )
2
kT

D = Do exp(−

EA
kT )

[1.41]

Diffusion
coefficient

54

CHAPTER 1

∙

ELEMENTARY MATERIALS SCIENCE CONCEPTS

where Do is a constant. The root square displacement L in time t, from Equation
1.40, is given by L = [2Dt]1∕2. Since L2 is evaluated from X 2 and Y 2, L is known as
the root mean square (rms) displacement.
The preceding specific example considered the diffusion of an impurity in a void
between atoms in a crystal; this is a simple way to visualize the diffusion process.
An impurity, indeed any atom, at a regular atomic site in the crystal can also diffuse
around by various other mechanisms. For example, such an impurity can simultaneously exchange places with a neighbor. But, more significantly, if a neighboring
atomic site has a vacancy that has been left by a missing host atom, then the impurity can simply jump into this vacancy. (Vacancies in crystals are explained in detail
in Section 1.10.1; for the present, they simply correspond to missing atoms in the
crystal.) The activation energy EA in Equation 1.41 is a measure of the difficulty of
the diffusion process. It may be as simple as the energy (or work) required for an
impurity atom to deform (or strain) the crystal around it as it jumps from one interstitial site to a neighboring interstitial site, as in Figure 1.30; or it may be more
complicated, for example, involving vacancy creation.
Various Si semiconductor devices are fabricated by doping a single Si crystal
with impurities (dopants) at high temperatures. For example, doping the Si crystal
with phosphorus (P) gives the crystal a higher electrical conductivity. The P atoms
substitute directly for Si atoms in the crystal. These dopants migrate from high to
low dopant concentration regions in the crystal by diffusion, which occurs efficiently
only at sufficiently high temperatures.

EXAMPLE 1.15

The diffusion coefficient of P atoms in the Si
crystal follows Equation 1.41 with Do = 10.5 cm2 s−1 and EA = 3.69 eV. What is the diffusion
coefficient at a temperature of 1100 °C at which dopants such as P are diffused into Si to
fabricate various devices? What is the rms distance diffused by P atoms in 5 minutes? Estimate,
as an order of magnitude, how many jumps the P atom makes in 1 second if you take the
jump distance to be roughly the mean interatomic separation, ∼0.27 nm.

DIFFUSION OF DOPANTS IN SILICON

SOLUTION

From Equation 1.41,
EA
(3.69 eV) (1.602 × 10−19 J eV−1 )
2 −1
D = Do exp −
=
(10.5
cm
s
)
exp
−
( kT )
[ (1.381 × 10−23 J K−1 ) (1100 + 273 K) ]
= 3.0 × 10−13 cm2 s−1

The rms distance L diffused in a time t = 5 min = 5 × 60 seconds is
L = √2Dt = [2(3.0 × 10−13 cm2 s−1 ) (5 × 60 s) ] 1∕2 = 1.3 × 10−5 cm or

0.13 μm

Equation 1.40 was derived for a two-dimensional crystal as in Figure 1.31, and for an impurity diffusion. Nonetheless, we can still use it to estimate how many jumps a P atom makes
in 1 second. From Equation 1.40, f ≈ 2D∕a2 ≈ 2(3.0 × 10−17 m2 s−1)∕(0.27 × 10−9 m)2 = 823
jumps per second. It takes roughly 1 ms to make one jump. It is left as an exercise to show
that at room temperature it will take a P atom 1046 years to make a jump! (Scientists and
engineers know how to use thermally activated processes.)

1.9

THE CRYSTALLINE STATE

55

a

2R

a
a

a
FCC unit cell
(a)

(b)

(c)

Figure 1.32 (a) The crystal structure of copper which is face-centered cubic (FCC). The atoms are positioned at welldefined sites arranged periodically, and there is a long-range order in the crystal. (b) An FCC unit cell with close-packed
spheres. (c) Reduced-sphere representation of the FCC unit cell. Examples: Ag, Al, Au, Ca, Cu, γ-Fe (>912 °C), Ni, Pd, Pt,
and Rh.

1.9

THE CRYSTALLINE STATE

1.9.1 TYPES OF CRYSTALS
A crystalline solid is a solid in which the atoms bond with each other in a regular
pattern to form a periodic collection (or array) of atoms, as shown for the copper
crystal in Figure 1.32. The most important property of a crystal is periodicity,
which leads to what is termed long-range order. In a crystal, the local bonding
geometry is repeated many times at regular intervals, to produce a periodic array
of atoms that constitutes the crystal structure. The location of each atom is well
known by virtue of periodicity. There is therefore a long-range order, since we can
always predict the atomic arrangement anywhere in the crystal. Nearly all metals,
many ceramics and semiconductors, and various polymers are crystalline solids in
the sense that the atoms or molecules are positioned on a periodic array of points
in space.
All crystals can be described in terms of a lattice and a basis.15 A lattice is an
infinite periodic array of geometric points in space, without any atoms. When we
place an identical group of atoms (or molecules), called a basis, at each lattice
point, we obtain the actual crystal structure. The crystal is thus a lattice plus a
basis at each lattice point. In the copper crystal in Figure 1.32a, each lattice point
has one Cu atom and the basis is a single Cu atom. As apparent from Figure 1.32a,
the lattice of the copper crystal has cubic symmetry and is one of many possible lattices.
Since the crystal is essentially a periodic repetition of a small volume (or cell)
of atoms in three dimensions, it is useful to identify the repeating unit so that the
15

Lattice is a purely imaginary geometric concept whose only requirement is that the infinite array of points has
periodicity. In many informal discussions, the term lattice or crystal lattice is used to mean the crystal structure
itself. These concepts are further developed in Section 1.14 under Additional Topics.

56

CHAPTER 1

∙

ELEMENTARY MATERIALS SCIENCE CONCEPTS

crystal properties can be described through this unit. The unit cell is the most convenient small cell in the crystal structure that carries the properties of the crystal.
The repetition of the unit cell in three dimensions generates the whole crystal structure, as is apparent in Figure 1.32a for the copper crystal.
The unit cell of the copper crystal is cubic with Cu atoms at its corners and one
Cu atom at the center of each face, as indicated in Figure 1.32b. The unit cell of Cu
is thus said to have a face-centered cubic (FCC) structure. The Cu atoms are shared
with neighboring unit cells. Effectively, then, only one-eighth of a corner atom is in
the unit cell and one-half of the face-centered atom belongs to the unit cell, as shown
in Figure 1.32b. This means there are effectively four atoms in the unit cell. The
length of the cubic unit cell is termed the lattice parameter a of the crystal structure. For Cu, for example, a is 0.362 nm, whereas the radius R of the Cu atom in
the crystal is 0.128 nm. Assuming the Cu atoms are spheres that touch each other,
we can geometrically relate a and R. For clarity, it is often more convenient to draw
the unit cell with the spheres reduced, as in Figure 1.32c.
The FCC crystal structure of Cu is known as a close-packed crystal structure
because the Cu atoms are packed as closely as possible, as is apparent in Figure 1.32a
and b. The volume of the FCC unit cell is 74 percent full of atoms, which is the
maximum packing possible with identical spheres. By comparison, iron has a bodycentered cubic (BCC) crystal structure, and its unit cell is shown in Figure 1.33.
The BCC unit cell has Fe atoms at its corners and one Fe atom at the center of the
cell. The volume of the BCC unit cell is 68 percent full of atoms, which is lower
than the maximum possible packing.
The FCC crystal structure is only one way to pack the atoms as closely as possible. For example, in zinc, the atoms are arranged as closely as possible in a hexagonal symmetry, to form the hexagonal close-packed (HCP) structure shown in
Figure 1.34a. This structure corresponds to packing spheres as closely as possible
first as one layer A, as shown in Figure 1.34b. You can visualize this by arranging
six pennies as closely as possible on a table top. On top of layer A we can place an
identical layer B, with the spheres taking up the voids on layer A, as depicted in
Figure 1.34b. The third layer can be placed on top of B and lined up with layer A.
The stacking sequence is therefore ABAB. . . . A unit cell for the HCP structure is
shown in Figure 1.34c, which shows that this is not a cubic structure. The unit cell

Figure 1.33 Body-centered
cubic (BCC) crystal structure.
(a) A BCC unit cell with closepacked hard spheres representing
the Fe atoms. (b) A reducedsphere unit cell.

a

1.9

THE CRYSTALLINE STATE

57

Layer B
c
Layer A
Layer B
Layer A
Layer A

Layer A
a

(a)

(b)

(c)

(d)

Figure 1.34 The hexagonal close-packed (HCP) crystal structure. (a) The hexagonal close-packed (HCP) structure.
A collection of many Zn atoms. Color difference distinguishes layers (stacks). (b) The stacking sequence of closely
packed layers is ABAB. (c) A unit cell with reduced spheres. (d) The smallest unit cell with reduced spheres.

shown, although convenient, is not the smallest unit cell. The smallest unit cell for
the HCP structure is shown in Figure 1.34d and is called the hexagonal unit cell.
The repetition of this unit cell will generate the whole HCP structure. The atomic
packing density in the HCP crystal structure is 74 percent, which is the same as that
in the FCC structure.
Covalently bonded solids, such as silicon and germanium, have a diamond crystal structure brought about by the directional nature of the covalent bond, as shown
in Figure 1.35 (see also Figure 1.6). The rigid local bonding geometry of four Si–Si
bonds in the tetrahedral configuration forces the atoms to form what is called the
diamond cubic crystal structure. The unit cell in this case can be identified with
the cubic structure. Although there are atoms at each corner and at the center of
each face, indicating an FCC-like structure, there are four atoms within the cell as
well. Thus, there are eight atoms in the unit cell. The diamond unit cell can actually
be described in terms of an FCC lattice (a geometric arrangement of points) with
each lattice point having a basis of two Si atoms. If we place the two Si atoms at
each site appropriately, for example, one right at the lattice point, and the other
displaced from it by a quarter lattice distance a∕4 along the cube edges, we can
easily generate the diamond unit cell. In the copper crystal, each FCC lattice point
has one Cu atom, whereas in the Si crystal each lattice point has two Si atoms; thus
there are 4 × 2 = 8 atoms in the diamond unit cell.
In the GaAs crystal, as in the silicon crystal, each atom forms four directional
bonds with its neighbors. The unit cell looks like a diamond cubic, as indicated in
Figure 1.36 but with the Ga and As atoms alternating positions. This unit cell is
