Repository: dhruvvenkat/2A-assistants

trying out this new method of studying!

File: courses/ece109-materials/text/ECE 109 Electronic Materials & Devices Principles of 4th Ed.txt (part 5 of 63)
Questions and Problems 847
Chapter 9
Optical Properties of Materials
termed the zinc blende structure after ZnS, which has this type of unit cell. Many
important compound semiconductors have this crystal structure, GaAs being the
most commonly known. The zinc blende unit cell can also be described in terms of
a fundamental FCC lattice and a basis that has two atoms, Zn and S (or Ga and As).
For example, we can place one S at each lattice point and one Zn atom displaced
from the Zn by a∕4 along the cube edges.

58

CHAPTER 1

∙

ELEMENTARY MATERIALS SCIENCE CONCEPTS

C
S
a

a

Zn
a

a

a

a

Figure 1.35 The diamond unit cell
which is cubic. The cell has eight
atoms.
Gray Sn (α-Sn) and the elemental
semiconductors Ge and Si have this
crystal structure.

Ratio of radii = 1

1¢

Figure 1.36 The zinc blende (ZnS)
cubic crystal structure.
Many important compound crystals
have the zinc blende structure.
Examples: AlAs, GaAs, GaP, GaSb,
InAs, InP, InSb, ZnS, ZnTe.

Ratio of radii = 0.75

25¢

25¢

1¢

Unit cell

1¢

Nearest neighbors = 6 Nearest neighbors = 4

A two-dimensional crystal of
pennies and quarters

Figure 1.37 Packing of coins on a table top to build a two-dimensional crystal.

In ionic solids, the cations (e.g., Na+) and the anions (Cl−) attract each other
nondirectionally. The crystal structure depends on how closely the opposite ions can
be brought together and how the same ions can best avoid each other while maintaining long-range order, or maintaining symmetry. These depend on the relative charge
and relative size per ion.
To demonstrate the importance of the size effect in two dimensions, consider
identical coins, say pennies (1-cent coins). At most, we can make six pennies
touch one penny, as shown in Figure 1.37. On the other hand, if we use quarters16

16

Although many are familiar with the United States coinage, any two coins with a size ratio of about 0.75 would
work out the same.

1.9

Na+

THE CRYSTALLINE STATE

Cl–
Cl–
Cs+

Figure 1.38 A possible reducedsphere unit cell for the NaCl (rock
salt) crystal.
An alternative unit cell may have
Na+ and Cl− interchanged. Examples:
AgCl, CaO, CsF, LiF, LiCl, NaF, NaCl,
KF, KCl, and MgO.

Figure 1.39 A possible reduced-sphere
unit cell for the CsCl crystal.
An alternative unit cell may have Cs+ and
Cl− interchanged. Examples: CsCl, CsBr,
CsI, TlCl, TlBr, and TlI.

(25-cent coins) to touch one penny, at most only five quarters can do so. However,
this arrangement cannot be extended to the construction of a two-dimensional
crystal with periodicity. To fulfill the long-range symmetry requirement for crystals, we can only use four quarters to touch the penny and thereby build a twodimensional “penny–quarter” crystal, which is shown in the figure. In the
two-dimensional crystal, a penny has four quarters as nearest neighbors; similarly,
a quarter has four pennies as nearest neighbors. A convenient unit cell is a square
cell with one-quarter of a penny at each corner and a full penny at the center (as
shown in the figure).
The three-dimensional equivalent of the unit cell of the penny–quarter crystal is
the NaCl unit cell shown in Figure 1.38. The Na+ ion is about half the size of the
Cl− ion, which permits six nearest neighbors while maintaining long-range order.
The repetition of this unit cell in three dimensions generates the whole NaCl crystal,
which was depicted in Figure 1.9b.
A similar unit cell with Na+ and Cl− interchanged is also possible and equally
convenient. We can therefore describe the whole crystal with two interpenetrating
FCC unit cells, each having oppositely charged ions at the corners and face centers.
Many ionic solids have the rock salt (NaCl) crystal structure.
When the cation and anions have equal charges and are about the same size,
as in the CsCl crystal, the unit cell is called the CsCl unit cell, which is shown
in Figure 1.39. Each cation is surrounded by eight anions (and vice versa),
which are at the corners of a cube. This is not a true BCC unit cell because the
atoms at various BCC lattice points are different. (As discussed in Section 1.14,
CsCl has a simple cubic lattice with a basis that has one Cl− ion and one
Cs+ ion.)
Table 1.3 summarizes some of the important properties of the main crystal
structures considered in this section.

59

60

CHAPTER 1

∙

ELEMENTARY MATERIALS SCIENCE CONCEPTS

Table 1.3 Properties of some important crystal structures

Crystal
Structure

a and R
(R is the Radius
of the Atom)

Coordination
Number (CN)

Number of
Atoms per
Unit Cell

Atomic
Packing
Factor

Examples

Simple cubic

a = 2R

6

1

0.52

No metals (Except Po)

BCC

a = 4R
√3

8

2

0.68

Many metals: α−Fe, Cr, Mo, W

FCC

a = 4R
√2

12

4

0.74

Many metals: Ag, Au, Cu, Pt

HCP

a = 2R
c = 1.633a

12

2

0.74

Many metals: Co, Mg, Ti, Zn

Diamond

a = 8R
√3

4

8

0.34

Covalent solids:
Diamond, Ge, Si, α-Sn

Zinc blende

4

8

0.34

Many covalent and ionic solids.
Many compound semiconductors.
ZnS, GaAs, GaSb, InAs, InSb

NaCl

6

4 cations

0.67

Ionic solids such as NaCl, AgCl,
LiF, MgO, CaO

4 anions

(NaCl)

Ionic packing factor depends on
relative sizes of ions.

CsCl

EXAMPLE 1.16

8

1 cation
1 anion

Ionic solids such as CsCl, CsBr, CsI

THE COPPER (FCC) CRYSTAL Consider the FCC unit cell of the copper crystal shown in

Figure 1.40.

a.
b.
c.

How many atoms are there per unit cell?
If R is the radius of the Cu atom, show that the lattice parameter a is given by a = R2 √2.
Calculate the atomic packing factor (APF) defined by
APF =

d.

Volume of atoms in unit cell
Volume of unit cell

Calculate the atomic concentration (number of atoms per unit volume) in Cu and the
density of the crystal given that the atomic mass of Cu is 63.55 g mol−1 and the radius
of the Cu atom is 0.128 nm.

SOLUTION

a.

b.

There are four atoms per unit cell. The Cu atom at each corner is shared with eight other
adjoining unit cells. Each Cu atom at the face center is shared with the neighboring unit
cell. Thus, the number of atoms in the unit cell = 8 corners ( 18 atom) + 6 faces ( 12 atom) =
4 atoms.
Consider the unit cell shown in Figure 1.40 and one of the cubic faces. The face is a
square of side a and the diagonal is √a2 + a2 or a √2. The diagonal has one atom at
the center of diameter 2R, which touches two atoms centered at the corners. The diagonal, going from corner to corner, is therefore R + 2R + R. Thus, 4R = a √2 and
a = 4R∕√2 = R2 √2. Therefore, a = 0.3620 nm.

1.9

THE CRYSTALLINE STATE

1
th of an atom
8

R
Half of an atom

2R

a

Figure 1.40 The FCC unit cell.
The atomic radius is R and the lattice
parameter is a.

a

R
a

c.

APF =

(Number of atoms in unit cell) × (Volume of atom)
Volume of unit cell
4×

=

d.

4 3
42 3
πR
πR
3
3
42π
=
=
= 0.74
3
3
a
(R2 √2)
3(2 √2) 3

In general, if there are x atoms in the unit cell, the atomic concentration is
nat =

Number of atoms in unit cell
x
= 3
Volume of unit cell
a

Thus, for Cu
nat =

4
= 8.43 × 1022 cm−3
(0.3620 × 10−7 cm) 3

There are x atoms in the unit cell, and each atom has a mass of Mat∕NA grams. The
density ρ is
Mat
x( )
NA
Mass of all atoms in unit cell
ρ=
=
Volume of unit cell
a3

that is,
ρ=

natMat (8.43 × 1022 cm−3 ) (63.55 g mol−1 )
=
= 8.9 g cm−3
NA
6.022 × 1023 mol−1

Note that the expression ρ = (nat Mat)∕NA is particularly useful in finding the atomic
concentration nat from the density since the latter can be easily measured or available in
various data resources.

1.9.2 CRYSTAL DIRECTIONS AND PLANES
There can be a number of possibilities for choosing a unit cell for a given crystal
structure, as is apparent in Figure 1.34c and d for the HCP crystal. As a convention,
we generally represent the geometry of the unit cell as a parallelepiped with sides
a, b, and c and angles α, β, and γ, as depicted in Figure 1.41a. The sides a, b, and c
and angles α, β, and γ are referred to as the lattice parameters. To establish a reference frame and to apply three-dimensional geometry, we insert an xyz coordinate
system. The x, y, and z axes follow the edges of the parallelepiped and the origin is

61

62

CHAPTER 1

∙

ELEMENTARY MATERIALS SCIENCE CONCEPTS

z

z
Unit cell geometry

c

Unit cell

zo
c

β

α

O

b

a
x

c
y

xo

a

γ
b

a

[111]

[010]

[010]

[111]

y

(b) Identification of a direction in a crystal.

[001]

[111]

yo

b

x

(a) A parallelepiped is chosen to describe
the geometry of a unit cell. We line the
x, y, and z axes with the edges of the
parallelepiped taking the lower-left rear
corner as the origin.

[100]

[121]

P

[110]
[111]

–y

–a

[110]

x

y
a

[111]
(c) Directions in the cubic crystal system.
[111]

[111]

[111]

[111] Family of <111> directions
Figure 1.41

at the lower-left rear corner of the cell. The unit cell extends along the x axis from
0 to a, along y from 0 to b, and along z from 0 to c.
For Cu and Fe, the unit-cell geometry has a = b = c, α = β = γ = 90°, and cubic
symmetry. For Zn, the unit cell has hexagonal geometry, with a = b ≠ c, α = β = 90°,
and γ = 120°, as shown in Figure 1.34d.
In explaining crystal properties, we must frequently specify a direction in a
crystal, or a particular plane of atoms. Many properties, for example, the elastic
modulus, electrical resistivity, magnetic susceptibility, etc., are directional within the
crystal. We use the convention described here for labeling crystal directions based
on three-dimensional geometry.
All parallel vectors have the same indices. Therefore, the direction to be labeled
can be moved to pass through the origin of the unit cell. As an example, Figure 1.41b

1.9

THE CRYSTALLINE STATE

shows a direction whose indices are to be determined. A point P on the vector can
be expressed by the coordinates xo, yo, zo where xo, yo, and zo are projections from
point P onto the x, y, and z axes, respectively, as shown in Figure 1.41b. It is generally convenient to place P where the line cuts a surface (though this is not necessary).
We can express these coordinates in terms of the lattice parameters a, b, and c,
respectively. We then have three coordinates, say x1, y1, and z1, for point P in terms
of a, b, and c. For example, if
xo, yo, zo

are

1
1
a, b, c
2
2

x1, y1, z1

i.e.,

1
1
, 1,
2
2

then P is at

We then multiply or divide these numbers until we have the smallest integers
(which may include 0). If we call these integers u, v, and w, then the direction is written in square brackets without commas as [uvw]. If any integer is a negative number,
we use a bar on top of that integer. For the particular direction in Figure 1.41b, we
therefore have [121].
Some of the important directions in a cubic lattice are shown in Figure 1.41c.
For example, the x, y, and z directions in the cube are [100], [010], and [001], as
shown. Reversing a direction simply changes the sign of each index. The negative
x, y, and z directions are [100], [010], and [001], respectively.
Certain directions in the crystal are equivalent because the differences between them
are based only on our arbitrary decision for labeling x, y, and z directions. For example,
[100] and [010] are different simply because of the way in which we labeled the x and
y axes. Indeed, directional properties of a material (e.g., elastic modulus, and dielectric
susceptibility) along the edge of the cube [100] are invariably the same as along the
other edges, for example, [010] and [001]. All of these directions along the edges of
the cube constitute a family of directions, which is any set of directions considered to
be equivalent. We label a family of directions, for example, [100], [010], [001], . . . ,
by using a common notation, triangular brackets. Thus, ⟨100⟩ represents the family of
six directions, [100], [010], [001], [100], [010], and [001] in a cubic crystal. Similarly,
the family of diagonal directions in the cube, shown in Figure 1.41c, is denoted ⟨111⟩.
We also frequently need to describe a particular plane in a crystal. Figure 1.42
shows a general unit cell with a plane to be labeled. We use the following convention, called the Miller indices of a plane, for this purpose.
We take the intercepts xo, yo, and zo of the plane on the x, y, and z axes, respectively. If the plane passes through the origin, we can use another convenient parallel
plane, or simply shift the origin to another point. All planes that have been shifted
by a lattice parameter have identical Miller indices.
We express the intercepts xo, yo, and zo in terms of the lattice parameters a, b,
and c, respectively, to obtain x1, y1, and z1. We then invert these numbers. Taking
the reciprocals, we obtain
1 1 1
, ,
x1 y1 z1

63

64

∙

CHAPTER 1

ELEMENTARY MATERIALS SCIENCE CONCEPTS

z
z intercept at ∞

b
Miller Indices (hkℓ):
1 1 1
(210)
1
1

c

2

x intercept at a/2
y
x

a
y intercept at b
Unit cell
(a) Identification of a plane in a crystal

z

(010)

(010)

z

(010)

(010)

(001)

(010)
y

y
x

x

(100)
z

(110)

z
(111)

(111)

(110)

y
–y

y
x

x
–z

(b) Various planes in the cubic lattice.
Figure 1.42 Labeling of crystal planes and typical examples in the cubic lattice.

We then clear all fractions, without reducing to lowest integers, to obtain a set
of integers, say h, k, and ℓ. We then put these integers into parentheses, without
commas, that is, (hkℓ). For the plane in Figure 1.42a, we have
Intercepts xo, yo, and zo are 12 a, 1b, and ∞c.
Intercepts x1, y1, and z1, in terms of a, b, and c, are 12 , 1, and ∞.
Reciprocals 1∕x1, 1∕y1, and 1∕z1 are 1∕ 12 , 1∕1, 1∕∞ = 2, 1, 0.
This set of numbers does not have fractions, so it is not necessary to clear fractions. Hence, the Miller indices (hkℓ) are (210).
If there is a negative integer due to a negative intercept, a bar is placed across
the top of the integer. Also, if parallel planes differ only by a shift that involves a
multiple number of lattice parameters, then these planes may be assigned the same
Miller indices. For example, the plane (010) is the xz plane that cuts the y axis at −b.

1.9

THE CRYSTALLINE STATE

65

If we shift the plane along y by two lattice parameters (2b), it will cut the y axis at
b and the Miller indices will become (010). In terms of the unit cell, the (010) plane
is the same as the (010) plane, as shown in Figure 1.42b. Note that not all parallel
planes are identical. Planes can have the same Miller indices only if they are separated by a multiple of the lattice parameter. For example, the (010) plane is not
identical to the (020) plane, even though they are geometrically parallel. In terms of
the unit cell, plane (010) is a face of the unit cell cutting the y axis at b, whereas
(020) is a plane that is halfway inside the unit cell, cutting the y axis at 12 b. The
planes contain different numbers of atoms. The (020) plane cannot be shifted by the
lattice parameter b to coincide with plane (010).
It is apparent from Figure 1.42b that in the case of the cubic crystal, the [hkℓ]
direction is always perpendicular to the (hkℓ) plane.
Certain planes in the crystal belong to a family of planes because their indices
differ only as a consequence of the arbitrary choice of axis labels. For example, the
indices of the (100) plane become (010) if we switch the x and y axes. All the (100),
(010), and (001) planes, and hence the parallel (100), (010), (001) planes, form a
family of planes, conveniently denoted by curly brackets as {100}.
Frequently we need to know the number of atoms per unit area on a given plane
(hkℓ). For example, if the surface concentration of atoms is high on one plane, then
that plane may encourage oxide growth more rapidly than another plane where there
are less atoms per unit area. Planar concentration of atoms is the number of atoms
per unit area, that is, the surface concentration of atoms, on a given plane in the
crystal. Among the {100}, {110}, and {111} planes in FCC crystals, the most
densely packed planes, those with the highest planar concentration, are {111} planes
and the least densely packed are {110}.
MILLER INDICES AND PLANAR CONCENTRATION Consider the plane shown in Figure 1.43a,

which passes through one side of a face and the center of an opposite face in the FCC lattice.
The plane passes through the origin at the lower-left rear corner. We therefore shift the origin
to say point O′ at the lower-right rear corner of the unit cell. In terms of a, the plane cuts
the x, y, and z axes at ∞, −1, 12 , respectively. We take the reciprocals to obtain, 0, −1, 2.
Therefore, the Miller indices are (012).
To calculate the planar concentration n(hkℓ) on a given (hkℓ) plane, we consider a bound
area A of the (hkℓ) plane within the unit cell as in Figure 1.43b. Only atoms whose centers lie
on A are involved in n(hkℓ). For each atom, we then evaluate what portion of the atomic cross
section (a circle in two dimensions) cut by the plane (hkℓ) is contained within A. Consider
the Cu FCC crystal with a = 0.3620 nm.
The (100) plane corresponds to a cube face and has an area A = a2. There is one full
atom at the center; that is, the (100) plane cuts through one full atom, one full circle in two
dimensions, at the face center as in Figure 1.43b. However, not all corner atoms are within
A. Only a quarter of a circle is within the bound area A in Figure 1.43b.
Number of atoms in A = (4 corners) × ( 41 atom) + 1 atom at face center = 2

Planar concentration n(100) of (100) is
n(100) =

4( 14 ) + 1
a2

=

2
2
= 15.3 atoms nm−2
=
a2 (0.3620 × 10−9 m) 2

EXAMPLE 1.17

66

∙

CHAPTER 1

ELEMENTARY MATERIALS SCIENCE CONCEPTS

z
FCC unit cell

y = –a
a

a√2

(012)

a

a
z =1 a
2

a

A = a2√2

A = a2
y

O′

(b) (100) plane

(c) (110) plane

x
(a) (012) plane
Figure 1.43 The (012) plane and planar concentrations in an FCC crystal.

Consider the (110) plane as in Figure 1.43c. The number of atoms in the area
A = (a)(a √2) defined by two face diagonals and two cube sides is
(4 corners) × ( 14 atom) + (2 face diagonals) × ( 21 atom at diagonal center) = 2

Planar concentration on (110) is
n(110) =

4( 14 ) + 2( 12 )
(a) (a √2)

=

2
2

a √2

= 10.8 atoms nm−2

Similarly, for the (111) plane, n(111) is 17.0 atoms nm−2. Clearly the (111) planes are the
most and (110) planes are the least densely packed among the (100), (110), and (111) planes.
We can estimate the surface concentration nsurf of atoms from the bulk concentration
nbulk. The quantity 1∕n1∕3
bulk represents the separation of the atoms d. Taking each atom to be
a cube then d is the side of this cube. An atom on the surface occupies an area d 2 and there28
m−3 for
fore the surface concentration is 1∕d 2, or nsurf ≈ n2∕3
bulk . Using nbulk = 8.43 × 10
2∕3
28
−3 2∕3
19
−2
copper from Example 1.16, nsurf ≈ nbulk = (8.43 × 10 m ) = 1.92 × 10 m which is
19 atoms nm−2. This is roughly the same order of magnitude as planar concentrations above
and not too far out from n(111). (Question 1.4 explores this further.)

1.9.3 ALLOTROPY AND CARBON
Certain substances can have more than one crystal structure, iron being one of
the best-known examples. This characteristic is termed polymorphism or allotropy.
Below 912 °C, iron has the BCC structure and is called α-Fe. Between 912 °C and
1400 °C, iron has the FCC structure and is called γ-Fe. Above 1400 °C, iron again
has the BCC structure and is called δ-Fe. Since iron has more than one crystal
structure, it is called polymorphic. Each iron crystal structure is an allotrope or
a polymorph.
The allotropes of iron are all metals. Furthermore, one allotrope changes to
another at a well-defined temperature called a transition temperature, which in this
case is 912 °C.

1.9

THE CRYSTALLINE STATE
Covalently bonded layer

Cubic crystal

Layers bonded by van der
Waals bonding

Covalently
bonded network
of atoms

Covalently bonded
layer

(a) Diamond unit cell

The FCC unit cell of the
Buckminsterfullerene crystal. Each
lattice point has a C60 molecule

Hexagonal unit cell

(b) Graphite

Buckminsterfullerene (C60) molecule (the
“buckyball” molecule)

(c) Buckminsterfullerene
Figure 1.44 The three allotropes of carbon.

Many substances have allotropes that exhibit widely different properties. Moreover, for some polymorphic substances, the transformation from one allotrope to
another cannot be achieved by a change of temperature, but requires the application
of pressure, as in the transformation of graphite to diamond.
Carbon has three important crystalline allotropes: diamond, graphite, and the
recently discovered buckminsterfullerene. These crystal structures are shown in
Figure 1.44a, b, and c, respectively, and their properties are summarized in Table 1.4.
Graphite is the carbon form that is stable at room temperature. Diamond is the
stable form at very high pressures. Once formed, diamond continues to exist at
atmospheric pressures and below about 900 °C, because the transformation rate of
diamond to graphite is virtually zero under these conditions. Graphite and diamond
have widely differing properties, which lead to diverse applications. For example,
graphite is an electrical conductor, whereas diamond is an insulator. Diamond is the
hardest substance known. On the other hand, the carbon layers in graphite can readily slide over each other under shear stresses, because the layers are only held together

67

68

CHAPTER 1

∙

ELEMENTARY MATERIALS SCIENCE CONCEPTS

Table 1.4 Crystalline allotropes of carbon (ρ is the density and Y is the elastic modulus or Young’s modulus)
Buckminsterfullerene
Crystal

Graphite

Diamond

Structure

Covalent bonding within layers.
Van der Waals bonding
between layers. Hexagonal
unit cell.

Covalently bonded network.
Diamond crystal structure.

Covalently bonded C60
spheroidal molecules held in
an FCC crystal structure by
van der Waals bonding.

Electrical
and
thermal
properties

Good electrical conductor.
Thermal conductivity
comparable to metals.

Very good electrical
insulator. Excellent
thermal conductor, about
five times more than silver
or copper.

Semiconductor. Compounds
with alkali metals
(e.g., K3C60) exhibit
superconductivity.

Mechanical
properties

Lubricating agent. Machinable.
Bulk graphite:
Y ≈ 27 GPa
ρ = 2.25 g cm−3

The hardest material.
Y = 827 GPa
ρ = 3.25 g cm−3

Mechanically soft.
Y ≈ 18 GPa
ρ = 1.65 g cm−3

Comment

Stable allotrope at atmospheric
pressure

High-pressure allotrope.

Laboratory synthesized.
Occurs in the soot of partial
combustion.

Uses,
potential
uses

Metallurgical crucibles, welding
electrodes, heating elements,
electrical contacts, refractory
applications.

Cutting tool applications.
Diamond anvils. Diamond
film coated drills, blades,
bearings, etc. Jewelry. Heat
conductor for ICs. Possible
thin-film semiconductor
devices, as the charge
carrier mobilities are large.

Possible future semiconductor
or superconductivity
applications.

by weak secondary bonds (van der Waals bonds). This is the reason for graphite’s
lubricating properties.
Buckminsterfullerene is another polymorph of carbon. In the buckminsterfullerene
molecule (called the “buckyball”), 60 carbon atoms bond with each other to form a
perfect soccer ball–type molecule. The C60 molecule has 12 pentagons and 20 hexagons joined together to form a spherical molecule, with each C atom at a corner, as
depicted in Figure 1.44c. The molecules are produced in the laboratory by a carbon
arc in a partial atmosphere of an inert gas (He); they are also found in the soot of
partial combustion. The crystal form of buckminsterfullerene has the FCC structure,
with each C60 molecule occupying a lattice point and being held together by van der
Waals forces, as shown in Figure 1.44c. The Buckminsterfullerene crystal is a semiconductor, and its compounds with alkali metals, such as K3C60, exhibit superconductivity at low temperatures (below 18 K). Mechanically, it is a soft material.
Diamond, graphite, and the fullerene crystals are not the only crystalline allotropes of carbon, and neither are they the only structural forms of carbon. For example, lonsdaleite, which is another crystalline allotrope, is hexagonal diamond in
which each C atom covalently bonds to four neighbors, as in diamond, but the
crystal structure has hexagonal symmetry. (It forms from graphite on meteors when

1 .1 0

CRYSTALLINE DEFECTS AND THEIR SIGNIFICANCE

the meteors impact the Earth; currently it is only found in Arizona.) Amorphous
carbon has no crystal structure (no long-range order), so it is not a crystalline allotrope, but many scientists define it as a form or phase of carbon, or as a structural
“allotrope.” The recently discovered carbon nanotubes are thin and long carbon
tubes, perhaps 10 to 100 microns long but only several nanometers in diameter, hence
the name nanotube. They are tubes made from rolling a graphite sheet into a tube
and then capping the ends with hemispherical buckyballs. The carbon tube is really
a single macromolecule rather than a crystal in its traditional sense17; it is a structural
form of carbon. Carbon nanotubes have many interesting and remarkable properties
and offer much potential for various applications in electronics; the most topical currently being carbon nanotube field emission devices. (See, for example, Figure 4.47d.)

1.10

CRYSTALLINE DEFECTS AND THEIR
SIGNIFICANCE

By bringing all the atoms together to try to form a perfect crystal, we lower the total
potential energy of the atoms as much as possible for that particular structure. What
happens when the crystal is grown from a liquid or vapor; do you always get a
perfect crystal? What happens when the temperature is raised? What happens when
impurities are added to the solid?
There is no such thing as a perfect crystal. We must therefore understand the
types of defects that can exist in a given crystal structure. Quite often, key mechanical and electrical properties are controlled by these defects.

1.10.1

POINT DEFECTS: VACANCIES AND IMPURITIES

Above the absolute zero temperature, all crystals have atomic vacancies or atoms
missing from lattice sites in the crystal structure. The vacancies exist as a requirement of thermal equilibrium and are called thermodynamic defects. Vacancies
introduce disorder into the crystal by upsetting the perfect periodicity of atomic
arrangements.
We know from the kinetic molecular theory that all the atoms in a crystal vibrate
about their equilibrium positions with a distribution of energies, a distribution that
closely resembles the Boltzmann distribution. At some instant, there may be one atom
with sufficient energy to break its bonds and jump to an adjoining site on the surface,
as depicted in Figure 1.45. This leaves a vacancy behind, just below the surface.
This vacancy can then diffuse into the bulk of the crystal, because a neighboring
atom can diffuse into it.
This latter process of vacancy creation has been shown to be a sequence of
events in Figure 1.45. Suppose that Ev is the average energy required to create such
a vacancy. Then only a fraction, exp(−Ev∕kT), of all the atoms in the crystal can
17
It is possible to define a unit cell on the surface of a carbon nanotube and apply various crystalline concepts,
as some scientists have done. To date, however, there seems to be no single crystal of carbon nanotubes in
the same way that there is a fullerene crystal in which the C60 molecules are bonded to form an FCC structure.

69

70

CHAPTER 1

(a) Perfect crystal
without vacancies

∙

ELEMENTARY MATERIALS SCIENCE CONCEPTS

(b) An energetic
atom at the surface
breaks bonds and
jumps on to a new
adjoining position on
the surface. This
leaves behind a
vacancy.

(c) An atom in the
bulk diffuses to ﬁll
the vacancy thereby
displacing the
vacancy toward the
bulk.

(d) Atomic diffusions
cause the vacancy to
diffuse into the bulk.

Figure 1.45 Generation of a vacancy by the diffusion of an atom to the surface and the subsequent diffusion
of the vacancy into the bulk.

have sufficient energy to create vacancies. If the number of atoms per unit volume
in the crystal is N, then the vacancy concentration nv is given by18
Equilibrium
concentration
of vacancies

Ev
nv = N exp −
( kT )

[1.42]

At all temperatures above absolute zero, there will always be an equilibrium
concentration of vacancies, as dictated by Equation 1.42. Although we considered
only one possible vacancy creation process in Figure 1.45, there are other processes
that also create vacancies. Furthermore, we have shown the vacancy to be the same
size in the lattice as the missing atom, which is not entirely true. The neighboring
atoms around a vacancy close in to take up some of the slack, as shown in Figure 1.46a. This means that the crystal lattice around the vacancy is distorted from
the perfect arrangement over a few atomic dimensions. The vacancy volume is therefore smaller than the volume of the missing atom.
Vacancies are only one type of point defect in a crystal structure. Point defects
generally involve lattice changes or distortions of a few atomic distances, as depicted
in Figure 1.46a. The crystal structure may contain impurities, either naturally or as
a consequence of intentional addition, as in the case of silicon crystals grown for
microelectronics. If the impurity atom substitutes directly for the host atom, the result
is called a substitutional impurity and the resulting crystal structure is that of a
substitutional solid solution, as shown in Figure 1.46b and c. When a Si crystal is
“doped” with small amounts of arsenic (As) atoms, the As atoms substitute directly
for the Si atoms in the Si crystal; that is, the arsenic atoms are substitutional impurities.
The impurity atom can also place itself in an interstitial site, that is, in a void between
18
The proper derivation of the vacancy concentration involves considering thermodynamics and equilibrium
concepts. In the actual thermodynamic expression, the pre-exponential term in Equation 1.42 is not unity but a
factor that depends on the change in the entropy of the crystal upon vacancy creation. For nearly all practical
purposes, Equation 1.42 is sufficient.

1 .1 0

(a) A vacancy in the
crystal.

CRYSTALLINE DEFECTS AND THEIR SIGNIFICANCE

(b) A substitutional
impurity in the crystal.
The impurity atom is
larger than the
host atom.

(c) A substitutional
impurity in the crystal.
The impurity atom is
smaller than the host
atom.

(d) An interstitial
impurity in the crystal.
The impurity occupies
an empty space
between host atoms.

Figure 1.46 Point defects in the crystal structure.
The regions around the point defect become distorted; the lattice becomes strained.

Schottky
defect
Substitutional
impurity. Doubly
charged
Frenkel
defect

(a) Schottky and Frenkel defects in
an ionic crystal.

(b) Two possible imperfections caused by ionized
substitutional impurity atoms in an ionic crystal.

Figure 1.47 Point defects in ionic crystals.

the host atoms, as carbon does in the BCC iron crystal. In that case, the impurity is
called an interstitial impurity, as shown in Figure 1.46d.
In general, the impurity atom will have both a different valency and a different
size. It will therefore distort the lattice around it. For example, if a substitutional
impurity atom is larger than the host atom, the neighboring host atoms will be pushed
away, as in Figure 1.46b. The crystal region around an impurity is therefore distorted
from the perfect periodicity and the lattice is said to be strained around a point
defect. A smaller substitutional impurity atom will pull in the neighboring atoms,
as in Figure 1.46c. Typically, interstitial impurities tend to be small atoms compared to
the host atoms, a typical example being the small carbon atom in the BCC iron crystal.
In an ionic crystal, such as NaCl, which consists of anions (Cl−) and cations
+
(Na ), one common type of defect is called a Schottky defect. This involves a missing cation–anion pair (which may have migrated to the surface), so the neutrality is
maintained, as indicated in Figure 1.47a. These Schottky defects are responsible for

71

72

CHAPTER 1

∙

ELEMENTARY MATERIALS SCIENCE CONCEPTS

the major optical and electrical properties of alkali halide crystals. Another type of
defect in the ionic crystal is the Frenkel defect, which occurs when a host ion is
displaced into an interstitial position, leaving a vacancy at its original site. The
interstitial ion and the vacancy pair constitute the Frenkel defect, as identified in
Figure 1.47a. For the AgCl crystal, which has predominantly Frenkel defects, an Ag+
is in an interstitial position. The concentration of such Frenkel defects is given by
Equation 1.42, with an appropriate defect creation energy Edefect instead of Ev.
Ionic crystals can also have substitutional and interstitial impurities that become
ionized in the lattice. Overall, the ionic crystal must be neutral. Suppose that an
Mg2+ ion substitutes for an Na+ ion in the NaCl crystal, as depicted in Figure 1.47b.
Since the overall crystal must be neutral, either one Na+ ion is missing somewhere
in the crystal, or an additional Cl− ion exists in the crystal. Similarly, when a doubly
charged negative ion, such as O2−, substitutes for Cl−, there must either be an additional cation (usually in an interstitial site) or a missing Cl− somewhere in order to
maintain charge neutrality in the crystal. The most likely type of defect depends on
the composition of the ionic solid and the relative sizes and charges of the ions.

EXAMPLE 1.18

VACANCY CONCENTRATION IN A METAL The energy of formation of a vacancy in the

aluminum crystal is about 0.70 eV. Calculate the fractional concentration of vacancies in Al at
room temperature, 300 K, and very close to its melting temperature 660 °C. What is the vacancy
concentration at 660 °C given that the atomic concentration in Al is about 6.0 × 1022 cm−3?

SOLUTION

Using Equation 1.42, the fractional concentration of vacancies are as follows:
At 300 K,
nv
Ev
(0.70 eV) (1.6 × 10−19 J eV−1 )
= exp(− ) = exp[ −
N
kT
(1.38 × 10−23 J K−1 ) (300 K) ]
= 1.7 × 10−12

At 660 °C or 933 K,
nv
Ev
(0.70 eV) (1.6 × 10−19 J eV−1 )
= exp(− ) = exp[ −
N
kT
(1.38 × 10−23 J K−1 ) (933 K) ]
= 1.7 × 10−4

That is, almost 1 in 6000 atomic sites is a vacancy. The atomic concentration N in Al is about
6.0 × 1022 cm−3, which means that the vacancy concentration nv at 660 °C is
nv = (6.0 × 1022 cm−3)(1.7 × 10−4) = 1.0 × 1019 cm−3

The mean vacancy separation (on the order of nv−1∕3) at 660 °C is therefore roughly 5 nm.
The mean atomic separation in Al is ∼0.3 nm (∼N −1∕3), so the mean separation between
vacancies is only about 20 atomic separations! (A more accurate version of Equation 1.42,
with an entropy term, shows that the vacancy concentration is even higher than the estimate
in this example.) The increase in the linear thermal expansion coefficient of a metal with
temperature near its melting temperature, as shown for Mo in Figure 1.20, has been attributed
to the generation of vacancies in the crystal.

1 .1 0

CRYSTALLINE DEFECTS AND THEIR SIGNIFICANCE

The energy of vacancy formation
in the Ge crystal is about 2.2 eV. Calculate the fractional concentration of vacancies in Ge
at 938 °C, just below its melting temperature. What is the vacancy concentration given that
the atomic mass Mat and density ρ of Ge are 72.64 g mol−1 and 5.32 g cm−3, respectively?
Neglect the change in the density with temperature which is small compared with other
approximations in Equation 1.42.

VACANCY CONCENTRATION IN A SEMICONDUCTOR

SOLUTION

Using Equation 1.42, the fractional concentration of vacancies at 938 °C or 1211 K is
nv
Ev
(2.2 eV) (1.6 × 10−19 J eV−1 )
= exp(− ) = exp[ −
= 7.0 × 10−10
N
kT
(1.38 × 10−23 J K−1 ) (1211 K) ]

which is orders of magnitude less than that for Al at its melting temperature in Example 1.18;
vacancies in covalent crystals cost much more energy than those in metals.
The number of Ge atoms per unit volume is
N=

ρNA (5.32 g cm−3 ) (6.022 × 1023 g mol−1 )
=
= 4.41 × 1022 cm−3
Mat
72.64 g mol−1

so that at 938 °C,
nv = (4.4 × 1022 cm−3)(7.0 × 10−10) = 3.1 × 1013 cm−3

Only 1 in 109 atoms is a vacancy. A better calculation would also consider the decrease in
the atomic concentration N with temperature (due to the expansion of the crystal). The final
nv is still about 3 × 1013 cm−3.

1.10.2 LINE DEFECTS: EDGE AND SCREW DISLOCATIONS
A line defect is formed in a crystal when an atomic plane terminates within the
crystal instead of passing all the way to the end of the crystal, as depicted in Figure 1.48a. The edge of this short plane of atoms is therefore like a line running inside
the crystal. The planes neighboring (i.e., above) this short plane are dislocated (displaced) with respect to those below the line. We therefore call this type of defect an
edge dislocation and use an inverted ⊤ symbol. The vertical line corresponds to
the half-plane of atoms in the crystal, as illustrated in Figure 1.48a. It is clear that the
atoms around the dislocation line have been effectively displaced from their perfectcrystal equilibrium positions, which results in atoms being out of registry above and
below the dislocation. The atoms above the dislocation line are pushed together,
whereas those below it are pulled apart, so there are regions of compression and
tension above and below the dislocation line, respectively, as depicted by the shaded
region around the dislocation line in Figure 1.48b. Therefore, around a dislocation
line, we have a strain field due to the stretching or compressing of bonds.
The energy required to create a dislocation is typically on the order of 100 eV
per nm of dislocation line. On the other hand, it takes only a few eV to form a point
defect, which is a few nanometers in dimension. In other words, forming a number
of point defects is energetically more favorable than forming a dislocation. Dislocations are not equilibrium defects. They normally arise when the crystal is deformed
by stress, or when the crystal is actually being grown.

73

EXAMPLE 1.19

74

CHAPTER 1

∙

ELEMENTARY MATERIALS SCIENCE CONCEPTS

Compression
Tension

Edge dislocation line
(a) Dislocation is a line defect. The dislocation
shown runs into the paper.

(b) Around the dislocation there is a strain field as
the atomic bonds have been compressed above
and stretched below the dislocation line.

Figure 1.48 Dislocation in a crystal. This is a line defect, which is accompanied by lattice distortion and hence a lattice
strain around it.

Dislocation A
line

B

A
C
D

Atoms in
the lower
portion

Atoms in
the upper
portion

Dislocation line
(a) A screw dislocation in a crystal

D
C
(b) The screw dislocation in (a) as viewed from above

Figure 1.49 A screw dislocation, which involves shearing one portion of a perfect crystal with respect to another, on one
side of a line (AB).

Another type of dislocation is the screw dislocation, which is essentially a
shearing of one portion of the crystal with respect to another, by one atomic distance, as illustrated in Figure 1.49a. The displacement occurs on either side of the
screw dislocation line. The circular arrow around the line symbolizes the screw
dislocation. As we move away from the dislocation line, the atoms in the upper
portion become more out of registry with those below; at the edge of the crystal,
this displacement is one atomic distance, as illustrated in Figure 1.49b. Line defects
are easily observable by examining a thin slice of the material under a transmission
electron microscope (TEM). They often appear as dark lines as apparent in the TEM
photos on page 76.

1 .1 0

CRYSTALLINE DEFECTS AND THEIR SIGNIFICANCE

75

New molecule
Dislocation line

Figure 1.50 A mixed dislocation.

Figure 1.51 Screw dislocation aids
crystal growth because the newly
arriving atom can attach to two or
three atoms instead of one atom
and thereby form more bonds.

A photograph of a growth spiral on the
surface of a synthetic diamond grown on the
(111) surface of natural diamond from sodium
carbonate solvent at 5.5 GPa and 1600 °C.
Courtesy of Dr. Hisao Kanda, National
Institute for Materials Science, Ibaraki,
Japan.
