Repository: dhruvvenkat/2A-assistants

trying out this new method of studying!

File: courses/ece109-materials/text/ECE 109 Electronic Materials & Devices Principles of 4th Ed.txt (part 6 of 63)
Questions and Problems 847
Chapter 9
Optical Properties of Materials
Both edge and screw dislocations are generally created by stresses resulting from
thermal and mechanical processing. A line defect is not necessarily either a pure
edge or a pure screw dislocation; it can be a mixture, as depicted in Figure 1.50.
Screw dislocations frequently occur during crystal growth, which involves atomic
stacking on the surface of a crystal. Such dislocations aid crystallization by providing an additional “edge” to which the incoming atoms can attach, as illustrated in
Figure 1.51. If an atom arrives at the surface of a perfect crystal, it can only attach
to one atom in the plane below. However, if there is a screw dislocation, the incoming atom can attach to an edge and thereby form more bonds; hence, it can lower
its potential energy more than anywhere else on the surface. With incoming atoms
attaching to the edges, the growth occurs spirally around the screw dislocation, and
the final crystal surface reflects this spiral growth geometry.
The phenomenon of plastic or permanent deformation of a metal depends
totally on the presence and motions of dislocations, as discussed in elementary books
on the mechanical properties of materials. In the case of electrical properties of
metals, we will see in Chapter 2 that dislocations increase the resistivity of materials, cause significant leakage current in a pn junction, and give rise to unwanted
electronic noise in various semiconductor devices. Fortunately, the occurrence of
dislocations in semiconductor crystals can be controlled and nearly eliminated. In a
metal interconnection line on a chip, there may be an average of 104−105 dislocation
lines per mm2 of crystal, whereas a silicon crystal wafer that is carefully grown may
typically have only 1 dislocation line per mm2 of crystal.
Modern electronic and optoelectronic devices are fabricated commonly by epitaxy,
in which a new crystalline layer of a semiconductor is grown on top of another
semiconductor crystal, called the substrate. The new layer that is grown is called
the epitaxial layer or epilayer. In heteroepitaxy, the new layer is a different semiconductor than the substrate. For example, in one technique (molecular beam epitaxy), the new layer is grown on a substrate crystal essentially by the deposition of

76

∙

CHAPTER 1

ae

Epitaxial layer

ae

ELEMENTARY MATERIALS SCIENCE CONCEPTS

Threading
dislocations

Growth
plane

Epilayer

Misfit

ation

disloc

Substrate

Substrate
Misfit and threading dislocations
(c)
as
Lattice matched
(a)

as
Unstrained with misfit dislocations
(b)

Figure 1.52 (a) The epitaxial layer crystal has the same lattice constant (ae) as the substrate (as). The crystals are matched
and there are no defects at the interface. (b) The epitaxial layer has a larger lattice constant than the substrate, ae > as,
and misfit dislocations are created; otherwise, the epitaxial layer becomes highly strained. The example here may be a
Si substrate on which Si1−xGex alloy is grown or a GaAs substrate on which an InxGa1−xAs epilayer is grown.

Threading dislocations

Misfit dislocations
TEM

SiGe
Misfit dislocations
1 μm

Si
1 μm

Left: Misfit dislocations at the interface between a Si substrate and a Si0.96Ge0.04 epilayer under a transmission electron
microscope (TEM). This is the view of the interface plane. The dark lines are the misfit dislocations. Right: TEM of the
cross section of a Si0.8Ge0.2/Si heterostructure in which the dark region at the interface is the misfit dislocations and
the black lines from the interface toward the surface are the threading dislocations.
Courtesy of Vladimir Vdovin, Institute of Semiconductor Physics, Novosibirsk.

new semiconductor atoms, which build up on the substrate crystal surface and form
the new epitaxial layer. If the lattice constants ae and as for epitaxial and the substrate
crystals respectively are the same (ae = as), the growth is lattice matched and “free”
of defects at the interface as shown in Figure 1.52a. In practice, there is some mismatch in ae and as, usually due to a limited choice of substrate crystals available for
the epitaxial semiconductor. Consider an epitaxial layer in which ae > as; the case
shown in Figure 1.52b. Initially, the epitaxial layer grows with the same crystal

1 .1 0

CRYSTALLINE DEFECTS AND THEIR SIGNIFICANCE

77

TEM of the cross section of a GaAs substrate on which
there are four epitaxial layers of InGaAs of varying
composition from GaAs to In0.20Ga0.80As, and hence
lattice constant. The top layer has the photodetector
device and is free of threading dislocations. The misfit
and threading dislocations are clearly visible in the first
two layers. The layers between the substrate and the
device layer in which the dislocations are contained are
known as buffer layers.
From Figure 3a in “Metamorphic In0.20Ga0.80As p-i-n
photodetectors grown on GaAs substrates for near
infrared applications” K. Swaminathan et al, Optics
Express, 19, 7280, 2011. (©2011 OSA)

structure as the substrate but that means the epilayer is compressed in the plane of
growth and under tensile strain in the perpendicular direction. At some critical thickness, it becomes energetically more favorable to create dislocations and have the
epilayer follow its own crystal structure as in Figure 1.52b. These interface dislocations are called misfit dislocations and appear in the plane of growth as shown in
Figure 1.52b and c. It may be thought that, as in Figure 1.52b, these are the only
dislocations formed during a mismatched epilayer growth but there are also dislocations that penetrate the epilayer from the interface as shown in Figure 1.52c, similar
to the way in which an edge dislocation and a screw dislocation may be parts of the
same line defect as in Figure 1.50. These are called threading dislocations, and they
come out of the plane of growth and penetrate the epilayer.19 Electronic devices are
formed within the epilayer and we need to eliminate the appearance of dislocations
in this layer. This is quite often done by having an intermediate buffer layer between
the substrate and the actual epilayer or having the devices fabricated in the epilayer
away from the interface.

1.10.3 PLANAR DEFECTS: GRAIN BOUNDARIES
Many materials are polycrystalline; that is, they are composed of many small crystals
oriented in different directions. In fact, the growth of a flawless single crystal from
what is called the melt (liquid) requires special skills, in addition to scientific knowledge. When a liquid is cooled to below its freezing temperature, solidification does
not occur at every point in the liquid; rather, it occurs at certain sites called nuclei,
which are small crystal-like structures containing perhaps 50 to 100 atoms. Figure
1.53a to c depicts a typical solidification process from the melt. The liquid atoms
adjacent to a nucleus diffuse into the nucleus, thereby causing it to grow in size to
become a small crystal, or a crystallite, called a grain. Since the nuclei are randomly
oriented when they are formed, the grains have random crystallographic orientations
19
The science of dislocations appearing during epitaxial growth is quite complicated but this simple example
illustrates how easily they can form in a mismatched epitaxial crystal growth. Lattice matching the epilayer and
the substrate is obviously an important field of research in today’s modern optoelectronic devices.

78

CHAPTER 1

∙

ELEMENTARY MATERIALS SCIENCE CONCEPTS

Nuclei

Crystallite

Grain
Grain
boundary

Liquid

(a) Nucleation

(b) Growth

(c) The solidified
polycrystalline solid

Figure 1.53 Solidification of a polycrystalline solid from the melt. For simplicity, cubes represent atoms.

Figure 1.54 The grain boundaries have
broken bonds, voids, vacancies, strained
bonds, and interstitial-type atoms.
The structure of the grain boundary is
disordered, and the atoms in the grain
boundaries have higher energies than
those within the grains.

Foreign impurity
Self-interstitial-type atom
Void, vacancy
Strained bond
Grain boundary
Broken bond
(dangling bond)

during crystallite growth. As the liquid between the grains is consumed, some grains
meet and obstruct each other. At the end of solidification, therefore, the whole structure has grains with irregular shapes and orientations, as shown in Figure 1.53c.
It is apparent from Figure 1.53c that in contrast to a single crystal, a polycrystalline material has grain boundaries where differently oriented crystals meet. As indicated in Figure 1.54, the atoms at the grain boundaries obviously cannot follow their
natural bonding habits, because the crystal orientation suddenly changes across the
boundary. Therefore, there are both voids at the grain boundary and stretched and
broken bonds. In addition, in this region, there are misplaced atoms that do not follow
the crystalline pattern on either side of the boundary. Consequently, the grain boundary
represents a high-energy region per atom with respect to the energy per atom within
the bulk of the grains themselves. The atoms can diffuse more easily along a grain
boundary because (a) less bonds need to be broken due to the presence of voids and
(b) the bonds are strained and easily broken anyway. In many polycrystalline materials,
impurities therefore tend to congregate in the grain boundary region. We generally
refer to the atomic arrangement in the grain boundary region as being disordered
due to the presence of the voids and misplaced atoms.

1 .1 0

CRYSTALLINE DEFECTS AND THEIR SIGNIFICANCE

Left: A diamond film deposited onto the (100) surface of a single crystal silicon wafer where the growth chemistry has
been changed to produce predominantly square-faceted (100) diamond crystallites. The film thickness is 6 microns
and the SEM magnification is 6000. Right: A 6-micron-thick polycrystalline CVD diamond film grown on a single crystal
silicon wafer where the crystallites have random orientation. SEM magnification is 8000.
Courtesy of Professor Paul May, The School of Chemistry, University of Bristol, England. Used with permission.

Since the energy of an atom at the grain boundary is greater than that of an atom
within the grain, these grain boundaries are nonequilibrium defects; consequently,
they try to reduce in size to give the whole structure a lower potential energy. At or
around room temperature, the atomic diffusion process is slow; thus, the reduction in
the grain boundary is insignificant. At elevated temperatures, however, atomic diffusion allows big grains to grow, at the expense of small grains, which leads to grain
coarsening (grain growth) and hence to a reduction in the grain boundary area.
Mechanical engineers have learned to control the grain size, and hence the
mechanical properties of metals to suit their needs, through various thermal treatment
cycles. For electrical engineers, the grain boundaries become important when designing electronic devices based on polysilicon or any polycrystalline semiconductor. For
example, in highly polycrystalline materials, particularly thin-film semiconductors
(e.g., polysilicon), the resistivity is invariably determined by polycrystallinity, or
grain size, of the material, as discussed in Section 2.10.2.

1.10.4 CRYSTAL SURFACES AND SURFACE PROPERTIES
In describing crystal structures, we assume that the periodicity extends to infinity
which means that the regular array of atoms is not interrupted anywhere by the
presence of real surfaces of the material. In practice, we know that all substances
have real surfaces. When the crystal lattice is abruptly terminated by a surface, the
atoms at the surface cannot fulfill their bonding requirements as illustrated in Figure 1.55. For simplicity, the figure shows a Si crystal schematically sketched in two
dimensions where each atom in the bulk of the crystal has four covalent bonds, each
covalent bond having two electrons.20 The atoms at the surface are left with dangling
bonds, bonds that are half full, only having one electron. These dangling bonds are
looking for atoms to which they can bond. Two neighboring surface atoms can share
20

Not all possibilities shown in Figure 1.55 occur in practice; their occurrences depend on the preparation
method of the crystal.

79

80

CHAPTER 1

∙

ELEMENTARY MATERIALS SCIENCE CONCEPTS

Dangling bond
Surface
Surface atoms

Reconstructed
surface

Absorbed
oxygen
O

H2O
H

H2

Bulk crystal

Figure 1.55 At the surface of a hypothetical two-dimensional crystal, the atoms cannot fulfill their
bonding requirements and therefore have broken, or dangling, bonds.
Some of the surface atoms bond with each other; the surface becomes reconstructed. The surface
can have physisorbed and chemisorbed atoms.

each other’s dangling bond electrons, that is, form a surface bond with each other.
This bonding between surface atoms causes a slight displacement of the surface
atoms and leads to a surface that has been reconstructed.
Atoms from the environment can also bond with the atoms on the crystal surface.
For example, a hydrogen atom can be captured by a dangling bond at the surface to
form a chemical bond as a result of which hydrogen becomes absorbed. Primary
bonding of foreign atoms to a crystal surface is called chemisorption. The H atom in
Figure 1.55 forms a covalent bond with a Si atom and hence becomes chemisorbed.
However, the H2O molecule cannot form a covalent bond, but, because of hydrogen
bonding, it can form a secondary bond with a surface Si atom and become adsorbed.
Secondary bonding of foreign atoms or molecules to a crystal surface is called
physisorption (physical adsorption). Water molecules in the air can readily become
adsorbed at the surface of a crystal. Although the figure also shows a physisorbed
H2 molecule as an example, this normally occurs at very low temperatures where
crystal vibrations are too weak to quickly dislodge the H2 molecule. It should be
remarked that in many cases, atoms or molecules from the environment become
adsorbed at the surface for only a certain period of time; they have a certain sticking
or dwell time. For example, at room temperature, inert gases stick to a metal surface
only for a duration of the order of microseconds, which is extremely long compared
with the vibrational period of the crystal atoms (~10−12 seconds). A dangling bond
can capture a free electron from the environment if one is available in its vicinity.
The same idea applies to a dangling bond at a grain boundary as in Figure 1.54.
At sufficiently high temperatures, some of the absorbed foreign surface atoms
can diffuse into the crystal volume to become bulk impurities. Many substances have
a natural oxide layer on the surface that starts with the chemical bonding of oxygen
atoms to the surface atoms and the subsequent growth of the oxide layer. For example,
aluminum surfaces always have a thin aluminum oxide layer. In addition, the surface
of the oxide often has adsorbed organic species of atoms usually from machining

1 .1 0

CRYSTALLINE DEFECTS AND THEIR SIGNIFICANCE

Atomic arrangements on a reconstructed (111) surface of
a Si crystal as seen by a surface tunneling microscope
(STM). STM is able to see individual atoms and is
described in Chapter 3.
Courtesy of Jun’ichi Kanasaki, Osaka University.

Terrace Ledge
Atom on
surface
(adatom)

Vacancy

81

Atomic resolution study of SnO2 crystal growth at 200 °C
in a 2 × 10−2 Pa air environment. Single atoms (or
atomic columns), a terrace, and a ledge on surfaces
are indicated by arrows. The image was obtained on
a Hitachi 300 kV high-resolution H-9500 transmission
electron microscope.
Courtesy of Hitachi High Technologies America, Inc.

Atom on surface
Step

Crevice

Terrace
Terrace

Kink
Ledge

Screw
dislocation

Step
Vacancy
(a)

(b)

Figure 1.56 (a) Typically, a crystal surface has many types of imperfections, such as steps, ledges, kinks, crevices, vacancies,
and dislocations. (b) Scanning tunneling microscope (STM) image of the Si (001) crystal surface. Single-atom-height steps and
various surface atoms are observed.
(b) Courtesy of Brian Swartzentruber, Sandia National Labs.

and handling. The surface condition of a Si crystal wafer in microelectronics is
normally controlled by first etching the surface and then oxidizing it at a high temperature to form a SiO2 passivating layer on the crystal surface. This oxide layer is
an excellent barrier against the diffusion of impurity atoms into the crystal. (It is
also an excellent electrical insulator.)
Figure 1.55 shows only some of the possibilities at the surface of a crystal. Generally the surface structure depends greatly on the mode of surface formation, which
invariably involves thermal and mechanical processing, and previous environmental
history. One visualization of a crystal surface is based on the terrace-ledge-kink
model, the so-called Kossel model, as illustrated in Figure 1.56a and b. The surface

82

CHAPTER 1

∙

ELEMENTARY MATERIALS SCIENCE CONCEPTS
O2–
Zn2+
“Free” (or mobile) electron
within the crystal

(a) Stoichiometric ZnO
crystal with equal number
of anions and cations and
no free electrons

(b) Nonstoichiometric ZnO
crystal with excess Zn in
interstitial sites as Zn2+
cations

Figure 1.57 Stoichiometry and nonstoichiometry and the resulting defect structure.

has ledges, kinks, and various imperfections such as holes and dislocations, as well as
impurities which can diffuse to and from the surface. The dimensions of the various
imperfections (e.g., the step size) depend on the process that generated the surface.

1.10.5 STOICHIOMETRY, NONSTOICHIOMETRY, AND DEFECT STRUCTURES
Stoichiometric compounds are those that have an integer ratio of atoms, for example, as in CaF2 where two F atoms bond with one Ca atom. Similarly, in the compound ZnO, if there is one O atom for every Zn atom, the compound is
stoichiometric, as schematically illustrated in Figure 1.57a. Since there are equal
numbers of O2− anions and Zn2+ cations, the crystal overall is neutral. It is also
possible to have a nonstoichiometric ZnO in which there is excess zinc. This may
result if, for example, there is insufficient oxygen during the preparation of the
compound. The Zn2+ ion has a radius of 0.074 nm, which is about 1.9 times smaller
than the O2− anion (radius of 0.14 nm), so it is much easier for a Zn2+ ion to enter
an interstitial site than the O2− ion or the Zn atom itself, which has a radius of 0.133
nm. Excess Zn atoms therefore occupy interstitial sites as Zn2+ cations. Even though
the excess zinc atoms are still ionized within the crystal, their lost electrons cannot
be taken by oxygen atoms, which are all O2− anions, as indicated in Figure 1.57b.
Thus, the nonstoichiometric ZnO with excess Zn has Zn2+ cations in interstitial sites
and mobile electrons within the crystal, which can contribute to the conduction of
electricity. Overall, the crystal is neutral, as the number of Zn2+ ions is equal to the
number of O2− ions plus two electrons from each excess Zn. The structure shown in
Figure 1.57b is a defect structure, since it deviates from the stoichiometry.

1.11

SINGLE-CRYSTAL CZOCHRALSKI GROWTH

The fabrication of discrete and integrated circuit (IC) solid-state devices requires
semiconductor crystals with impurity concentrations as low as possible and crystals
that contain very few imperfections. A number of laboratory techniques are available
for growing high-purity semiconductor crystals. Generally, they involve either solidification from the melt or condensation of atoms from the vapor phase. The initial

1 .1 1

SINGLE-CRYSTAL CZOCHRALSKI GROWTH

83

Argon gas
Pull shaft
Rotation

Quartz
crucible
Graphite
susceptor
Graphite
resistance
heater

Seed
crystal

Growing
crystal

Flat

(100)
Plane

Si ingot

Single-crystal Si ingot (about 2 m)
Molten
Si

Cut wafer

[100]
Direction

To pump Gas outlet

(a) Schematic illustration of the growth of
a single-crystal Si ingot by the Czochralski
technique.

Ground edge or flat
(b) The crystallographic orientation of the silicon ingot
is marked by grounding a flat. The ingot can be as long
as 2 m. Wafers are cut using a rotating annular
diamond saw. Typical wafer thickness is 0.6–0.7 mm.
Figure 1.58

Silicon ingot being pulled from the melt in a
Czochralski crystal drawer.
Courtesy of SunEdison Semiconductor.

process in IC fabrication requires large single-crystal wafers that are typically 15–30 cm
in diameter and 0.6 mm thick. These wafers are cut from a long, cylindrical single
Si crystal (typically, 1–2 m in length).
Large, single Si crystals for IC fabrication are often grown by the Czochralski
method, which involves growing a single-crystal ingot from the melt, using solidification on a seed crystal, as schematically illustrated in Figure 1.58a. Molten Si is
held in a quartz (crystalline SiO2) crucible in a graphite susceptor, which is either
heated by a graphite resistance heater or by a radio frequency induction coil (a process
called RF heating).21 A small dislocation-free crystal, called a seed, is lowered to
touch the melt and then slowly pulled out of the melt; a crystal grows by solidifying
21

The induced eddy currents in the graphite give rise to I 2R heating of the graphite susceptor.

84

CHAPTER 1

∙

ELEMENTARY MATERIALS SCIENCE CONCEPTS

Jan Czochralski (1885–1953) was a Polish chemist who discovered the crystal
growth technique that is named after him in 1916. He apparently, by accident,
dipped his pen into molten tin instead of the ink pot. When he pulled it out, he
discovered solidified tin hanging from the nib. Further experiments lead to the
development of this crystal growth technique, which was published in 1918 in
a well-known German chemistry journal Zeitschrift für Physikalische Chemie.
In the 1950s, the US researchers Gordon Teal and J.B. Little at Bell Labs (see
page 123) started to use the technique to grow Ge single crystals, which opened
the transistor era. Information from Pawel E. Tomaszewski Jan Czochralski
Restored, Atut, Wroclaw (Poland), 2013.
Photo courtesy of Pawel Tomaszewski, Institute of Low Temperature and
Structure Resarch of Polish Academy of Sciences, Wroclaw.

Above: 200 mm and 300 mm Si wafers
Left: Silicon crystal ingots grown by the
Czochralski crystal drawers in the background.
Courtesy of SunEdison Semiconductor.

on the seed crystal. The seed is rotated during the pulling stage, to obtain a cylindrical ingot. To suppress evaporation from the melt and prevent oxidation, argon gas
is passed through the system.
Initially, as the crystal is withdrawn, its cross-sectional area increases; it then
reaches a constant value determined by the temperature gradients, heat losses, and
the rate of pull. As the melt solidifies on the crystal, heat of fusion is released
and must be conducted away; otherwise, it will raise the temperature of the crystal
and remelt it. The area of the melt–crystal interface determines the rate at which this
heat can be conducted away through the crystal, whereas the rate of pull determines
the rate at which latent heat is released. Although the analysis is not a simple one,
it is clear that to obtain an ingot with a large cross-sectional area, the pull speed
must be slow. Typical growth rates are a few millimeters per minute.

1 .1 2

GLASSES AND AMORPHOUS SEMICONDUCTORS

The sizes and diameters of crystals grown by the Czochralski method are obviously limited by the equipment, though crystals 20–30 cm in diameter and 1–2 m
in length are routinely grown for the IC fabrication industry. Also, the crystal orientation of the seed and its flatness with melt surface are important engineering
requirements. For example, for very large scale integration (VLSI), the seed is placed
with its (100) plane flat to the melt, so that the axis of the cylindrical ingot is along
the [100] direction.
Following growth, the Si ingot is usually ground to a specified diameter. Using
X-ray diffraction, the crystal orientation is identified and either a flat or an edge is
ground along the ingot, as shown in Figure 1.58b. Subsequently, the ingot is cut into
thin wafers by a rotating annular diamond saw. To remove any damage to the wafer
surfaces caused by sawing and obtain flat, parallel surfaces, the wafers are lapped
(ground flat with alumina powder and glycerine), chemically etched, and then polished. The wafers are then used in IC fabrication, usually as a substrate for the growth
of a thin layer of crystal from the vapor phase.
The Czochralski technique is also used for growing Ge, GaAs, and InP single
crystals, though each case has its own particular requirements. The main drawback
of the Czochralski technique is that the final Si crystal inevitably contains oxygen
impurities dissolved from the quartz crucible.

1.12

GLASSES AND AMORPHOUS SEMICONDUCTORS

1.12.1 GLASSES AND AMORPHOUS SOLIDS
A characteristic property of the crystal structure is its periodicity and degree of
symmetry. For each atom, the number of neighbors and their exact orientations are
well defined; otherwise, the periodicity would be lost. There is therefore a long-range
order resulting from strict adherence to a well-defined bond length and relative
bond angle (or exact orientation of neighbors). Figure 1.59a schematically illustrates
the presence of a clear, long-range order in a hypothetical two-dimensional crystal.
Taking an arbitrary origin, we can predict the position of each atom anywhere in the
crystal. We can perhaps use this to represent crystalline SiO2 (silicon dioxide), for
example, in two dimensions. In reality, a Si atom bonds with four oxygen atoms to
form a tetrahedron, and the tetrahedra are linked at the corners to create a threedimensional crystal structure.
Not all solids exhibit crystallinity. Many substances exist in a noncrystalline or
amorphous form, due to their method of formation. For example, SiO2 can have an
amorphous structure, as illustrated schematically in two dimensions in Figure 1.59b.
In the amorphous phase, SiO2 is called vitreous silica, a form of glass, which has
wide engineering applications, including optical fibers. The structure shown in the
figure for vitreous silica is essentially that of a frozen liquid, or a supercooled liquid.
Vitreous silica is indeed readily obtained by cooling the melt.
Many amorphous solids are formed by rapidly cooling or quenching the liquid
to temperatures where the atomic motions are so sluggish that crystallization is
virtually halted. (The cooling rate is measured relative to the crystallization rate,

85

86

CHAPTER 1

∙

ELEMENTARY MATERIALS SCIENCE CONCEPTS
Silicon (or arsenic) atom

(a) A crystalline solid reminiscent of
crystalline SiO2 (density = 2.6 g cm–3)

Oxygen (or selenium) atom

(b) An amorphous solid reminiscent
of vitreous silica (SiO2) cooled from
the melt (density = 2.27 g cm–3)

Figure 1.59 Crystalline and amorphous structures illustrated schematically in two
dimensions.

which depends on atomic diffusion.) We refer to these solids as glasses. In the liquid
state, the atoms have sufficient kinetic energy to break and make bonds frequently
and to bend and twist their bonds. There are bond angle variations, as well as rotations of various atoms around bonds (bond twisting). Thus, the bonding geometry
around each atom is not necessarily identical to that of other atoms, which leads to
the loss of long-range order and the formation of an amorphous structure, as illustrated in Figure 1.59b for the same material in Figure 1.59a. We may view Figure
1.59b as a snapshot of the structure of a liquid. As we move away from a reference
atom, after the first and perhaps the second neighbors, random bending and twisting
of the bonds is sufficient to destroy long-range order. The amorphous structure therefore lacks the long-range order of the crystalline state.
To reach the glassy state, the temperature is rapidly dropped well below the
melting temperature where the atomic diffusion processes needed for arranging the
atoms into a crystalline structure are infinitely slow on the time scale of the observation. The liquid structure thus becomes frozen. Figure 1.59b shows that for an
amorphous structure, the coordination of each atom is well defined, because each
atom must satisfy its chemical bonding requirement, but the whole structure lacks
long-range order. Therefore, there is only a short-range order in an amorphous
solid. The structure is a continuous random network of atoms (often called a CRN
model of an amorphous solid). As a consequence of the lack of long-range order,
amorphous materials do not possess such crystalline imperfections as grain boundaries and dislocations, which is a distinct advantage in certain engineering applications.
Whether a liquid forms a glass or a crystal structure on cooling depends on a
combination of factors, such as the nature of the chemical bond between the atoms
or molecules, the viscosity of the liquid (which determines how easily the atoms move),
the rate of cooling, and the temperature relative to the melting temperature. For

1 .1 2

GLASSES AND AMORPHOUS SEMICONDUCTORS

Inert gas pressure
Quartz tube
Molten alloy
Heater coil
Jet of molten metal

Ribbon of
glassy
metal
Rotating
cooled metal
drum
Figure 1.60 It is possible to rapidly
quench a molten metallic alloy, thereby
bypassing crystallization, and forming
a glassy metal commonly called a
metallic glass.
The process is called melt spinning.

Melt spinning involves squirting a jet of molten metal onto a rotating
cool metal drum. The molten jet is instantly solidified into a glassy
metal ribbon which is a few microns in thickness. The process
produces roughly 1–2 km of ribbon per minute.
Photo courtesy of the Estate of Fritz Goro (Goreau).

example, the oxides SiO2, B2O3, GeO2, and P2O5 have directional bonds that are a
mixture of covalent and ionic bonds and the liquid is highly viscous. These oxides
readily form glasses on cooling from the melt. On the other hand, it is virtually
impossible to quench a pure metal, such as copper, from the melt, bypass crystallization, and form a glass. The metallic bonding is due to an electron gas permeating
the space between the copper ions, and that bonding is nondirectional, which means
that on cooling, copper ions are readily (and hence, quickly) shifted with respect to
each other to form the crystal. There are, however, a number of metal–metal (Cu66Zr33)
and metal–metalloid alloys (Fe80B20, Pd80Si20) that form glasses if quenched at ultrahigh cooling rates of 106–108 °C s−1. In practice, such cooling rates are achieved by
squirting a thin jet of the molten metal against a fast-rotating, cooled copper cylinder.
On impact, the melt is frozen within a few milliseconds, producing a long ribbon of
metallic glass. The process is known as melt spinning and is depicted in Figure 1.60.
Many solids used in various applications have an amorphous structure. The
ordinary window glass (SiO2)0.8(Na2O)0.2 and the majority of glassware are common
examples. Vitreous silica (SiO2) mixed with germania (GeO2) is used extensively in
optical fibers. The insulating oxide layer grown on the Si wafer during IC fabrication
is the amorphous form of SiO2. Some intermetallic alloys, such as Fe0.8B0.2, can be
rapidly quenched from the liquid (as shown in Figure 1.60) to obtain a glassy metal
used in low-loss transformer cores. Arsenic triselenide, As2Se3, has a crystal structure
that resembles the two-dimensional sketch in Figure 1.59a, where an As atom
(valency III) bonds with three Se atoms, and a Se atom (valency VI) bonds with two

87

88

CHAPTER 1

∙

ELEMENTARY MATERIALS SCIENCE CONCEPTS

As atoms. In the amorphous phase, this crystal structure looks like the sketch in
Figure 1.59b, in which the bonding requirements are only locally satisfied. The
crystal can be prepared by condensation from the vapor phase, or by cooling the
melt. Large area films of As2Se3 can be readily deposited from the vapor, and form
one of the layers in multilayer selenium-based X-ray detectors used in mammography.

1.12.2 CRYSTALLINE AND AMORPHOUS SILICON
A silicon atom in the silicon crystal forms four tetrahedrally oriented, covalent bonds
with four neighbors, and the repetition of this exact bonding geometry with a welldefined bond length and angle leads to the diamond structure shown in Figure 1.6.
A simplified two-dimensional sketch of the Si crystal is shown in Figure 1.61. The
crystal has a clear long-range order. Single crystals of Si are commercially grown
by the Czochralski crystal pulling technique.
It is also possible to grow amorphous silicon, denoted by a-Si, by the condensation of Si vapor onto a solid surface, called a substrate. For example, an electron
beam is used to vaporize a silicon target in a vacuum; the Si vapor then condenses
on a metallic substrate to form a thin layer of solid noncrystalline silicon. The technique, which is schematically depicted in Figure 1.62, is referred to as electron beam
deposition. The structure of amorphous Si (a-Si) lacks the long-range order of crystalline Si (c-Si), even though each Si atom in a-Si, on average, prefers to bond with
four neighbors. The difference is that the relative angles between the Si–Si bonds in
a-Si deviate considerably from those in the crystal, which obey a strict geometry.
Therefore, as we move away from a reference atom in a-Si, eventually the periodicity for generating the crystalline structure is totally lost, as illustrated schematically
in Figure 1.61. Furthermore, because the Si–Si bonds do not follow the equilibrium

H

Dangling
bond

H

H

H
H
H

(a) Two-dimensional
schematic representation
of a silicon crystal.

(b) Two-dimensional schematic
representation of the structure
of amorphous silicon.
The structure has voids and
dangling bonds and there is
no long-range order.

(c) Two-dimensional schematic
representation of the structure of
hydrogenated amorphous silicon.
The number of hydrogen atoms
shown is exaggerated.

Figure 1.61 Silicon can be grown as a semiconductor crystal or as an amorphous semiconductor film. Each line
represents an electron in a bond. A full covalent bond has two lines, and a broken bond has one line.

1 .1 2

Heated substrate
a-Si film
Evaporated Si atoms
Vacuum
Silicon for
deposition

GLASSES AND AMORPHOUS SEMICONDUCTORS

89

Deposition
chamber
Electron beam
guided by a
magnetic field

Electron gun

Crucible

Vacuum
pump

Figure 1.62 Amorphous silicon, a-Si, can be
prepared by an electron beam evaporation
of silicon.
Silicon has a high melting temperature, so an
energetic electron beam is used to melt the
crystal in the crucible locally and thereby
vaporize Si atoms. Si atoms condense on a
substrate placed above the crucible, to form
a film of a-Si.

Electrode

Heated substrate
a-Si:H film

Plasma

Silane gas
(SiH4)

Electrode

CVD chamber

Vacuum

Vacuum
pump

RF power
generator

Figure 1.63 Hydrogenated amorphous silicon, a-Si:H, is generally
prepared by the decomposition of silane molecules in a radio
frequency (RF) plasma discharge.
Si and H atoms condense on a substrate to form a film of a-Si:H.

geometry, the bonds are strained and some are even missing, simply because the
formation of a bond causes substantial bond bending. Consequently, the a-Si structure
has many voids and incomplete bonds, or dangling bonds, as schematically depicted
in Figure 1.61.
One way to reduce the density of dangling bonds is simply to terminate a dangling bond using hydrogen. Since hydrogen only has one electron, it can attach itself
to a dangling bond, that is, passivate the dangling bond. The structure resulting from
hydrogen in amorphous silicon is called hydrogenated amorphous Si (a-Si:H).
Many electronic devices, such as a-Si:H solar cells, are based on a-Si being
deposited with H to obtain a-Si:H, in which the hydrogen concentration is typically
10 at.% (atomic %). The process involves the decomposition of silane gas, SiH4, in
an electrical plasma in a vacuum chamber. Called plasma-enhanced chemical vapor
deposition (PECVD), the process is illustrated schematically in Figure 1.63. The
silane gas molecules are dissociated in the plasma, and the Si and H atoms then
condense onto a substrate to form a film of a-Si:H. If the substrate temperature is
too hot, the atoms on the substrate surface will have sufficient kinetic energy, and
hence the atomic mobility, to orient themselves to form a polycrystalline structure.
Typically, the substrate temperature is ∼250 °C. The advantage of a-Si:H is that it can
be grown on large areas, for such applications as photovoltaic cells and flat panel thinfilm transistor (TFT) displays. There are also digital flat panel indirect conversion
X-ray detectors that use a-Si:H TFTs in the detector panel. Table 1.5 summarizes the
properties of crystalline and amorphous silicon, in terms of structure and applications.

90

CHAPTER 1

∙

ELEMENTARY MATERIALS SCIENCE CONCEPTS

Table 1.5 Crystalline and amorphous silicon
Crystalline Si (c-Si)

Amorphous Si (a-Si)

Hydrogenated a-Si (a-Si:H)

Structure

Diamond cubic.

Short-range order only. On average,
each Si covalently bonds with four
Si atoms.
Has microvoids and dangling bonds.

Short-range order only.
Structure typically contains
10% H. Hydrogen atoms
passivate dangling bonds and
relieve strain from bonds.

Typical preparation

Czochralski technique.

Electron beam evaporation of Si.

Chemical vapor deposition
of silane gas by RF plasma.

Density (g cm−3)

2.33

About 3–10% less dense.

About 1–3% less dense.

Electronic
applications

Discrete and integrated
electronic devices.

None

Large-area electronic devices such
as solar cells, thin film transistors
(TFTs) in flat panel displays and
flat panel indirect conversion
X-ray detectors.

1.13

SOLID SOLUTIONS AND TWO-PHASE SOLIDS

1.13.1 ISOMORPHOUS SOLID SOLUTIONS: ISOMORPHOUS ALLOYS
A phase of a material has the same composition, structure, and properties everywhere, so it is a homogeneous portion of the chemical system under consideration.
In a given chemical system, one phase may be in contact with another phase. For
example, at 0 °C, iced water will have solid and liquid phases in contact. Each phase,
ice and water, has a distinct structure.
A bartender knows that alcohol and water are totally miscible; she can dilute
whisky with as much water as she likes. When the two liquids are mixed, the molecules are randomly mixed with each other and the whole liquid is a homogenous
mixture of the molecules. The liquid therefore has one phase; the properties of the
liquid are the same everywhere. The same is not true when we try to mix water and
oil. The mixture consists of two distinctly separate phases, oil and water, in contact.
Each phase has a different composition, even though both are liquids.
Many solids are a homogeneous mixture of two types of separate atoms. For
example, when nickel atoms are added to copper, Ni atoms substitute directly for the
Cu atoms, and the resulting solid is a solid solution, as depicted in Figure 1.64a.
The structure remains an FCC crystal whatever the amount of Ni we add, from 100%
Cu to 100% Ni. The solid is a homogenous mixture of Cu and Ni atoms, with the
same structure everywhere in the solid solution, which is called an isomorphous
solid solution. The atoms in the majority make up the solvent, whereas the atoms
in the minority are the solute, which is dissolved in the solvent. For a Cu–Ni alloy
with a Ni content of less than 50 at.%, copper is the solvent and nickel is the solute.
The substitution of solute atoms for solvent atoms at various lattice sites of the
solvent can be either random (disordered) or ordered. The two cases are schematically illustrated in Figure 1.64a and b, respectively. In many solid solutions, the
substitution is random, but for certain compositions, the substitution becomes ordered.

1 .1 3

(a) Disordered substitutional
solid solution. Example:
Cu–Ni alloys ({100} planes)

SOLID SOLUTIONS AND TWO-PHASE SOLIDS
