Repository: dhruvvenkat/2A-assistants

trying out this new method of studying!

File: courses/ece109-materials/text/ECE 109 Electronic Materials & Devices Principles of 4th Ed.txt (part 7 of 63)
Questions and Problems 847
Chapter 9
Optical Properties of Materials

(b) Ordered substitutional
solid solution. Example:
Cu–Zn alloy of composition
50% Cu–50% Zn. ({110} planes)

(c) Interstitial solid solution.
Example: Small number of C
atoms in FCC Fe (austenite).
({100} planes)

Figure 1.64 Solid solutions can be disordered substitutional, ordered substitutional, and interstitial
substitutional.
Only one phase within the alloy has the same composition, structure, and properties everywhere.

There is a distinct ordering of atoms around each solute atom such that the crystal
structure resembles that of a compound. For example, β′ brass has the composition
50 at.% Cu–50 at.% Zn. Each Zn atom is surrounded by eight Cu atoms and vice
versa, as depicted in two dimensions in Figure 1.64b. The structure is that of a
metallic compound between Cu and Zn.
Another type of solid solution is the interstitial solid solution, in which solute
atoms occupy interstitial sites, or voids between atoms, in the crystal. Figure 1.64c
shows an example in which a small number of carbon atoms have been dissolved in
a γ-iron crystal (FCC) at high temperatures.

1.13.2 PHASE DIAGRAMS: Cu–Ni AND OTHER ISOMORPHOUS ALLOYS
The Cu–Ni alloy is isomorphous. Unlike pure copper or pure nickel, when a Cu–Ni
alloy melts, its melting temperature is not well defined. The alloy melts over a range
of temperatures in which both the liquid and the solid coexist as a heterogeneous
mixture. It is therefore instructive to know the phases that exist in a chemical system
at various temperatures as a function of composition, and this need leads to the use
of phase diagrams.
Suppose we take a crucible of molten copper and allow it to cool. Above its
melting temperature (1083 °C), there is only the liquid phase. The temperature drops
with time, as shown in Figure 1.65a, until at the melting or fusion temperature at
point L0 when copper crystals begin to nucleate (solidify) in the crucible. During
solidification, the temperature remains constant. As long as we have both the liquid
and solid phases coexisting, the temperature remains constant at 1083 °C. During
this time, heat is given off as the Cu atoms in the melt attach themselves to the Cu
crystals. This heat is called the heat of fusion. Once all the liquid has solidified
(point S0), the temperature begins to drop as the solid cools. There is therefore a
sharp melting temperature for copper, at 1083 °C.
If we were to cool pure nickel from its melt, we would observe a behavior
similar to that of pure copper, with a well-defined melting temperature at 1453 °C.

91

CHAPTER 1

∙

ELEMENTARY MATERIALS SCIENCE CONCEPTS
1500

Pure Cu 80%Cu–20%Ni

Liquid

Temperature (°C)

1400

Solid
Liquid

1300

1100

L0
1083 °C

Formation of first
solid

L20

1195 °C

1200

1130 °C

Heterogeneous
mixture of liquid and
solid.

S20

S0

1000

Solid
Crystal grains

Time
(a)
1500
Temperature (°C)

92

1400

us

uid

1300

Liq

L20

1200
1100
L0
1000

L100
S100

Liquid

S0
0

Pure Cu

S20
20

lid

o
+S
uid
s
u
Liq
lid
So

Solid
40
60
Ni Content (wt.%)

80

100
Pure Ni

(b)
Figure 1.65 Solidification of an isomorphous alloy such as Cu–Ni.
(a) Typical cooling curves. (b) The phase diagram marking the regions of
existence for the phases.

Now suppose we cool the melt of a Cu–Ni alloy with a composition22 of 80 wt.%
Cu and 20 wt.% Ni. In the melt, the two species of atoms are totally miscible, and
there is only a single liquid phase. As the cooling proceeds, we reach the temperature
1195 °C, identified as point L20 in Figure 1.65a, where the first crystals of Cu–Ni
alloy begin to appear. In this case, however, the temperature does not remain constant
until the liquid is solidified, but continues to drop. Thus, there is no single melting
temperature, but a range of temperatures over which both the liquid and the solid
phases coexist in a heterogeneous mixture. We find that when the temperature
reaches 1130 °C, corresponding to point S20, all the liquid has solidified. Below
1130 °C, we have a single-phase solid that is an isomorphous solid solution of Cu
22

In materials science, we generally prefer to give alloy composition in wt.%, which henceforth will simply be %.

SOLID SOLUTIONS AND TWO-PHASE SOLIDS

1 .1 3

Liquid

1300

L0

So
lid
us

S(36%Ni)
L(20%Ni)

1200

L1
L2

S(28%Ni)
L(13%Ni)

L3

S1
X
S2
S3

1100

Solid
(α-phase)

Temperature (°C)

Liquid

Li
qu
id
us

L(20%Ni)

S4

S(20%Ni)
1000

0

20

Pure Cu

C0

40
wt.% Ni

60

Figure 1.66 Cooling of a 80% Cu–20% Ni alloy from the melt to the
solid state.

and Ni. If we repeat these experiments for other compositions, we find a similar
behavior; that is, freezing occurs over a transition temperature range. The beginning
and end of solidification, at points L and S, respectively, depend on the specific
composition of the alloy.
To characterize the freezing or melting behavior of other compositions of Cu–Ni
alloys, we can plot the temperatures for the beginning and end of solidification versus the composition and identify those temperature regions where various phases
exist, as shown in Figure 1.65b. When we join all the points corresponding to the
beginning of freezing, that is, all the L points, we obtain what is called the liquidus
curve. For any given composition, only the liquid phase can exist above the liquidus
curve. If we join all the points where the liquid has totally solidified, that is, all the
S points, we have a curve called the solidus curve. At any temperature and composition below the solidus curve, we can only have the solid phase. The region between
the liquidus and solidus curves marks where a heterogeneous mixture of liquid and
solid phases exists.
Let’s follow the cooling behavior of the 80% Cu–20% Ni alloy from the melt at
1300 °C down to the solid state at 1000 °C, as shown in Figure 1.66. The vertical
dashed line at 20% Ni represents the overall composition of the alloy (the whole
chemical system) and the cooling process corresponds to movement down this dashed
line, starting from the liquid phase at L0.
When the Cu–Ni alloy begins to solidify at 1195 °C, at point L1, the first solid
that forms is richer in Ni content. The only solid that can exist at this temperature
has a composition S1, which has a greater Ni content than the liquid, as shown in
Figure 1.66. Intuitively, we can see this by noting that Cu, the component with the
lower melting temperature, prefers to remain in the liquid, whereas Ni, which has a

93

94

CHAPTER 1

∙

ELEMENTARY MATERIALS SCIENCE CONCEPTS

Table 1.6 Phase in the 80% Cu–20% Ni isomorphous alloy
Temperature, °C

Phases

Composition

Amount

1300
1195

Liquid only
Liquid and solid

1160

Liquid and solid

1130

Liquid and solid

1050

Solid only

L0 = 20% Ni
L1 = 20% Ni
S1 = 36% Ni
L2 = 13% Ni
S2 = 28% Ni
L3 = 7% Ni
S3 = 20% Ni
S4 = 20% Ni

100%
100%
First solid appears
53.3%
46.7%
The last liquid drop
100%
100%

higher melting temperature, prefers to remain in the solid. When the temperature
drops further, say to 1160 °C (indicated by X in the figure), the alloy is a heterogeneous mixture of liquid and solid. At this temperature, the only solid that can coexist with the liquid has a composition S2. The liquid has the composition L2. Since
the liquid has lost some of its Ni atoms, the liquid composition is less than that at
L1. The liquidus and solidus curves therefore give the compositions of the liquid and
solid phases coexisting in the heterogeneous mixture during melting.
At 1160 °C, the overall composition of the alloy (the whole chemical system)
is still 20% Ni and is represented by point X in the phase diagram. When the temperature reaches 1130 °C, nearly all the liquid has been solidified. The solid has the
composition S3, which is 20% Ni, as we expect since the whole alloy is almost all
solid. The last drops of the liquid in the alloy have the composition L3, since at this
temperature, only the liquid with this composition can coexist with the solid at S3.
Table 1.6 summarizes the phases and their compositions, as observed during the
cooling process depicted in Figure 1.66. By convention, all solid phases that can
exist are labeled by different Greek letters. Since we can only have one solid phase,
this is labeled the α-phase.
During the solidification process depicted in Figure 1.66, the solid composition
changes from S1 to S2 to S3. We tacitly assume that the cooling is sufficiently slow
to allow time for atomic diffusion to change the composition of the whole solid.
Therefore, the phase diagram in Figure 1.65b, which assumes near equilibrium conditions during cooling, is termed an equilibrium phase diagram. If the cooling is fast,
there will be limited time for atomic diffusion in the solid phase, and the resulting
solid will have a composition variation. The inner core will correspond to the solidification at S1 and will be Ni rich. Since the solidification occurs quickly, the Ni atoms
do not have time to diffuse out from the inner core to allow the composition in the
solid to change from S1 to S2 to S3. Thus, the outer region, the final solidification,
will be Ni deficient (or Cu rich); its composition is not S3 but less, because S3 is the
average composition in the whole solid. The solid structure will be cored, as depicted
in Figure 1.67. The cooling process is then said to have occurred under nonequilibrium conditions, which leads to a segregation of the elements in the grains. Under
nonequilibrium cooling conditions we cannot quantitatively use the equilibrium phase
diagram in Figure 1.65b. The diagram can only serve as a qualitative guide.

1 .1 3

SOLID SOLUTIONS AND TWO-PHASE SOLIDS

95

Last solidification
Ni deficient
Cu rich
First solidification
(❙1) Ni rich
Grain boundary

Figure 1.67 Segregation in a grain due to rapid cooling
(nonequilibrium cooling).

The amounts of liquid and solid in the mixture can be determined from the phase
diagram using the lever rule, which is based on the fact that the total mass of
the alloy remains the same throughout the entire cooling process. Let WL and WS
be the weight (or mass) fraction of the liquid and solid phases in the alloy mixture.
The compositions of the liquid and solid are denoted as CL and CS, respectively. The
overall composition of the alloy is denoted CO, which is the overall weight fraction
of Ni in the alloy.
If we take the alloy to have a weight of unity, then the conservation of mass
means that
WL + WS = 1
Further, the weight fraction of Ni in both the liquid and solid must add up to the
composition CO of Ni in the whole alloy, or
CLWL + CSWS = CO

We can substitute for WS in the above equation to find the weight fraction of the
liquid and then that of the solid phase, as follows:
WL =

CS − CO
CS − CL

and

WS =

CO − CL
CS − CL

[1.43]

To apply Equation 1.43, we first draw a line, called a tie line, from L2 to S2
corresponding to CL and CS, as shown in Figure 1.66. The line represents a “horizontal lever” and point X at CO at this temperature is the lever’s fulcrum. The lengths
of the lever arms from the fulcrum to the liquidus and solidus curves are (CO − CL)
and (CS − CO), respectively. The lever must be balanced by the weights WL and WS
attached to the ends. The total length of the lever is (CS − CL). At 1160 °C,
CL = 0.13 (13% Ni) and CS = 0.28 (28% Ni), so the weight fraction of the liquid
phase is
CS − CO 0.28 − 0.20
=
= 0.533
or
53.3%
WL =
CS − CL 0.28 − 0.13
Similarly, the weight fraction of the solid phase is 1 − 0.533 or 0.467.

1.13.3 ZONE REFINING AND PURE SILICON CRYSTALS
Zone refining is used for the production of high-purity crystals. Silicon, for example, has a high melting temperature, so any impurities present in the crystal decrease

Lever rules

96

CHAPTER 1

∙

ELEMENTARY MATERIALS SCIENCE CONCEPTS
Temperature
Liquid
1412 °C
TB
B
TB′

❈
❈ ′

B′

Liq

uid

▲+✥

Sol

us

idu

Figure 1.68 The phase diagram of Si with impurities
near the low-concentration region.

Solid
❈B ❈B′ ❈O

s

Impurity content

the melting temperature. This is similar to the depression of the melting temperature
of pure Ni by the addition of Cu, as shown by the right-hand side of Figure 1.65b.
We can represent the phase diagram of Si with small impurities as shown in Figure 1.68. Consider what happens if we have a rod of the solid and we melt only the
left end by applying heat locally (using RF heating, for example). At the same time,
we move the melted zone toward the right by moving the heater. We therefore melt
the solid at A and refreeze it at B, as shown in Figure 1.69a.
The solid has an impurity concentration of CO; when it melts at A, the melt
initially also has the same concentration CL = CO. However, at temperature TB,
the melt begins to solidify. At the start of solidification the solid that freezes has
a composition CB, which is considerably less than CO, as is apparent in Figure 1.68. The cooling at B occurs rapidly, so the concentration CB cannot adjust
to the equilibrium value at the end of freezing. Thus, the solid that freezes at B
has a lower concentration of impurities. The impurities have been pushed out
of the solid at B and into the melt, whose impurity concentration increases from
CL to CL′.
Next, refreezing at B′, shown in Figure 1.69b, occurs at a lower temperature
TB′, because the melt concentration CL′ is now greater than CO. The solid that
freezes at B′ has the concentration CB′, shown in Figure 1.68, which is greater
than CB but less than CO. As the melted zone is floated toward the right, the melt
that is solidified at B, B′, etc., has a higher and higher impurity concentration,
until its impurity content reaches that of the impure solid, at which point the
concentration remains at CO. When the melted zone approaches the far right where
the freezing is halted, the impurities in the final melt appear in the last frozen
region at the far right. The resulting impurity concentration profile is schematically depicted in Figure 1.69c. The region of impurity concentration below CO is
the zone refined section of the rod. The zone refining procedure can be
repeated again, starting from the left toward the right, to reduce the impurity
concentration even lower. The impurity concentration profile after many passes
is sketched in Figure 1.69d. Although the profile is nonuniform, due to the segregation effect, the impurity concentrations in the zone refined section may be as
low as a factor of 10−6.

SOLID SOLUTIONS AND TWO-PHASE SOLIDS

1 .1 3

Heat

Melt

Direction of travel
CO

A

B

Impure
solid

(a) Heat is applied locally starting at one
end. The impurity concentration in the
refrozen solid at B is CB < CO . The
impurity concentration in the melt is
CL' > CO .

Purified
region

Impurity Concentration

Impurity Concentration

B′

A′

CO

Impure
solid

(b) As the torch travels toward the
right, the refrozen solid at B' has CB'
where CB < CB' < CO. The impurity
concentration in the melt is now
even greater than CL' .

Zone refined region
CO

(c) The impurity concentration profile in
the refrozen solid after one pass.

CB′
CB

x

CO

Zone refined region

(d) Typical impurity concentration profile
after many passes.

CO
106

x

Figure 1.69 The principle of zone refining.

1.13.4 BINARY EUTECTIC PHASE DIAGRAMS AND Pb–Sn SOLDERS
When we dissolve salt in water, we obtain a brine solution. If we continue to add
more salt, we eventually reach the solubility limit of salt in the solution, and the
excess salt remains as a solid at the bottom of the container. We then have two coexisting phases: brine (liquid solution) and salt (solid), as shown in Figure 1.70. The
solubility limit of one component in another in a mixture is represented by a solvus
curve shown schematically in Figure 1.70 for salt in brine. In the solid state, there
are many elements that can only be dissolved in small amounts in another solid.
Lead in the solid phase has an FCC crystal structure, and tin has a BCT (bodycentered tetragonal) structure. Although the two elements are totally miscible in any
proportion when melted, this is not so in the solid state. We can only dissolve so
much Sn in solid Pb, and vice versa. We quickly reach the solubility limit, and the

97

ELEMENTARY MATERIALS SCIENCE CONCEPTS

Figure 1.70 We can only dissolve
so much salt in brine (solution of salt
in water).
Eventually we reach the solubility
limit at XS, which depends on the
temperature. If we add more salt,
then the excess salt does not
dissolve and coexists with the brine.
Past XS we have two phases, brine
(solution) and salt (solid).

Brine

Brine

Salt

us

∙

Sol
v

CHAPTER 1

Temperature

98

Brine

Brine + salt

X1

XS

Wt.% salt

X3

400
L

L
A

α
L

N
O

☛
✡✠
✟
☎✁✞

✝✆ 200
☎✁

α

✮✯✰

✺✻
✼✽✾
✿❀

α

✄

P

✤

Q

✂✁
α
β

✘✙✚☞✙✛

M

300

✱✯✲✱
✳

α⑨L
C
19.2%

✏✑✓✔✕✖✗

E
183°C

✷✹
✴✵✶✷✵✸ L ⑨ β
D
✏✑✓✔✕✖✗

61.9%

B

✏✑✓✔✕✖✗

97.5%

β
100

❁❂

Q′

❅❆
❃❄

R′

❍●
❋❊
❉❇

α⑨β

R′′

R

0
0
✒☞✌✍ ✒✎

20

40
60
✜✢✣✦✢✧✙★✙✢✩ ✙✩ ✪★✫✬ ✭✩

80

100
✒☞✌✍ ✭✩

Figure 1.71 The equilibrium phase diagram of the Pb–Sn alloy.
The microstructures on the left show the observations at various points during the cooling of a
90% Pb–10% Sn from the melt along the dashed line (the overall alloy composition remains
constant at 10% Sn).

resulting solid is a mixture of two distinctly different solid phases. One solid phase,
labeled α, is Pb rich and has the FCC structure with some Sn atoms dissolved in the
crystal. The amount of Sn dissolved in α is given by the solvus curve of Sn in α at
that temperature. The other phase, labeled β, is Sn rich and has the BCT structure
with some Pb atoms dissolved in it. The amount of Pb dissolved in β is given by
the solvus curve of Pb in β at that temperature.
The existence of various phases and their compositions as a function of temperature are given by the equilibrium phase diagram for the Pb–Sn alloy, shown in
Figure 1.71. This is called an equilibrium eutectic phase diagram. The liquidus and
solidus curves, as usual, mark the borders for the liquid and solid phases. Between

1 .1 3

SOLID SOLUTIONS AND TWO-PHASE SOLIDS

the liquidus and solidus curves, we have a heterogeneous mixture of melt and solid.
Unlike the Cu–Ni case, the melting temperature of both elements here is depressed
with alloying. The liquidus and solidus curves thus decrease from both ends, starting
at A and B. They meet at a point E, called the eutectic point, at 61.9% Sn and 183 °C.
This point has a special significance: No liquid can exist below this temperature, so
183 °C is the lowest melting temperature of the alloy.
In addition, we must insert the solvus curves at both the Pb and Sn ends to mark
the extent of solid-state solubility and hence identify the two-phase solid region. The
solvus curve for the solubility limit of Sn in Pb meets the solidus curve at point C,
19.2% Sn. Similarly, the solubility limit of Pb in Sn meets the solvus curve at D. A
characteristic feature of this phase diagram is that CD is a straight line through E at
183 °C. Below 183 °C, between the two solvus curves, we have a solid with two
phases, α and β. This is identified as α + β in the diagram.
The usefulness of such a phase diagram is best understood by examining the
phase transformations and microstructures during the cooling of a melt of a given
composition alloy. Consider a 90% Pb–10% Sn alloy being cooled from the melt at
350 °C (point L) where there is only one phase, the liquid phase. At point M, 315 °C,
few nuclei of the α-phase appear in the liquid. The composition of the α-phase is
given by the solidus curve at 315 °C and is about 5% Sn. At point N, 290 °C, there
is more α-phase in the mixture. The compositions of the liquid and α-phases are given
respectively by the liquidus and solidus curves at 290 °C. At point O, 275 °C, all
liquid has been solidified into the α-phase, which then has the composition 10% Sn.
Between M and O, the alloy is a coexistent mixture of the liquid phase (melt)
and the solid α-phase. At point P, 175 °C, we still have only the α-phase. When we
reach the solvus curve at point Q, 140 °C, we can no longer keep all the Sn dissolved
in the α-phase, as we have reached the solubility limit of Sn in α. Some of the Sn
atoms must diffuse out from the α-phase; they do so by forming a second solid phase,
which is the β-phase. The β-phase nucleates within the α-phase (usually at the grain
boundaries, where atomic diffusion occurs readily). The β-phase will contain as
much dissolved Pb as is allowed by the solubility of Pb in the β-phase, which is
given by the solvus curve on the Sn side and marked as point Q′, about 98% Sn.
Thus, the microstructure is now a mixture of the α and β phases.
As cooling proceeds, the two phases continue to coexist, but their relative proportions change. At R, 50 °C, the alloy is a mixture of the α-phase given by R′(4% Sn)
and the β-phase given by R″(99% Sn). The relative amounts of α and β phases are given
by the lever rule. Figure 1.71 illustrates the microstructure of the 90% Pb–10% Sn
alloy as it is cooled.
An interesting phenomenon can be observed when we cool an alloy of the eutectic composition 38.1% Pb–61.9% Sn from the melt. The cooling process and the
observed microstructures are illustrated in Figure 1.72; the microstructures are on the
right. The temperature–time profile is also depicted in Figure 1.72. At point L, 350 °C,
the alloy is all liquid; as it cools, its temperature drops until point E at 183 °C. At E,
the temperature remains constant and a solid phase nucleates within the melt. With
time, the amount of solid grows until all the liquid is solidified and the temperature
begins to drop again. This behavior is much like that of a pure element, for which
melting occurs at a well-defined temperature. This behavior only occurs for the eutectic

99

100

CHAPTER 1

ELEMENTARY MATERIALS SCIENCE CONCEPTS

∙

400
❑

❑

A
300

L (61.9%Sn)

❑

Liquid

L (61.9%Sn)
Eutectic

α

α (19%Sn)
Primary α
Eutectic

200
C

100

Solidus
β

L+β D

61.9%

α+β
Q

B

idus
Liqu

us

❑ (61.9%Sn)

N
E
O
183 °C
P
F

Solv

Eutectic

α+L

α

M

Solvus

Temperature (°C)

❑

Eutectic
α (light)
and β (dark)

G

0
Pb

20

Cooling of a 60%Pb–
40% Sn alloy

T

T

■
235 °C
183 °C

Cooling of 38.1%Pb–
61.9% Sn alloy
L

▼ L+α

L+β+α
N
O
P

Sn

40
60
80
Composition in wt.%Sn

L + eutectic solid ( ❏ + α)
183 °C

β+α
Q
t

E

F Eutectic solid ( ❏ + α)
G

t

Figure 1.72 The alloy with the eutectic composition cools like a pure element, exhibiting a single solidification
temperature at 183 °C.
The solid has the special eutectic structure. The alloy with the composition 60% Pb–40% Sn when solidified is a
mixture of primary α and eutectic solid.

composition (61.9% Sn), because this is the composition at which the liquidus and
solidus curves meet at one temperature. Generally, the liquid with the eutectic composition will solidify through the eutectic transformation at the eutectic temperature, or
Eutectic
transformation

L61.9% Sn → α19.2% Sn + β97.5% Sn (183 °C)

[1.44]

The solid that forms from the eutectic solidification has a special microstructure,
consisting of alternating plates, or lamellae, of α and β phases, as shown in Figure
1.72. This is called the eutectic microstructure (or eutectic solid). The formation
of a Pb-rich α-phase and an Sn-rich β-phase from the 61.9% Sn liquid requires the
redistribution of the two types of atoms by atomic diffusion. Atomic diffusions are
easier in the liquid than in the solid. The formation of a solid with alternating α and
β layers allows the Pb and Sn atoms to diffuse in the liquid without having to move
over long distances. The eutectic structure is not a phase itself, but a mixture of the
two phases, α and β.

1 .1 3

SOLID SOLUTIONS AND TWO-PHASE SOLIDS

101

When cooled from the melt, an alloy with a composition between 19.2% Sn and
61.9% Sn solidifies into a mixture of α-phase and a eutectic solid (a mixture of α and
β phases). Consider the cooling of an alloy with a composition of 40% Sn, starting
from the liquid phase L at 350 °C, as shown in Figure 1.72. At point M (235 °C), the
first solid, the α-phase, nucleates. Its composition is about 15% Sn. At N, 210 °C, the
alloy is a mixture of liquid, composition 50% Sn, and α-phase, composition 18% Sn.
The composition of the liquid thus moves along the liquidus line from M toward E.
At 183 °C, the liquid has the composition 61.9% Sn, or the eutectic composition, and
therefore undergoes the eutectic transformation indicated in Equation 1.44. There is
still α-phase in the alloy, but its composition is now 19.2% Sn; it does not take part
in the eutectic transformation of the liquid. During the eutectic transformation, the
temperature remains constant. When all the liquid has been solidified, we have a mixture of the preexisting α-phase, called primary α (or proeutectic α), and the newly
formed eutectic solid. The final microstructure is shown in Figure 1.72 and consists
of a primary α and a eutectic solid; therefore, two solid phases, α and β, coexist.
During cooling between points M and O, the alloy 60% Pb–40% Sn is a mixture
of melt and α-phase, and it exhibits plastic-like characteristics while solidifying.
Further, the temperature range for the solidification is about 183–235 °C, or about
50 °C. Such an alloy is preferable for such uses as soldering wiped joints to join
pipes together, giving the plumber sufficient play for adjusting and wiping the joint.
On the other hand, a solder with the eutectic composition (commercially, this is 40%
Pb–60% Sn solder, which is close to the eutectic) has the lowest melting temperature
and solidifies quickly. The liquid also has good wetting properties. Therefore, 40%
Pb–60% Sn is widely used for soldering semiconductor devices, where good wetting
and minimal exposure to high temperature are required.
THE 60% Pb–40% Sn ALLOY Consider the solidification of the 60% Pb–40% Sn alloy.
What are the phases, compositions, and weight fractions of various phases existing in the
alloy at 250, 210, 183.5 ( just above 183 °C), and 182.5 °C (just below 183 °C)?
SOLUTION

We again refer to the phase diagram in Figure 1.72 to identify which phases exist at what
temperatures. At 250 °C, we only have the liquid phase. At 210 °C, point N, the liquid and
the α-phase are in equilibrium. The composition of the α-phase is given by the solidus line;
at 210 °C, Cα = 18% Sn. The composition of the liquid is given by the liquidus line; at
210 °C, CL = 50% Sn. To find the weight fraction of α in the alloy, we use the lever rule,
Wα =

CL − CO 50 − 40
=
= 0.313
CL − Cα 50 − 18

From Wα + WL = 1, we obtain the weight fraction of the liquid phase, WL = 1 − 0.313 = 0.687.
At 183.5 °C, point O, the composition of the α-phase is 19.2% Sn corresponding to C
and that of the liquid is 61.9% Sn corresponding to E. The liquid therefore has the eutectic
composition. The weight fractions are
Wα =

CL − CO
61.9 − 40
=
= 0.513
CL − Cα 61.9 − 19.2

WL = 1 − 0.513 = 0.487

EXAMPLE 1.20

102

CHAPTER 1

∙

ELEMENTARY MATERIALS SCIENCE CONCEPTS

Table 1.7 The 60% Pb–40% Sn alloy
Temperature (°C)

Phases

Composition

Mass (g)

250
235

L
L
α
L
α
L
α
α
β

40% Sn
40% Sn
15% Sn
50% Sn
18% Sn
61.9% Sn
19.2% Sn
19.2% Sn
97.5% Sn

100
100
0
68.7
31.3
48.7
51.3
73.4
26.6

210
183.5
182.5

Microstructure and Comment
The first solid (α-phase) nucleates in the
liquid.
Mixture of liquid and α phases. More solid
forms. Compositions change.
Liquid has the eutectic composition.
Eutectic (α and β phases) and primary
α-phase.

Assume mass of the alloy is 100 g.

As expected, the amount of α-phase increases during solidification; at the same time, its
composition changes along the solidus curve. Just above 183 °C, about half the alloy is the
solid α-phase and the other half is liquid with the eutectic composition. Thus, on solidification, the liquid undergoes the eutectic transformation and forms the eutectic solid. Just below
183 °C, therefore, the microstructure is the primary α-phase and the eutectic solid. Stated
differently, below 183 °C, the α and β phases coexist, and β is in the eutectic structure. The
weight fraction of the eutectic phase is the same as that of the liquid just above 183 °C, from
which it was formed. The weight fractions of α and β in the whole alloy are given by the
lever rule applied at point P, or
Cβ − CO

97.5 − 40
=
= 0.734
Cβ − Cα 97.5 − 19.2
CO − Cα
40 − 19.2
Wβ =
=
= 0.266
Cβ − Cα 97.5 − 19.2
Wα =

The microstructure at room temperature will be much like that just below 183 °C, at
which the alloy is a two phase solid because atomic diffusions in the solid will not be sufficiently fast to allow the compositions to change. Table 1.7 summarizes the phases that exist
in this alloy at various temperatures.

ADDITIONAL TOPICS
1.14

BRAVAIS LATTICES

An infinite periodic array of geometric points in space defines a space lattice or
simply a lattice. Strictly, a lattice does not contain any atoms or molecules because
it is simply an imaginary array of geometric points. A two-dimensional simple square
lattice is shown in Figure 1.73a. In three dimensions, Figure 1.73a would correspond
to the simple cubic (SC) lattice. The actual crystal is obtained from the lattice by
placing an identical group of atoms (or molecules) at each lattice point. The identical group of atoms is called the basis of the crystal structure. Thus, conceptually,

1 .1 4

BRAVAIS LATTICES

103

Crystal

Lattice

Basis
placement in
unit cell

Basis

(0, 0)
y

a

1, 1
2 2

a
90°
x
Unit cell

Unit cell

(a)

(b)

(c)

(d)

Figure 1.73 (a) A simple square lattice. The unit cell is a square with a side a. (b) Basis has two atoms. (c) Crystal =
Lattice + Basis. The unit cell is a simple square with two atoms. (d) Placement of basis atoms in the crystal unit cell.

as illustrated in Figure 1.73a to c,
Crystal = Lattice + Basis

The unit cell of the two-dimensional lattice in Figure 1.73a is a square which is
characterized by the length a of one of the sides; a is called a lattice parameter.
A given lattice can generate different patterns of atoms depending on the basis. The
lattice in Figure 1.73a with the two-atom basis in Figure 1.73b produces the crystal
in Figure 1.73c. Although the latter crystal appears as a body-centered square (similar to BCC in three dimensions), it is nonetheless a simple square lattice with two
atoms comprising the basis. Suppose that the basis had only one atom; then the
crystal would appear as the simple square lattice in Figure 1.73a (with each point
now being an atom). The patterns in Figure 1.73a and c are different but the underlying lattice is the same. Because they have the same lattice, the two crystals would
have certain identical symmetries. For example, for both crystals, a rotation by 90°
about a lattice point would produce the same crystal structure.
To fully characterize the crystal, we also have to specify the locations of the basis
atoms in the unit cell as in Figure 1.73d. By convention, we place a Cartesian coordinate
system at the rear-left corner of the unit cell with the x and y axes along the square
edges. We indicate the coordinates (xi, yi) of each ith atom in terms of the lattice
parameters along x and y. Thus, the atoms in the unit cell in Figure 1.73d are at (0, 0)
and at ( 12, 21 ). The CsCl unit cell in Figure 1.39 appears as BCC, but it can be described
by a SC lattice and a basis that has one Cl− ion and one Cs+ ion. The ions in the SC
unit cell are located at (0, 0, 0) and at the cell center at ( 21, 12, 12 ). Similarly, the NaCl
crystal in Figure 1.38 is an FCC lattice with a basis of Na+ and Cl− ions.
The diamond unit cell of silicon is an FCC lattice with two Si atoms constituting the basis. The two Si atoms are placed at (0, 0, 0) and ( 14, 41, 14 ). Most of the
important III–V compound semiconductors such as GaAs, AlAs, InAs, InP, etc.,
which are widely used in numerous optoelectronic devices, have the zinc blende

104

CHAPTER 1

∙

ELEMENTARY MATERIALS SCIENCE CONCEPTS
Unit Cell Geometry

Cubic system
a=b=c
α = β = γ = 90°
Many metals, Al, Cu, Fe, Pb. Many
ceramics and semiconductors, NaCl, CsCl,
LiF, Si, GaAs

Simple cubic

Tetragonal system
a=b≠c
α = β = γ = 90°

Body-centered
cubic

Face-centered
cubic
Body-centered
tetragonal

Simple
tetragonal

In, Sn, barium titanate, TiO2
Orthorhombic system
a≠b≠c
α = β = γ = 90°
S, U, Pl, Ga (< 30 °C), iodine, cementite
(Fe3 C), sodium sulfate
Simple
orthorhombic

Hexagonal

Monoclinic system
a≠b≠c
α = β = 90°; γ ≠ 90°
α-Selenium, phosphorus,
lithium sulfate,
tin fluoride

Base-centered
orthorhombic

Face-centered
orthorhombic

Rhombohedral system
a=b=c
α = β = γ ≠ 90°

Hexagonal system
a=b≠c
α = β = 90°; γ = 120°
Cadmium, magnesium, zinc,
graphite

Body-centered
orthorhombic

Arsenic, boron, bismuth, antimony,
mercury (< –39 °C)

Rhombohedral

Triclinic system
a≠b≠c
α ≠ β ≠ γ ≠ 90°
Simple
monoclinic

Base-centered
monoclinic

Potassium dicromate
Triclinic

Figure 1.74 The seven crystal systems (unit-cell geometries) and fourteen Bravais lattices.

(ZnS) unit cell. The zinc blende unit cell consists of an FCC lattice and a basis that
has the Zn and S atoms placed at (0, 0, 0) and ( 14, 14, 41 ), respectively.
We generally represent the geometry of the unit cell of a lattice as a parallelepiped with sides a, b, c and angles α, β, γ as depicted in Figure 1.41a. In the case
of copper and iron, the geometry of the unit cell has a = b = c, α = β = γ = 90°,
and cubic symmetry. For Zn, the unit cell has hexagonal geometry with a = b ≠ c,
α = β = 90°, and γ = 120° as shown in Figure 1.34d. Based on different lattice
parameters, there are seven possible distinct unit-cell geometries, which we call

1 .1 5

GRÜNEISEN’S RULE

crystal systems each with a particular distinct symmetry. The seven crystal systems
are depicted in Figure 1.74 with typical examples. We are already familiar with the
cubic and hexagonal systems. The seven crystal systems only categorize the unit
cells based on the geometry of the unit cell and not in terms of the symmetry and
periodicity of the lattice points. (One should not confuse the unit-cell geometry with
the lattice, which is a periodic array of points.) In the cubic system, for example,
there are three possible distinct lattices corresponding to SC, BCC, and FCC which
are shown in Figure 1.74. All three have the same cubic geometry: a = b = c and
α = β = γ = 90°.
Many distinctly different lattices, or distinct patterns of points, exist in three
dimensions. There are 14 distinct lattices whose unit cells have one of the seven
geometries as indicated in Figure 1.74. Each of these is called a Bravais lattice.
The copper crystal, for example, has the FCC Bravais lattice, but arsenic, antimony, and bismuth crystals have the rhombohedral Bravais lattice. Tin’s unit cell
belongs to the tetragonal crystal system, and its crystal lattice is a body-centered
tetragonal (BCT).

1.15

GRÜNEISEN’S RULE23

We considered thermal expansion in Section 1.4.2 where the principle is illustrated
in Figure 1.18, which shows the potential energy curve U(r) for two atoms separated by a distance r in a crystal. At temperature T1, we know that the atoms will
be vibrating about their equilibrium positions between positions B and C, compressing (B) and stretching (C) the bond between them. The line BC corresponds
to the total energy E of the pair of atoms. The average separation at T1 is at A,
halfway between B and C. We also know that the PE curve U(r) is asymmetric,
and it is this asymmetry that leads to the phenomenon of thermal expansion. When
the temperature increases from T1 to T2, the atoms vibrate between B′ and C′ and
the average separation between the atoms also increases, from A to A′, which we
identified as thermal expansion. If the PE curve were symmetric, then there would
be no thermal expansion.
Since the linear expansion coefficient λ is related to shape of the PE curve,
U(r), it is also related to the elastic modulus, E. Further, λ also depends on the
amount of increase from BC to B′C′ per degree of increase in the temperature. λ
must therefore also depend on the heat capacity. When the temperature increases
by a small amount δT, the energy per atom increases by (Cv δT )∕N, where Cv is
the heat capacity per unit volume and N is the number of atoms per unit volume.
If Cv δT is large, then the line B′C′ in Figure 1.18 will be higher up on the energy
curve and the average separation A′ will therefore be larger. Thus, the larger is the
heat capacity, the greater is the interatomic separation, which means λ ∝ Cv. Further, the average separation, point A, depends on how much the bonds are stretched
and compressed. For large amounts of displacement from equilibrium, the average A
23

Grüneisen’s rule is also referred as Grüneisen’s law or theorem. Eduard Grüneisen reported in his paper
“Theorie des festen Zustandes einatomiger Elemente” in Annalen der Physik in 1912 in Germany.

105

106

CHAPTER 1

∙

ELEMENTARY MATERIALS SCIENCE CONCEPTS

will be greater as more asymmetry of the PE curve is used. Thus, the smaller
is the elastic modulus E, the greater is λ, that is, λ ∝ 1∕E. The dependence of λ
on Cv and E can be written as λ ∝ Cv∕E. Atomic vibrations occur in three dimensions for which a more appropriate elastic constant that would describe the compression and stretching of bonds would be K, the bulk modulus, rather than E.
Thus, λ ∝ Cv∕K.
If we were to expand U(r) about its minimum value Umin at r = ro, we would
obtain the Taylor expansion
Atomic PE in
the crystal

U(r) = Umin + a2(r − ro)2 + a3(r − ro)3 + …

[1.45]

where a2 and a3 are coefficients related to second and third order derivatives of U
at ro. The term (r − ro) is missing because we are expanding a series about Umin
where dU∕dr = 0. The terms Umin and a2(r − ro)2 give a parabola about Umin, which
is a symmetric curve around ro and therefore does not lead to thermal expansion.
Average location at any energy on a symmetric curve at ro is always at ro. It is the
a3 term that gives the expansion because it leads to asymmetry. Thus, the amount
of expansion λ also depends on the amount of asymmetry with respect to symmetry,
that is a3∕a2. Thus
Linear
expansion
coefficient

λ ∝

a3 Cv
a2 K

[1.46]

The ratio of a3 and a2 depends on the nature of the bond. A simplified analytical treatment gives
Grüneisen’s
law

λ=

1 Cv
γG
3 K

[1.47]

where γG is an apparent “constant,” called the Grüneisen parameter. The Grüneisen
parameter γG is approximately −(roa3)∕(2a2), where ro is the equilibrium atomic
separation, and thus γG represents the asymmetry of the energy curve. The
Grüneisen parameter γG is typically of the order of unity for many materials.
Since αV = 3λ is the volume expansion coefficient, Equation [1.47] simplifies to
αV = γGCv∕K.
The asymmetric PE curve in Figure 1.18 has a finite cubic a3 term as in Equation 1.45, which means that the atomic vibrations do not execute a perfect simple
harmonic (sinusoidal) vibration about ro; because the restoring force is not proportional to the displacement alone. Such oscillations are unharmonic and the PE curve
is said to possess an unharmonicity (terms such as a3). Thermal expansion is an
unharmonic effect.
There is another way to look at Equation 1.47. This equation can also be used
to define γG in terms of the ratio 3λK∕Cv. This ratio is then an indicator of
the extent of asymmetry in the bonding, the a3∕a2 ratio. The question whether
this ratio is a practically useful parameter depends on how much γG varies among
different types of solids, or within a given class of solids. Table 1.8 summarizes
the γG for a selection of materials that have different types of bonding; notice that
the magnitude of γG is on the order of unity.

DEFINING TERMS

107

Table 1.8 The Grüneisen parameter for some selected materials with different types of
interatomic bonding
Material
Iron (metallic, BCC)
Copper (metallic, FCC)
NaCl (ionic)
CsI (ionic)
Germanium (covalent)
Silicon (covalent)
Glass (covalent-ionic)
