Repository: dhruvvenkat/2A-assistants

trying out this new method of studying!

File: courses/ece109-materials/text/ECE 109 Electronic Materials & Devices Principles of 4th Ed.txt (part 8 of 63)
Questions and Problems 847
Chapter 9
Optical Properties of Materials
ZnSe (ionic/covalent)
Tellurium (covalent/van der Waals)
Polystyrene (van der Waals)
Polyethylene terephthalate PET
(van der Waals)

ρ (g cm−3)

λ (×10−6 K−1)

K (GPa)

cs (J kg−1 K−1)

γG

7.9
8.96
2.17
4.51
5.32
2.32
2.45
5.27
6.24
1.1
1.38

12
17
44
48
6
2.6
8
7.4
17
80
70

170
140
25
13
77
99
50
62
30
~3
~3

450
385
850
201
322
703
800
350
200
1300
1200

1.7
2.1
1.8
2.1
0.81
0.47
0.61
0.75
1.23
0.50
0.38

DEFINING TERMS
Activated state is the state that occurs temporarily
during a transformation or reaction when the reactant
atoms or molecules come together to form a particular
arrangement (intermediate between reactants and
products) that has a higher potential energy than the
reactants. The potential energy barrier between the activated state and the reactants is the activation energy.
Activation energy is the potential energy barrier
against the formation of a product. In other words, it is
the minimum energy that the reactant atom or molecule must have to be able to reach the activated state
and hence form a product.
Amorphous solid is a solid that exhibits no crystalline structure or long-range order. It only possesses a
short-range order in the sense that the nearest neighbors of an atom are well defined by virtue of chemical
bonding requirements.
Anion is an atom that has gained negative charge by
virtue of accepting one or more electrons. Usually, atoms of nonmetallic elements can gain electrons easily
to become anions. Anions become attracted to the anode (positive terminal) in ionic conduction. Typical
anions are the halogen ions F−, Cl−, Br−, and I−.
Atomic mass (or relative atomic mass or atomic
weight) Mat of an element is the average atomic

mass, in atomic mass units (amu), of all the naturally
occurring isotopes of the element. Atomic masses are
listed in the Periodic Table. The amount of an element that has 6.022 × 1023 atoms (the Avogadro number of atoms) has a mass in grams equal to the atomic
mass.
Atomic mass unit (amu) is a convenient mass measurement equal to one-twelfth of the mass of a neutral
carbon atom that has a mass number of A = 12 (6 protons and 6 neutrons). It has been found that amu =
1.66054 × 1027 kg, which is equivalent to 10−3∕NA,
where NA is Avogadro’s number.
Atomic packing factor (APF) is the fraction of volume actually occupied by atoms in a crystal.
Avogadro’s number (NA) is the number of atoms in
exactly 12 g of carbon-12. It is 6.022 × 1023. Since
atomic mass is defined as one-twelfth of the mass of
the carbon-12 atom, the NA number of atoms of any
substance has a mass equal to the atomic mass Mat,
in grams.
Basis represents an atom, a molecule, or a collection
of atoms, that is placed at each lattice point to generate
the true crystal structure of a substance. All crystals are
thought of as a lattice with each point occupied by
a basis.

108

CHAPTER 1

∙

ELEMENTARY MATERIALS SCIENCE CONCEPTS

Bond energy or binding energy is the work (or energy) needed to separate two atoms infinitely from
their equilibrium separation in the molecule or solid.
Bulk modulus K is volume stress (pressure) needed per
unit elastic volume strain and is defined by p = −KΔ,
where p is the applied volume stress (pressure) and Δ
is the volume strain. K indicates the extent to which a
body can be reversibly (and hence elastically) deformed
in volume by an applied pressure.
Cation is an atom that has gained positive charge by
virtue of losing one or more electrons. Usually, metal
atoms can lose electrons easily to become cations.
Cations become attracted to the cathode (negative
terminal) in ionic conduction, as in gaseous discharge. The alkali metals, Li, Na, K, . . . , easily
lose their valence electron to become cations, Li+,
Na+, K+, . . .
Coordination number is the number of nearest
neighbors around a given atom in the crystal.
Covalent bond is the sharing of a pair of valence electrons between two atoms. For example, in H2, the two
hydrogen atoms share their electrons, so that each has
a closed shell.
Crystal is a three-dimensional periodic arrangement
of atoms, molecules, or ions. A characteristic property
of the crystal structure is its periodicity and a degree of
symmetry. For each atom, the number of neighbors and
their exact orientations are well defined; otherwise the
periodicity will be lost. Therefore, a long-range order
results from strict adherence to a well-defined bond
length and relative bond angle (that is, exact orientation of neighbors).
Crystallization is a process by which crystals of a
substance are formed from another phase of that substance. Examples are solidification just below the fusion temperature from the melt, or condensation of the
molecules from the vapor phase onto a substrate. The
crystallization process initially requires the formation
of small crystal nuclei, which contain a limited number
(perhaps 103–104) of atoms or molecules of the substance. Following nucleation, the nuclei grow by
atomic diffusion from the melt or vapor.
Diffusion is the migration of atoms by virtue of their
random thermal motions.

Diffusion coefficient is a measure of the rate at which
atoms diffuse. The rate depends on the nature of the
diffusion process and is typically temperature dependent.
The diffusion coefficient is defined as the magnitude
of diffusion flux density per unit concentration gradient.
Dislocation is a line imperfection within a crystal that
extends over many atomic distances.
Edge dislocation is a line imperfection within a crystal that occurs when an additional, short plane of atoms
does not extend as far as its neighbors. The edge of this
short plane constitutes a line of atoms where the bonding is irregular, that is, a line of imperfection called an
edge dislocation.
Elastic modulus or Young’s modulus (Y) is a measure of the ease with which a solid can be elastically
deformed. The greater Y is, the more difficult it is to
deform the solid elastically. When a solid of length ℓ is
subjected to a tensile stress σ (force per unit area), the
solid will extend elastically by an amount δℓ where
δℓ∕ℓ is the strain ε. Stress and strain are related by
σ = Yε, so Y is the stress needed per unit elastic strain.
Electric dipole moment is formed when a positive
charge +Q is separated from a negative charge −Q of
equal magnitude. Even though the net charge is zero,
there is nonetheless an electric dipole moment formed
by the two charges −Q and +Q being separated by a
finite distance. Just as two charges exert a Coulombic
force on each other, two dipoles also exert an electrostatic force on each other that depends on the separation of dipoles and their relative orientation.
Electron affinity represents the energy that is needed
to add an electron to a neutral atom to create a negative
ion (anion). When an electron is added to Cl to form
Cl−, energy is actually released.
Electronegativity is a relative measure of the ability
of an atom to attract the electrons in a bond it forms
with another atom. The Pauling scale of electronegativity assigns an electronegativity value (a pure number) X to various elements, the highest being 4 for F,
and the lowest values being for the alkali metal atoms,
for which X are less than 1. The difference XA − XB in
the electronegativities of two atoms A and B is a measure of the polar or ionic character of the bond A–B
between A and B. A molecule A–B would be polar, that
is, possess a dipole moment, if XA and XB are different.

DEFINING TERMS
Equilibrium between two systems requires mechanical, thermal, and chemical equilibrium. Mechanical
equilibrium means that the pressure should be the same
in the two systems, so that one does not expand at the
expense of the other. Thermal equilibrium implies that
both have the same temperature. Equilibrium within a
single-phase substance (e.g., steam only or hydrogen
gas only) implies uniform pressure and temperature
within the system.
Equilibrium state of a system is the state in which the
pressure and temperature in the system are uniform
throughout. We say that the system possesses mechanical and thermal equilibrium.
Eutectic composition is an alloy composition of two
elements that results in the lowest melting temperature
compared to any other composition. A eutectic solid
has a structure that is a mixture of two phases. The
eutectic structure is usually special, such as alternating
lamellae.
Face-centered cubic (FCC) lattice is a cubic lattice
that has one lattice point at each corner of a cube and
one at the center of each face. If there is a chemical
species (atom or a molecule) at each lattice point, then
the structure is an FCC crystal structure.
Frenkel defect is an ionic crystal imperfection that
occurs when an ion moves into an interstitial site,
thereby creating a vacancy in its original site. The imperfection is therefore a pair of point defects.

109

contact with a cold body, energy is transferred from the
hot body to the cold one. The energy that is transferred
is the excess mean kinetic energy of the molecules in
the hot body. Molecules in the hot body have a higher
mean kinetic energy and vibrate more violently. As a
result of the collisions between the molecules, there is
a net transfer of energy (heat) from the hot body to the
cold one, until the molecules in both bodies have the
same mean kinetic energy, that is, until their temperatures become equal.
Heat capacity at constant volume is the increase in
the total energy E of the system per degree increase in
the temperature of the system with the volume remaining constant: C = (∂E∕∂T )V. Thus, the heat added to
the system does no mechanical work due to a volume
change but increases the internal energy. Molar heat
capacity is the heat capacity for 1 mole of a substance.
Specific heat capacity is the heat capacity per unit
mass.
Interstitial site (interstice) is an unoccupied space
between the atoms (or ions, or molecules) in a crystal.
Ionization energy is the energy required to remove an
electron from a neutral atom; normally the most outer
electron that has the least binding energy to the nucleus
is removed to ionize an atom.
Isomorphous describes a structure that is the same
everywhere (from iso, uniform, and morphology
structure).

Flux density is the rate of flow of particles in a particular direction per unit area.

Isotropic substance is a material that has the same
property in all directions.

Grain is an individual crystal within a polycrystalline
material. Within a grain, the crystal structure and orientation are the same everywhere and the crystal is
oriented in one direction only.

Kinetic molecular theory assumes that the atoms and
molecules of all substances (gases, liquids, and solids)
above absolute zero of temperature are in constant motion. Monatomic molecules (e.g., He, Ne) in a gas exhibit constant and random translational motion,
whereas the atoms in a solid exhibit constant vibrational motion.

Grain boundary is a surface region between differently oriented, adjacent grain crystals. The grain
boundary contains a lattice mismatch between adjacent
grains.
Heat is the amount of energy transferred from one
system to another (or between the system and its surroundings) as a result of a temperature difference. Heat
is not a new form of energy, but rather the transfer of
energy from one body to another by virtue of the random motions of their molecules. When a hot body is in

Lattice is a regular array of points in space with a
discernible periodicity. There are 14 distinct lattices
possible in three-dimensional space. When an atom or
molecule is placed at each lattice point, the resulting
regular structure is a crystal structure.
Lattice parameters are (a) the lengths of the sides of
the unit cell, and (b) the angles between the sides.

110

CHAPTER 1

∙

ELEMENTARY MATERIALS SCIENCE CONCEPTS

Mean free path is the mean distance a molecule in a
gas travels freely before it collides with another molecule. The mean free path depends on the concentration
of molecules, which depends on the pressure and temperature.

structure, and properties everywhere. In a given chemical system, one phase may be in contact with another
phase of the system. For example, iced water at 0 °C will
have solid and liquid phases in contact. Each phase,
solid ice and liquid water, has a distinct structure.

Mechanical work is qualitatively defined as the energy expended in displacing a constant force through a
distance. When a force F is moved a distance dx, work
done dW = F · dx. When we lift a body such as an apple of mass m (100 g) by a distance h (1 m), we do
work by an amount F Δx = mgh (1 J), which is then
stored as the gravitational potential energy of the body.
We have transferred energy from ourselves to the potential energy of the body by exchanging energy with it
in the form of work. Further, in lifting the apple, the
molecules have been displaced in orderly fashion, all
upwards. Work therefore involves an orderly displacement of atoms and molecules of a substance in complete contrast to heat. When the volume V of a substance
changes by dV when the pressure is P, the mechanical
work involved is P dV and is called the PV work.

Phase diagram is a temperature versus composition
diagram in which the existence and coexistence of various phases are identified by regions and lines. Between the liquidus and solidus lines, for example, the
material is a heterogeneous mixture of the liquid and
solid phases.

Metallic bonding is the binding of metal atoms in a
crystal through the attraction between the positive
metal ions and the mobile valence electrons in the crystal. The valence electrons permeate the space between
the ions.
Miller indices (hkℓ) are indices that conveniently
identify parallel planes in a crystal. Consider a plane
with the intercepts, x1, y1, and z1, in terms of lattice
parameters a, b, and c. (For a plane passing through the
origin, we shift the origin or use a parallel plane.)
Then, (hkℓ) are obtained by taking the reciprocals of
x1, y1, and z1, and clearing all fractions.
Miscibility of two substances is a measure of the mutual solubility of those two substances when they are in
the same phase, such as liquid.
Mole of a substance is that amount of the substance
that contains NA number of atoms (or molecules),
where NA is Avogadro’s number (6.023 × 1023). One
mole of a substance has a mass equal to its atomic (molecular) mass, in grams. For example, 1 mole of copper
contains 6.023 × 1023 atoms and has a mass of 63.55 g.
Phase of a system is a homogeneous portion of
the chemical system that has the same composition,

Physical vapor deposition (PVD) involves the heating and evaporation of a source material in a vacuum
chamber so that the vapor can be condensed onto a
substrate of choice, placed facing the source. The result
is a thin film of the source material on the substrate.
Planar concentration of atoms is the number of atoms per unit area on a given (hkℓ) plane in a crystal.
Polarization is the separation of positive and negative charges in a system, which results in a net electric
dipole moment.
Polymorphism or allotropy is a material attribute
that allows the material to possess more than one crystal structure. Each possible crystal structure is called a
polymorph. Generally, the structure of the polymorph
depends on the temperature and pressure, as well as on
the method of preparation of the solid. (For example,
diamond can be prepared from graphite by the application of very high pressures.)
Primary bond is a strong interatomic bond, typically
greater then l eV/atom, that involves ionic, covalent, or
metallic bonding.
Property is a system characteristic or an attribute that
we can measure. Pressure, volume, temperature, mass,
energy, electrical resistivity, magnetization, polarization, and color are all properties of matter. Properties
such as pressure, volume, and temperature can only be
attributed to a system of many particles (which we treat
as a continuum). Note that heat and work are not properties of a substance; instead, they represent energy transfers involved in producing changes in the properties.
Saturated solution is a solution that has the maximum
possible amount of solute dissolved in a given amount
of solvent at a specified temperature and pressure.

QUESTIONS AND PROBLEMS

111

Schottky defect is an ionic crystal imperfection that
occurs when a pair of ions is missing, that is, when
there is a cation and anion pair vacancy.

that is developed by the application of the shearing
stress. Volume strain Δ is the change in the volume
per unit original volume.

Screw dislocation is a crystal defect that occurs when
one portion of a perfect crystal is twisted or skewed
with respect to another portion on only one side of
a line.

Stress is force per unit area. When the applied force F
is perpendicular to the area A, stress σ = F∕A is either
tensile or compressive. If the applied force is tangential
to the area, then stress is shear stress, τ = F∕A.

Secondary bond is a weak bond, typically less than
0.1 eV/atom, which is due to dipole–dipole interactions between the atoms or molecules.

Thermal expansion is the change in the length or volume of a substance due to a change in the temperature.
Linear coefficient of thermal expansion λ is the
fractional change in the length per unit temperature
change or ΔL∕Lo = λ ΔT. Volume coefficient of expansion αV is the fractional change in the volume per
unit temperature change; αV ≈ 3λ.

Solid solution is a homogeneous crystalline phase
that contains two or more chemical components.
Solute is the minor chemical component of a solution;
the component that is usually added in small amounts
to a solvent to form a solution.
Solvent is the major chemical component of a solution.
Stoichiometric compounds are compounds with an
integer ratio of atoms, as in CaF2, in which two fluorine atoms bond with one calcium atom.
Strain is a relative measure of the deformation a material exhibits under an applied stress. Under an applied tensile (or compressive) stress, strain ε is the
change in the length per unit original length. When a
shear stress is applied, the deformation involves a shear
angle. Shear strain is the tangent of the shear angle

Unit cell is the most convenient small cell in a crystal
structure that carries the characteristics of the crystal.
The repetition of the unit cell in three dimensions generates the whole crystal structure.
Vacancy is a point defect in a crystal, where a normally
occupied lattice site is missing an atom.
Valence electrons are the electrons in the outer shell
of an atom. Since they are the farthest away from the
nucleus, they are the first electrons involved in atomto-atom interactions.
Young’s modulus see elastic modulus.

QUESTIONS AND PROBLEMS
1.1

Virial theorem The Li atom has a nucleus with a +3e positive charge, which is surrounded by a
full 1s shell with two electrons, and a single valence electron in the outer 2s subshell. The atomic
radius of the Li atom is about 0.17 nm. Using the Virial theorem, and assuming that the valence
electron sees the nuclear +3e shielded by the two 1s electrons, that is, a net charge of +e, estimate
the ionization energy of Li (the energy required to free the 2s electron). Compare this value with the
experimental value of 5.39 eV. Suppose that the actual nuclear charge seen by the valence electron
is not +e but a little higher, say +1.25e, due to the imperfect shielding provided by the closed 1s shell.
What would be the new ionization energy? What is your conclusion?

1.2

Virial theorem and the He atom In Example 1.1, we calculated the radius of the H-atom using the
Virial theorem. First consider the He+ atom, which as shown in Figure 1.75a has one electron in the
K-sell orbiting the nucleus. Take the PE and the KE as zero when the electrons and the nucleus are
infinitely separated. The nucleus has a charge of +2e and there is one electron orbiting the nucleus
at a radius r2. Using the Virial theorem show that the energy of the He+ ion is
E(He + ) = −(1∕2)

2e2
4πεor2

[1.48]

Energy of
He+ ion

112

CHAPTER 1

∙

ELEMENTARY MATERIALS SCIENCE CONCEPTS
He+
–e

Figure 1.75 (a) A classical view of a
He+ ion. There is one electron in the
K-shell orbiting the nucleus that has a
charge +2e. (b) The He atom. There
are two electrons in the K-shell. Due to
their mutual repulsion, they orbit to void
each other.

Ionization
energy = EI2

Ionization
energy = EI1

He
–e
r1
r1 +2e

r2
+2e

–e
(a)

(b)

Now consider the He-atom shown in Figure 1.75b. There are two electrons. Each electron interacts with the nucleus (at a distance r1) and the other electron (at a distance 2r1). Using the Virial
theorem show that the energy of the He atom is
E(He) = −(1∕2) [

Energy of
He atom

7e2
8πεor1 ]

[1.49]

The first ionization energy EI1 is defined as the energy required to remove one electron from the He
atom. The second ionization energy EI2 is the energy required to remove the second (last) electron
from He+. Both are shown in Figure 1.75. These have been measured and given as EI1 = 2372 kJ mol−1
and EI2 = 5250 kJ mol−1. Find the radii r1 and r2 for He and He+. Note that the first ionization energy
provides sufficient energy to take He to He+, that is, He → He+ + e− absorbs 2372 kJ mol−1. How
does your r1 value compare with the often quoted He radius of 31 pm?
1.3

Atomic mass and molar fractions
a. Consider a multicomponent alloy containing N elements. If w1, w2, . . . , wN are the weight fractions of components 1, 2, . . . , N in the alloy and M1, M2, . . . , MN are the respective atomic
masses of the elements, show that the atomic fraction of the ith component is given by
ni =

Weight to atomic
percentage
b.

Atomic to weight
percentage

c.

d.
1.4

wi∕Mi
wN
w1
w2
+
+…+
M1 M2
MN

Suppose that a substance (compound or an alloy) is composed of N elements, A, B, C, . . . and
that we know their atomic (or molar) fractions nA, nB, nC, . . . . Show that the weight fractions
wA, wB, wC, . . . are given by
wA =

nAMA
nAMA + nBMB + nCMC + …

wB =

nBMB
nAMA + nBMB + nCMC + …

Consider the semiconducting II–VI compound cadmium selenide, CdSe. Given the atomic masses
of Cd and Se, find the weight fractions of Cd and Se in the compound and grams of Cd and Se
needed to make 100 grams of CdSe.
A Se–Te–P glass alloy has the composition 77 wt.% Se, 20 wt.% Te, and 3 wt.% P. Given their
atomic masses, what are the atomic fractions of these constituents?

Mean atomic separation, surface concentration, and density There are many instances where we
only wish to use reasonable estimates for the mean separation between the host atoms in a crystal
and the mean separation between impurities in the crystal. These can be related in a simple way to
the atomic concentration of the host atoms and atomic concentration of the impurity atoms, respectively. The final result does not depend on the sample geometry or volume. Sometimes, we need to
know the number of atoms per unit area ns on the surface of a solid given the number of atoms per
unit volume in the bulk, nb. Consider a crystal of the material of interest which is a cube of side L
as shown in Figure 1.76. To each atom, we can attribute a portion of the whole volume, which is a

QUESTIONS AND PROBLEMS
Volume of crystal = ◆3

◆

◆

◆

a
Each atom has this portion of
the whole volume. This is a
cube of side a

a
Interatomic
separation

Figure 1.76 Consider a crystal that has
volume L3. This volume is proportioned to
each atom, which is a cube of side a3.

cube of side a. Thus, each atom is considered to occupy a volume of a3. Suppose that there are N
atoms in the volume L3. Thus, L3 = Na3.
a. If nb is the bulk concentration of atoms, show that the mean separation a between the atoms is
given by a = 1∕n3b.
b. Show that the surface concentration ns of atoms is given by ns = nb2∕3.
c. Show that the density of the solid is given by ρ = nbMat∕NA where Mat is the atomic mass.
Calculate the atomic concentration in Si from its density (2.33 g cm−3).
d. A silicon crystal has been doped with phosphorus. The P concentration in the crystal is 1016 cm−3.
P atoms substitute for Si atoms and are randomly distributed in the crystal. What is the mean
separation between the P atoms?
The covalent bond Consider the H2 molecule in a simple way as two touching H atoms, as depicted
in Figure 1.77. Does this arrangement have a lower energy than two separated H atoms? Suppose that
electrons totally correlate their motions so that they move to avoid each other as in the snapshot in
Figure 1.77. The radius ro of the hydrogen atom is 0.0529 nm. The electrostatic potential energy of
two charges Q1 and Q2 separated by a distance r is given by Q1Q2∕(4πεor). Using the virial theorem
as in Example 1.1 consider the following:
a. Calculate the total electrostatic potential energy PE of all the charges when they are arranged as
shown in Figure 1.77. In evaluating the PE of the whole collection of charges you must consider
all pairs of charges and, at the same time, avoid double counting of interactions between the
same pair of charges. The total PE is the sum of the following: electron 1 interacting with the
proton at a distance ro on the left, proton at ro on the right, and electron 2 at a distance 2ro +
electron 2 interacting with a proton at ro and another proton at 3ro + two protons, separated by
2ro, interacting with each other. Is this configuration energetically favorable?

1.5

2
e–

Nucleus
ro

Hydrogen

1

Nucleus
ro

Hydrogen

Figure 1.77 A simplified view of the covalent bond in H2.
A snapshot at one instant.

113

114

CHAPTER 1

b.

1.6

∙

ELEMENTARY MATERIALS SCIENCE CONCEPTS

Given that in the isolated H atom the PE is 2 × (−13.6 eV), calculate the change in PE in going
from two isolated H atoms to the H2 molecule. Using the virial theorem, find the change in the
total energy and hence the covalent bond energy. How does this compare with the experimental
value of 4.51 eV?

Ionic bonding and CsCl The potential energy E per Cs+–Cl− pair within the CsCl crystal depends
on the interionic separation r in the same fashion as in the NaCl crystal,

Energy per ion
pair in ionic
crystals

E(r) = −

B
e2M
+
4πεor rm

[1.50]

where for CsCl, M = 1.763, B = 1.192 × 10−104 J m9 or 7.442 × 10−5 eV (nm)9, and m = 9. Find the
equilibrium separation (ro) of the ions in the crystal and the ionic bonding energy, that is, the ionic
cohesive energy, and compare the latter value to the experimental value of 657 kJ mol−1. Given that
the ionization energy of Cs is 3.89 eV and the electron affinity of Cl (energy released when an electron is added) is 3.61 eV, calculate the atomic cohesive energy of the CsCl crystal as joules per mole.
1.7

Ionic bonding and LiCl Equation 1.50 can be used to represent the PE of the ion pair inside the
LiCl crystal. LiCl has the NaCl structure with M = 1.748, m = 7.30, B = 2.34 × 10−89 J m7.30. Further, the ionization energy of Li (Li → Li+ + e−) is 520.2 kJ mol−1. The electron affinity of Cl (energy
released in Cl + e− → Cl−) is 348.7 kJ mol−1 (a) Calculate the equilibrium separation of ions in the
LiCl crystal. (b) Calculate the bonding energy per ion pair in the LiCl crystal. (c) Calculate the atomic
cohesive energy of the LiCl crystal. (c) Calculate the density of LiCl.

1.8

Madelung constant If we were to examine the NaCl crystal in three dimensions, we would find
that each Na+ ion has
6 Cl− ions as nearest neighbors at a distance r,
12 Na+ ions as second nearest neighbors at a distance r √2,
8 Cl− ions as third nearest neighbors at a distance r √3,
and so on. Show that the electrostatic potential energy of the Na+ atom can be written as

Madelung
constant M
for NaCl

E(r) = −

e2
e2M
12
8
6−
+
− …] = −
[
4πεor
4πεor
√2
√3

where M, called the Madelung constant, is given by the summation in the square brackets for this
particular ionic crystal structure (NaCl). Calculate M for the first three terms and compare it with
M = 1.7476, its value had we included the higher terms. What is your conclusion?
*1.9

General PE
curve for
bonding

Bonding and bulk modulus In general, the potential energy E per atom, or per ion pair, in a
crystal as a function of interatomic (interionic) separation r can be written as the sum of an attractive
PE and a repulsive PE,
A
B
E(r) = − n + m
r
r

[1.51]

where A and n are constants characterizing the attractive PE and B and m are constants characterizing
the repulsive PE. This energy is minimum when the crystal is in equilibrium. The magnitude of
the minimum energy and its location ro define the bonding energy and the equilibrium interatomic
(or interionic) separation, respectively.
When a pressure P is applied to a solid, its original volume Vo shrinks to V by an amount
ΔV = V − Vo. The bulk modulus K relates the volume strain ΔV∕V to the applied pressure P by
Bulk modulus
definition

P = −K

ΔV
Vo

[1.52]

The bulk modulus K is related to the energy curve. In its simplest form (assuming a simple cubic
unit cell), K can be estimated from Equation 1.51 by
Bulk modulus

K=

1 d2E
9cro [ dr2 ]r=ro

[1.53]

QUESTIONS AND PROBLEMS
where c is a numerical factor, of the order of unity, given by b∕p where p is the number of atoms or ion
pairs in the unit cell and b is a numerical factor that relates the cubic unit cell lattice parameter ao
to the equilibrium interatomic (interionic) separation ro by b = a3o∕r 3o .
a. Show that the bond energy and equilibrium separation are given by
Ebond =
b.

*1.10

and

ro = (

or

K=

Bm 1∕(m−n)
An )

Show that the bulk modulus is given by
K=

c.

n
A
1− )
rno (
m

An
9crn+3
o

(m − n)

mn Ebond
9cr3o

For a NaCl-type crystal, Na+ and Cl− ions touch along the cube edge so that ro = (ao∕2). Thus,
a3 = 23r3o and b = 23 = 8. There are four ion pairs in the unit cell, p = 4. Thus, c = b∕p =
8∕4 = 2. Using the values from Example 1.3, calculate the bulk modulus of NaCl.

Van der Waals bonding Below 24.5 K, Ne is a crystalline solid with an FCC structure. The interatomic interaction energy per atom can be written as
σ 6
σ 12
E(r) = −2ε[ 14.45( ) − 12.13( ) ]
r
r

(eV/atom)

where ε and σ are constants that depend on the polarizability, the mean dipole moment, and the extent
of overlap of core electrons. For crystalline Ne, ε = 3.121 × 10−3 eV and σ = 0.274 nm.
a. Show that the equilibrium separation between the atoms in an inert gas crystal is given by
ro = (1.090)σ. What is the equilibrium interatomic separation in the Ne crystal?
b. Find the bonding energy per atom in solid Ne.
c. Calculate the density of solid Ne (atomic mass = 20.18).
1.11

Kinetic molecular theory
a. In a particular Ar-ion laser tube the gas pressure due to Ar atoms is about 0.1 torr at 25 °C
when the laser is off. What is the concentration of Ar atoms per cm3 at 25 °C in this laser?
(760 torr = 1 atm = 1.013 × 105 Pa.)
b. In the He–Ne laser tube He and Ne gases are mixed and sealed. The total pressure P in the gas
is given by contributions arising from He and Ne atoms:
P = PHe + PNe
where PHe and PNe are the partial pressures of He and Ne in the gas mixture, that is, pressures due
to He and Ne gases alone,
PHe =

NHe RT
NA ( V )

and

PNe =

NNe RT
NA ( V )

In a particular He–Ne laser tube the ratio of He and Ne atoms is 7:1, and the total pressure is about
1 torr at 22 °C. Calculate the concentrations of He and Ne atoms in the gas at 22 °C. What is the
pressure at an operating temperature of 130 °C?
1.12

Kinetic molecular theory Calculate the effective (rms) speeds of the He and Ne atoms in the
He–Ne gas laser tube at room temperature (300 K).

*1.13

Kinetic molecular theory and the Ar-ion laser An argon-ion laser has a laser tube that contains
Ar atoms that produce the laser emission when properly excited by an electrical discharge. Suppose
that the gas temperature inside the tube is 1300 °C (very hot).
a. Calculate the mean speed (vav), rms velocity (vrms = √v 2 ) , and the rms speed (vrms, x = √v x2 ) in
one particular direction of the Ar atoms in the laser tube, assuming 1300 °C. (See Example 1.11.)
b. Consider a light source that is emitting waves and is moving toward an observer, somewhat
like a whistling train moving toward a passenger. If fo is the frequency of the light waves
emitted at the source, then, due to the Doppler effect, the observer measures a higher frequency f

115

116

∙

CHAPTER 1

ELEMENTARY MATERIALS SCIENCE CONCEPTS

that depends on the velocity vAr of the source moving toward the observer and the speed c
of light,
vAr
f = fo 1 +
(
c )
It is the Ar ions that emit the laser output light in the Ar-ion laser. The emission wavelength λo = c∕fo
is 514.5 nm. Calculate the wavelength λ registered by an observer for those atoms that are moving
with a mean speed vav toward the observer. Those atoms that are moving away from the observer will
result in a lower observed frequency because vAr will be negative. Estimate the range of all possible
wavelengths (the difference between the longest and the shortest wavelengths) that can be emitted by
the Ar-ion laser around 514.5 nm.
1.14

Heat capacity of gases Table 1.9 shows the experimental values of the molar heat capacity for a
few gases at 25 °C. Assume that we can neglect the vibrations of the atoms in the molecules. For
each gas calculate the expected heat capacity from translational and rotational degrees of freedom
only. Use the difference between the calculated values above and experimental values in Table 1.9 to
find the contribution from molecular vibrations. What is your conclusion?

Table 1.9 Heat capacities for some gases at room temperature at constant volume, CV in
J mol−1 K−1
Gas

Ar

Ne

Cl2

O2

N2

CO2

CH4

SF6

CV

12.5

12.7

25.6

21.0

20.8

28.9

27.4

89.0

*1.15

Degrees of freedom in a gas molecule A monatomic molecule such as Ar has only three degrees of
freedom (DOF) for motion along the three independent directions x, y, and z. In a system in which
there are two independent atoms such Cl and Cl, the total number of DOF f is 6 because each atom
has 3 degrees of freedom. Once we form a Cl2 molecule, the original 6 DOF in KE are partitioned
as shown in Figure 1.78. The Cl2 molecule has 3 translational degrees of freedom, 2 rotational and 1
vibrational, summing to the original 6. The vibrational degree of freedom itself has KE and PE terms
with each having an average of 12 kT so that a vibrational degree of freedom actually has kT of energy
rather than 12 kT. The PE term arises from the stretching and compression of the bond (which acts
like a spring) during the vibrations. Put differently, each vibrational DOF has two “subdegrees” of
freedom associated with KE and PE terms, each of which has an average of (1∕2)kT of energy. Let
na be the number of atoms in a molecule. Then 3na is the total number of kinetic energy based DOF.
There will always be 3 translational DOF for the molecule and at most 3 rotational degrees of freedom.
There may be one or more vibrational DOF because there may be many ways in which the atoms in

y

Spring type
bond

vy

Cl

x

z

y

vx
x

vz

z
y

Rigid bond

z Cl
2 isolated Cl atoms
6 KE degrees of freedom, all translational
(a)

3 translational
KE degrees of
freedom
(b)

2 rotational KE
degrees of freedom

1 vibrational
degree of freedom

(c)

(d)

Figure 1.78 The partitioning of degrees of freedom in a diatomic molecule.

QUESTIONS AND PROBLEMS

117

the molecule can vibrate, but there is a maximum. If frot and fvib are the rotational and vibrational
DOF, then
3na = 3 + frot + fvib.
a.
b.

1.16

What is the vibrational DOF for Cl2? What is the maximum molar heat capacity at constant
volume CV for Cl2? Given Table 1.9, what is the vibrational contribution?
What is the vibrational DOF for SF6? The molar heat capacity at constant volume for the SF6
gas at 300 K is 89 J mol−1 K−1 but at 700 K, it is 141 J mol−1 K−1. How many vibrational DOF
do you need to explain the observations at these two temperatures?

Dulong–Petit rule for metals Consider the room temperature experimental specific heats of those
22 metals listed in Table 1.10. They are listed in increasing atomic mass from Li to Bi. Plot cs versus
1∕Mat and find the best line that goes through the origin. What is the slope of this best line? Now
consider Be, which is a very light metal. It has cs = 1.825 J g−1 K−1, Mat = 9.012 g mol−1. What is
its molar heat capacity? What is your conclusion? (To avoid points cluttering in one region of the
plot, you can also try a log–log plot.)

Table 1.10 Specific heat capacity in J g−1 K−1 and atomic mass for selected metals at 25 °C
Metal

Li

Mat
cs

6.94
3.58

Metal

Cu

Mat
cs

Na

Mg

Al

22.99 24.3
26.98
1.228 1.023 0.897
Zn

Zr

Mo

K

Ca

Ti

V

Cr

Fe

39.1
0.757

40.08
0.647

47.87
0.523

50.94
0.489

51.99
0.449

55.85 58.93
0.444 0.421

Ag

Sb

Ta

W

Au

Pb

58.93 65.39 91.22 95.94 107.86 121.76 180.95
0.385 0.388 0.278 0.251
0.235
0.207
0.14

Co

Bi

183.84 196.97 207.2 208.99
0.132
0.129
0.13
0.122

1.17

Heat capacity
a. Calculate the heat capacity per mole and per gram of N2 gas, neglecting the vibrations of the
molecule. How does this compare with the experimental value of 0.743 J g−1 K−1?
b. Calculate the heat capacity per mole and per gram of CO2 gas, neglecting the vibrations of the
molecule. How does this compare with the experimental value of 0.648 J K−1 g−1? Assume that
the CO2 molecule is linear (OCO) so that it has two rotational degrees of freedom.
c. Based on the Dulong–Petit rule, calculate the heat capacity per mole and per gram of solid
silver. How does this compare with the experimental value of 0.235 J K−1 g−1?
d. Based on the Dulong–Petit rule, calculate the heat capacity per mole and per gram of the silicon
crystal. How does this compare with the experimental value of 0.71 J K−1 g−1?

1.18

Dulong–Petit atomic heat capacity Express the Dulong–Petit rule for the molar heat capacity as
heat capacity per atom and in the units of eV K−1 per atom, called the atomic heat capacity. CsI
is an ionic crystal used in optical applications that require excellent infrared transmission at very
long wavelengths (up to 55 μm). It has the CsCl crystal structure with one Cs+ and one I− ion in
the unit cell. Calculate the specific heat capacity of CsI and compare it with the experimental value
of 0.20 J K−1 g−1. What is your conclusion?

1.19

Dulong–Petit specific heat capacity of alloys and compounds
a. Calculate the specific heat capacity of Pb–Sn solder assuming that its composition is 38 wt.%
Pb and 62 wt.% Sn.
b. Calculate the specific heat capacities of Pb and Sn individually as csA and csB, respectively, and
then calculate the cs for the alloy using
cs = csAwA + csBwB
where wA and wB are the weight fractions of A (Pb) and B (Sn) in the alloy (solder). Compare
your result with part (a). What is your conclusion?

Alloy specific
heat capacity

118

CHAPTER 1

c.

1.20

∙

ELEMENTARY MATERIALS SCIENCE CONCEPTS

ZnSe is an important optical material (used in infrared windows and lenses and high-power CO2
laser optics) and also an important II–VI semiconductor that can be used to fabricate blue-green
laser diodes. Calculate the specific heat capacity of ZnSe, and compare the calculation to the
experimental value of 0.345 J K−1 g−1.

Molecular collisions Consider the atmosphere as made up from 80% N2 and 20% O2 gases. At a
pressure P, the N2 and O2 gases will have partial pressure of PN and PO respectively so that P = PN + PO.
If nN and nO are the concentration of N2 and O2 molecules respectively then PN = nNkT, and
PO = nOkT, Consider a vacuum chamber in which the total pressure is 10−5 torr. Assume 27 °C.
a. Calculate the concentrations of N2 and O2 gases in the chamber.
b. Suppose that we simply consider the collisions of N2 with N2 and O2 with O2 and neglect N2
and O2 collisions. Calculate the mean free path for N2 and O2 molecules. See Table 1.11.
c. What are the mean free paths for each gas if the gas were in the container alone at 10−5 torr?
