Repository: dhruvvenkat/2A-assistants

trying out this new method of studying!

File: courses/ece109-materials/text/ECE 109 Electronic Materials & Devices Principles of 4th Ed.txt (part 9 of 63)
Questions and Problems 847
Chapter 9
Optical Properties of Materials
d. Obviously the calculation in b is not correct because we neglected collisions between N2 and O2.
Suppose that we try to improve our calculations by using some average value for the collisional radius r
by averaging that involves the relative concentrations of molecular species in the tank, that is,
r=

r1n1 + r2n2
n1 + n2

where the subscript 1 refers to molecular species 1 (N2) and 2 to species 2 (O2) and we take n =
n1 + n2 in the mean free path equation since all molecules are involved in the collisions. Calculate
the mean free path using these parameters. What is your conclusion? (See also Question 1.11)
Table 1.11 Radii for molecular or atomic collisions in gases
Molecule or Atom

He

Ne

Ar

N2

O2

CO2

r(nm)

0.100

0.117

0.143

0.158

0.148

0.230

SOURCE: Moore, Walter J., Physical Chemistry, 5th Ed. London: Longman, 1971.

Mean free path
of electrons
colliding with
atoms or
molecules

1.21

SF6 insulating gas in HV switchgear SF6 (sulfur hexafluoride) is a gas that has excellent insulating properties and is widely used in high voltage electric power applications, such as gas insulated
switchgear and circuit breakers up to megavolts. Six F atoms surround the S atom so that there are
6 bonds in total along ±x and ±y and ±z directions. The SF6 gas in a particular sealed switchgear
container has a pressure of 500 kPa (roughly 5 atm). Assume the temperature is 27 °C (300 K).
(a) What is the SF6 concentration in the tank? (b) What is the heat capacity CV at constant volume
per mole, assuming that we can neglect all vibrations of the molecule (but not rotations)? How does
this compare with the reported experimental value in Table 1.9? (c) The diameter of the SF6 molecule
is roughly 0.48 nm. What is the mean free path of SF6 molecules in the container?

*1.22

Mean free path and gas discharge in Ar-ion laser Consider the collisions of a free electron with
the molecules of a gas inside a laser tube. The much lighter electron is much faster than the heavier gas
molecules. From an electron’s perspective, the molecules look stationary. Suppose that the electron has
just collided with a gas molecule. It moves off in a particular direction and travels a distance ℓ, the mean
free path of the electron, and collides again with another or a second molecule, as shown in Figure 1.79.
As long as the electron is within the cross-sectional area S of the second molecule, it will collide with
it. Clearly, within the volume Sℓ, there must be at least one molecule inasmuch as the electron collides
once after traveling the distance ℓ. If n is the concentration of molecules, then nSℓ = 1, so that
ℓ=

1
nπr2

Consider the argon gas inside an Ar-ion laser tube. The pressure of the gas in the tube is roughly
0.1 torr. The gas temperature during operation is approximately 1300 °C. A large applied electric field
E accelerates a free electron somewhere in the gas. As the electron accelerates, it gains energy from the

QUESTIONS AND PROBLEMS
r
Atom
e−

v
ℓ

119

Atom
S = πr 2
Collision

Figure 1.79 The mean free path of an electron in a gas. The
electron has a negligible size compared with the scattering
gas atom and the electron is much faster than the gas atom.
Assume the gas atoms are stationary in determining the mean
free path ℓ.

field and when it impacts an Ar atom, it ionizes it to Ar+ and releases a free electron that can also be
accelerated, and so on. The ionization energy of the Ar atom is 15.8 eV. The radius of an Ar atom is
approximately 0.143 nm. (See Table 1.11) (a) What is the concentration of Ar atoms in the tube?
(b) What is the mean free path of collisions between Ar atoms? (c) What is the mean free path of an
electron colliding with Ar atoms? (d) Suppose that the electron is traveling along the force of the field,
F = eE, so that it gains an energy Fdℓ in moving a distance dℓ. What should be the electric field that
would impart sufficient energy to the electron over a distance ℓ so that upon collision it may be able
to ionize the Ar atom.24
1.23

Thermal expansion
a. If λ is the thermal expansion coefficient, show that the thermal expansion coefficient for an area
is 2λ. Consider an aluminum square sheet of area 1 cm2. If the thermal expansion coefficient of
Al at room temperature (25 °C) is about 24 × 10−6 K−1, at what temperature is the percentage
change in the area +1%?
b. A particular incandescent light bulb (100 W, 120 V) has a tungsten (W) filament of length 57.9 cm
and a diameter of 63.5 μm. Calculate the length of the filament at 2300 °C, the approximate
operating temperature of the filament inside the bulb. The linear expansion coefficient λ of W
is approximately 4.50 × 10−6 K−1 at 300 K. How would you improve your calculation?

1.24

Thermal expansion of Si The expansion coefficient of silicon over the temperature range 120–1500 K
is given by Okada and Tokumaru (1984) as
−3

λ = 3.725 × 10 −6 [1 − e −5.88×10 (T−124) ] + 5.548 × 10 −10T
where λ is in K−1 (or °C−1) and T is in kelvins.
a. By expanding the above function around 20 °C (293 K) show that,
λ = 2.5086 × 10−6 + (8.663 × 10−9)(T − 293) − (2.3839 × 10−11)(T − 293)2
b.

The change δρ in the density due to a change δT in the temperature, from Example 1.9, is given by
δρ = −ρoαV δT = −3ρoλ δT
Given the density of Si as 2.329 g cm−3 at 20 °C, calculate the density at 1000 °C by using the
full expression and by using the polynomials expansion of λ. What is your conclusion?

1.25

Thermal expansion of GaP and GaAs
a. GaP has the zinc blende structure. The linear expansion coefficient in GaP has been measured
as follows: λ = 4.65 × 10−6 K−1 at 300 K; 5.27 × 10−6 K−1 at 500 K; 5.97 × 10−6 K−1 at 800 K.
Calculate the coefficients, A, B, and C in
dL
= λ(T) = A + B(T − To ) + C(T − To ) 2 + …
Lo dT
where To = 300 K. The lattice constant of GaP, a, at 27 °C is 0.5451 nm. Calculate the lattice
constant at 300 °C.

24

The actual description is quite involved. The electrons in the gas would be moving around randomly and at the
same time accelerating due to the presence of an applied field. We will examine this in Chapter 2. Further, the
approach in this question is highly simplified to highlight the concept and find very rough estimates rather than
carry out accurate calculations. In fact, the cross section that is involved in the ionization of an Ar atom is smaller
than the actual cross section of the Ar atom, because the projectile electron may not necessarily ionize the
Ar atom during its interactions with it. (The cross section also depends on the energy of the electron.)

Silicon linear
expansion
coefficient
Silicon linear
expansion
coefficient

120

CHAPTER 1

b.

GaAs linear
expansion
coefficient

∙

ELEMENTARY MATERIALS SCIENCE CONCEPTS

The linear expansion coefficient of GaAs over 200–1000 K is given by
λ = 4.25 × 10−6 + (5.82 × 10−9)T − (2.82 × 10−12)T 2
where T is in kelvins. The lattice constant a at 300 K is 0.56533 nm. Calculate the lattice constant and the density at −40 °C.

1.26

Bimetal cantilever devices Consider two thin plate strips of equal length that are welded to each
other as shown in Figure 1.80a. Suppose that metal B has a large thermal expansion coefficient λB
than λA. A and B are of equal length Lo at To. When the temperature increases by ΔT, B extends more
than A so that the extension in lengths can only be accommodated if the two-metal system bends to
form an arc of a circle centered at O as in Figure 1.80b. Center-to-center separation of the strips is
d∕2 so that the strip thickness is d and the two metals are assumed to have the same thickness.
Suppose that L A and LB are the new lengths (along the center of the strip), then
L A = Lo(1 + λAΔT)

and

LB = Lo(1 + λBΔT)

O
θ
R❖h

Figure 1.80 (a) Two different thin metals of
identical length at To. (b) The lengths are
different at a higher temperature. B expands
more than A. The two metals bend to form
an arc of a circle centered at O with a radius
R. The arc subtends an angle θ at O.

Lo

R

A

h

A

d/ 2
B

B

To

h

To P ◗ T

(a)

(b)

Both lengths have the same angle θ at O as shown in Figure 1.80b. Show that
Bending of a
bimetallic strip

θ=

2Lo (λB − λA ) ΔT
d

Show that the deflection h (very small) can be calculated from the geometry once we know θ,
that is, for small θ
Bend height of a
bimetallic strip

h≈

1
Lo θ
2

(Hint: Lo∕R ≈ sin θ and (R − h)∕R ≈ cos θ and then expand in terms of small θ)
Consider a steel-brass bimetallic strip cantilever as in Figure 1.80a, that is 1 mm thick and 100 mm
long. The thermal expansion coefficient for steel is 10 × 10−6 °C−1, and for brass, it is 20 × 10−6 °C−1.
If the bimetallic strip is flat at 20 °C, what is the deflection at 100 °C?
1.27

Electrical noise Consider an amplifier with a bandwidth B of 5 kHz, corresponding to a typical
speech bandwidth. Assume the input resistance of the amplifier is 1 MΩ. What is the rms noise voltage at the input? What will happen if the bandwidth is doubled to 10 kHz? What is your conclusion?

1.28

Thermal activation A certain chemical oxidation process (e.g., SiO2) has an activation energy of
2 eV atom−1.
a. Consider the material exposed to pure oxygen gas at a pressure of 1 atm at 27 °C. Estimate how
many oxygen molecules per unit volume will have energies in excess of 2 eV? (Consider the
numerical integration of Equation 1.26.)
b. If the temperature is 900 °C, estimate the number of oxygen molecules with energies more than
2 eV. What happens to this concentration if the pressure is doubled?

QUESTIONS AND PROBLEMS
1.29

Diffusion in Si The diffusion coefficient of boron (B) atoms in a single crystal of Si has been
measured to be 1.5 × 10−18 m2 s−1 at 1000 °C and 1.1 × 10−16 m2 s−1 at 1200 °C.
a. What is the activation energy for the diffusion of B, in eV/atom?
b. What is the preexponential constant Do?
c. What is the rms distance (in micrometers) diffused in 1 hour by the B atom in the Si crystal at
1200 °C and 1000 °C?
d. The diffusion coefficient of B in polycrystalline Si has an activation energy of 2.4–2.5 eV/atom
and Do = (1.5 − 6) × 10−7 m2 s−1. What constitutes the diffusion difference between the single
crystal sample and the polycrystalline sample?

1.30

Diffusion in SiO2 The diffusion coefficient of P atoms in SiO2 has an activation energy of
2.30 eV/atom and Do = 5.73 × 10−9 m2 s−1. What is the rms distance diffused in 1 hour by P atoms
in SiO2 at 1200 °C?

1.31

BCC and FCC crystals
a. Molybdenum has the BCC crystal structure, a density of 10.22 g cm−3, and an atomic mass of
95.94 g mol−1. What is the atomic concentration, lattice parameter a, and atomic radius of
molybdenum?
b. Gold has the FCC crystal structure, a density of 19.3 g cm−3, and an atomic mass of 196.97 g mol−1.
What is the atomic concentration, lattice parameter a, and atomic radius of gold?

1.32

BCC and FCC crystals
a. Tungsten (W) has the BCC crystal structure. The radius of the W atom is 0.1371 nm. The atomic
mass of W is 183.8 amu (g mol−1). Calculate the number of W atoms per unit volume and
density of W.
b. Platinum (Pt) has the FCC crystal structure. The radius of the Pt atom is 0.1386 nm. The atomic
mass of Pt is 195.09 amu (g mol−1). Calculate the number of Pt atoms per unit volume and
density of Pt.

1.33

Planar and surface concentrations Niobium (Nb) has the BCC crystal with a lattice parameter
a = 0.3294 nm. Find the planar concentrations as the number of atoms per nm2 of the (100), (110),
and (111) planes. Which plane has the most concentration of atoms per unit area? Sometimes the
number of atoms per unit area nsurface on the surface of a crystal is estimated by using the relation
nsurface = n2∕3
bulk , where nbulk is the concentration of atoms in the bulk. Compare nsurface values with
the planar concentrations that you calculated and comment on the difference. [Note: The BCC (111)
plane does not cut through the center atom and the (111) has one-sixth of an atom at each corner.]

1.34

Diamond and zinc blende Si has the diamond and GaAs has the zinc blende crystal structure.
Given the lattice parameters of Si and GaAs, a = 0.543 nm and a = 0.565 nm, respectively, and the
atomic masses of Si, Ga, and As as 28.08, 69.73, and 74.92, respectively, calculate the density of Si
and GaAs. What is the atomic concentration (atoms per unit volume) in each crystal?

1.35

Zinc blende, NaCl, and CsCl
a. InAs is a III–V semiconductor that has the zinc blende structure with a lattice parameter of
0.606 nm. Given the atomic masses of In (114.82 g mol−1) and As (74.92 g mol−1), find the density.
b. CdO has the NaCl crystal structure with a lattice parameter of 0.4695 nm. Given the atomic
masses of Cd (112.41 g mol−1) and O (16.00 g mol−1), find the density.
c. KCl has the same crystal structure as NaCl. The lattice parameter a of KCl is 0.629 nm. The
atomic masses of K and Cl are 39.10 g mol−1 and 35.45 g mol−1, respectively. Calculate the
density of KCl.

1.36

Crystallographic directions and planes Consider the cubic crystal system.
a. Show that the line [hkℓ] is perpendicular to the (hkℓ) plane.
b. Show that the spacing between adjacent (hkℓ) planes is given by
d=

a
√h2 + k2 + ℓ2

121

122

CHAPTER 1

1.37

∙

ELEMENTARY MATERIALS SCIENCE CONCEPTS

Si and SiO2
Given the Si lattice parameter a = 0.543 nm, calculate the number of Si atoms per unit volume,
in nm−3.
Calculate the number of atoms per m2 and per nm2 on the (100), (110), and (111) planes in the
Si crystal as shown in Figure 1.81. Which plane has the most number of atoms per unit area?
The density of SiO2 is 2.27 g cm−3. Given that its structure is amorphous, calculate the number
of molecules per unit volume, in nm−3. Compare your result with (a) and comment on what
happens when the surface of an Si crystal oxidizes. The atomic masses of Si and O are 28.09
and 16, respectively.

a.
b.
c.

a
a
a
(100) plane

(110) plane

(111) plane

Figure 1.81 Diamond cubic crystal structure and planes.
Determine what portion of a black-colored atom belongs to the plane that is hatched.
1.38

Vacancies in metals
a. The energy of formation of a vacancy in the copper crystal is about 1 eV. Calculate the concentration of vacancies at room temperature (300 K) and just below the melting temperature, 1084 °C.
Neglect the change in the density which is small.
b. Table 1.12 shows the energies of vacancy formation in various metals with close-packed crystal
structures and the melting temperature Tm. Plot Ev in eV versus Tm in kelvins, and explore if
there is a correlation between Ev and Tm. Some materials engineers take Ev to be very roughly
10kTm. Do you think that they are correct? (Justify.)

Table 1.12 Energy of formation of vacancies for selected metals
Metal

Crystal
Ev (eV)
Tm (°C)

Al

Ag

Au

Cu

Mg

Pt

Pb

Ni

Pd

FCC
0.70–0.76
660

FCC
1.0–1.1
962

FCC
0.90–0.98
1064

FCC
1–1.28
1085

HCP
0.79–0.89
650

FCC
1.3–1.5
1768

FCC
0.55
328

FCC
1.63–1.79
1455

FCC
1.54–1.85
1555

1.39

Vacancies in silicon In device fabrication, Si is frequently doped by the diffusion of impurities
(dopants) at high temperatures, typically 950–1200 °C. The energy of vacancy formation in the Si
crystal is about 3.6 eV. What is the equilibrium concentration of vacancies in a Si crystal at 1000 °C?
Neglect the change in the density with temperature which is less than 1 percent in this case.

1.40

Pb–Sn solder Consider the soldering of two copper components. When the solder melts, it wets both
metal surfaces. If the surfaces are not clean or have an oxide layer, the molten solder cannot wet the
surfaces and the soldering fails. Assume that soldering takes place at 250 °C, and consider the diffusion
of Sn atoms into the copper (the Sn atom is smaller than the Pb atom and hence diffuses more easily).

QUESTIONS AND PROBLEMS
a.

b.
c.
d.

123

The diffusion coefficient of Sn in Cu at two temperatures is D = 1.69 × 10−9 cm2 hr−1 at 400 °C
and D = 2.48 × 10−7 cm2 hr−1 at 650 °C. Calculate the rms distance diffused by an Sn atom
into the copper, assuming the cooling process takes 10 seconds.
What should be the composition of the solder if it is to begin freezing at 250 °C?
What are the components (phases) in this alloy at 200 °C? What are the compositions of the
phases and their relative weights in the alloy?
What is the microstructure of this alloy at 25 °C? What are weight fractions of the α and β
phases assuming near equilibrium cooling?

1.41

Pb–Sn solder Consider 50% Pb–50% Sn solder.
a. Sketch the temperature-time profile and the microstructure of the alloy at various stages as it is
cooled from the melt.
b. At what temperature does the solid melt?
c. What is the temperature range over which the alloy is a mixture of melt and solid? What is the
structure of the solid?
d. Consider the solder at room temperature following cooling from 182 °C. Assume that the rate
of cooling from 182 °C to room temperature is faster than the atomic diffusion rates needed to
change the compositions of the α and β phases in the solid. Assuming the alloy is 1 kg, calculate
the masses of the following components in the solid:
1. The primary α.
2. α in the whole alloy.
3. α in the eutectic solid.
4. β in the alloy. (Where is the β-phase?)
e. Calculate the specific heat of the solder given the atomic masses of Pb (207.2) and Sn (118.71).

1.42

Gruneisen’s rule and metals Al and Cu both have metallic bonding and the same crystal structure.
Assuming that the Gruneisen’s parameter γ for Al is the same as that for Cu, γ = 2.1 (see Table 1.8),
estimate the linear expansion coefficient λ of Al, given that its bulk modulus K = 75 GPa,
cs = 900 J K−1 kg−1, and ρ = 2.7 g cm−3. Compare your estimate with the experimental value of
23.5 × 10−6 K−1.

1.43

Heat capacity and the thermal expansion coefficient of diamond Given that diamond has a bulk
modulus of 443 GPa, specific heat capacity of 0.51 J g−1 K−1 and a density of 3.51 g cm−3, estimate
its linear expansion coefficient at room temperature taking the Grüneisen parameter as ∼1.
Right: Gordon Teal (Left) and Morgan Sparks
fabricated the first grown-junction Ge transistor
in 1950–1951 at Bell Labs. Gordon Teal
started at Bell Labs but later moved to Texas
Instruments where he led the development of
the first commercial Si transistor; the first Si
transistor was made at Bell Labs by Morris
Tanenbaum. The Czohralski crystal growth of
Ge and Si crystals was instrumental in the
development of these transistors.
© Nokia Corporation.

Paul Drude (1863–1906) was a German physicist who is best known for
his works on optics, and the electrical and optical properties of materials.
He obtained his PhD from the University of Göttingen and held physics
professorships at the University of Leipzig, University of Giessen and
Humboldt University of Berlin. He proposed the electrical conduction model
that bears his name around 1900.
Courtesy of AIP Emilio Segrè Visual Archives, Physics Today Collection.

Edwin Hall (1855–1906) was an American physicist who obtained his PhD
from Johns Hopkins University during which time he discovered the Hall effect
(1879). Following his PhD (1880), he joined Harvard University as a Professor
of Physics until his retirement in 1921.
© Science & Society Picture Library/Getty Images.

CHAPTER

2
Electrical and Thermal
Conduction in Solids:
Mainly Classical Concepts

Electrical conduction involves the motion of charges in a material under the influence of an applied electric field. A material can generally be classified as a conductor if it contains a large number of “free” or mobile charge carriers. In metals, due
to the nature of metallic bonding, the valence electrons from the atoms form a sea
of electrons that are free to move within the metal and are therefore called conduction electrons. In this chapter, we will treat the conduction electrons in metal as “free
charges” that can be accelerated by an applied electric field. In the presence of an
electric field, the conduction electrons attain an average velocity, called the drift
velocity, that depends on the field. By applying Newton’s second law to electron
motion and using such concepts as mean free time between electron collisions with
lattice vibrations, crystal defects, impurities, etc., we will derive the fundamental
equations that govern electrical conduction in solids. A key concept will be the drift
mobility, which is a measure of the ease with which charge carriers in the solid drift
under the influence of an external electric field.
Good electrical conductors, such as metals, are also known to be good thermal
conductors. The conduction of thermal energy from higher to lower temperature
regions in a metal involves the conduction electrons carrying the energy. Consequently, there is an innate relationship between the electrical and thermal conductivities, which is supported by theory and experiments.

125

126

CHAPTER 2

2.1

∙

ELECTRICAL AND THERMAL CONDUCTION IN SOLIDS

CLASSICAL THEORY: THE DRUDE MODEL

The electric current density J is defined as the net amount of charge flowing across
a unit area per unit time, that is,
Current
density
definition

J=

Δq
A Δt

where Δq is the net quantity of charge flowing through an area A in time Δt.
Figure 2.1 shows the net flow of electrons in a conductor section of cross-sectional
area A in the presence of an applied field Ex. Notice that the direction of electron
motion is opposite to that of the electric field Ex and of conventional current,
because the electrons experience a Coulombic force eEx in the x direction, due to
their negative charge.
We know that the conduction electrons are actually moving around randomly1
in the metal, but we will assume that as a result of the application of the electric
field Ex, they all acquire a net velocity in the x direction. Otherwise, there would be
no net flow of charge through area A.
The average velocity of the electrons in the x direction at time t is denoted vdx(t).
This is called the drift velocity, which is the instantaneous velocity vx in the x direction averaged over many electrons (perhaps, ∼1028 m−3); that is
Definition of
drift velocity

vdx =

1
[vx1 + vx2 + vx3 + … + vxN ]
N

[2.1]

where vxi is the x direction velocity of the ith electron, and N is the number of conduction electrons in the metal. Suppose that n is the number of electrons per unit volume
in the conductor (n = N∕V). In time Δt, electrons move a distance Δx = vdx Δt, so
the total charge Δq crossing the area A is enA Δx. This is valid because all the
electrons within distance Δx pass through A; thus, n(A Δx) is the total number of
electrons crossing A in time Δt.
The current density in the x direction is
Jx =

Current
density and
drift velocity

Δq
enAvdx Δt
=
= envdx
A Δt
A Δt

This general equation relates Jx to the average velocity vdx of the electrons. It must
be appreciated that the average velocity at one time may not be the same as at another
time, because the applied field, for example, may be changing: Ex = Ex(t). We therefore allow for a time-dependent current by writing
Jx(t) = envdx(t)

[2.2]

To relate the current density Jx to the electric field Ex, we must examine the
effect of the electric field on the motion of the electrons in the conductor. To do so,
we will consider the copper crystal.

1
All the conduction electrons are “free” within the metal and move around randomly, being scattered from
vibrating metal ions, as we discuss in this chapter.

2 .1

Ex
Δx

CLASSICAL THEORY: THE DRUDE MODEL

A

vdx
Jx

Figure 2.1 Drift of electrons in a
conductor in the presence of an applied
electric field.
Electrons drift with an average velocity vdx
in the x direction.

The copper atom has a single valence electron in its 4s subshell, and this electron
is loosely bound. The solid metal consists of positive ion cores, Cu+, at regular sites,
in the face-centered cubic (FCC) crystal structure. The valence electrons detach
themselves from their parents and wander around freely in the solid, forming a kind
of electron cloud or gas. These mobile electrons are free to respond to an applied
field, creating a current density Jx. The valence electrons in the electron gas are
therefore conduction electrons.
The attractive forces between the negative electron cloud and the Cu+ ions are
responsible for metallic bonding and the existence of the solid metal. (This simplistic view of metal was depicted in Figure 1.7 for copper.) The electrostatic attraction
between the conduction electrons and the positive metal ions, like the electrostatic
attraction between the electron and the proton in the hydrogen atom, results in the
conduction electron having both potential energy PE and kinetic energy KE. The
conduction electrons move about the crystal lattice in the same way that gas atoms
move randomly in a cylinder. Although the average KE for gas atoms is 32 kT , this is
not the case for electrons in a metal, because these electrons strongly interact with
the metal ions and with each other as a result of electrostatic interactions.
The mean KE of the conduction electrons in a metal is primarily determined
by the electrostatic interaction of these electrons with the positive metal ions and
also with each other. For most practical purposes, we will therefore neglect the
temperature dependence of the mean KE compared with other factors that control
the behavior of the conduction electrons in the metal crystal. We can speculate
from Example 1.1, that the magnitude of mean KE must be comparable to the
magnitude of the mean PE of electrostatic interaction2 or, stated differently, to the
metal bond energy which is several electron volts per atom. If u is the mean speed
of the conduction electrons, then, from electrostatic interactions alone, we expect
1
2
6
−1
2 meu to be several electron volts which means that u is typically ∼10 m s . This
purely classical and intuitive reasoning is not sufficient, however, to show that the
mean speed u is relatively temperature insensitive and much greater than that
expected from kinetic molecular theory. The true reasons are quantum mechanical
and are discussed in Chapter 4. (They arise from what is called the Pauli exclusion
principle.)

2

There is a theorem in classical mechanics called the virial theorem, which states that for a collection of
particles, the mean KE has half the magnitude of the mean PE if the only forces acting on the particles are
such that they follow an inverse square law dependence on the particle–particle separation (as in Coulombic
and gravitational forces).

127

128

CHAPTER 2

∙

ELECTRICAL AND THERMAL CONDUCTION IN SOLIDS
Ex

u
Δx
Vibrating Cu+ ions
(a) A conduction electron in the electron gas
moves about randomly in a metal (with a
mean speed u) being frequently and
randomly scattered by thermal vibrations
of the atoms. In the absence of an applied
field there is no net drift in any direction.

V
(b) In the presence of an applied field, Ex, there
is a net drift along the x direction. This net drift
along the force of the field is superimposed on
the random motion of the electron. After many
scattering events the electron has been displaced
by a net distance, Δx, from its initial position
toward the positive terminal.

Figure 2.2 Motion of a conduction electron in a metal.

In general, the copper crystal will not be perfect and the atoms will not be stationary. There will be crystal defects, vacancies, dislocations, impurities, etc., which
will scatter the conduction electrons. More importantly, due to their thermal energy,
the atoms will vibrate about their lattice sites (equilibrium positions), as depicted
in Figure 2.2a. An electron will not be able to avoid collisions with vibrating atoms;
consequently, it will be “scattered” from one atom to another. In the absence of an
applied field, the path of an electron may be visualized as illustrated in Figure 2.2a,
where scattering from lattice vibrations causes the electron to move randomly in
the lattice. On those occasions when the electron reaches a crystal surface, it
becomes “deflected” (or “bounced”) back into the crystal. Therefore, in the absence
of a field, after some duration of time, the electron crosses its initial x plane position again. Over a long time, the electrons therefore show no net displacement in
any one direction.
When the conductor is connected to a battery and an electric field is applied
to the crystal, as shown in Figure 2.2b, the electron experiences an acceleration in
the x direction in addition to its random motion, so after some time, it will drift a
finite distance in the x direction. The electron accelerates along the x direction under
the action of the force eEx, and then it suddenly collides with a vibrating atom and
loses the gained velocity. Therefore, there is an average velocity in the x direction,
which, if calculated, determines the current via Equation 2.2. Note that since the
electron experiences an acceleration in the x direction, its trajectory between collisions is a parabola, like the trajectory of a golf ball experiencing acceleration due
to gravity.
To calculate the drift velocity vdx of the electrons due to applied field Ex, we
first consider the velocity vxi of the ith electron in the x direction at time t. Suppose

2 .1

CLASSICAL THEORY: THE DRUDE MODEL

Velocity gained along x Present time vx2 – ux2
vx1 – ux1
Last collision
Electron 1

t1 Free time t

129

vx3 – ux3
Electron 2
Electron 3

time

t2

t

time

t3

t

time

Figure 2.3 Velocity gained in the x direction at time t from the electric field (Ex) for three electrons.
There will be N electrons to consider in the metal.

its last collision was at time ti; therefore, for time (t − ti), it accelerated free of collisions, as indicated in Figure 2.3. Let uxi be the velocity of electron i in the x direction
just after the collision. We will call this the initial velocity. Since eEx∕me is the
acceleration of the electron, the velocity vxi in the x direction at time t will be
vxi = uxi +

eEx
(t − ti )
me

However, this is only for the ith electron. We need the average velocity vdx for
all such electrons along x. We average the expression for i = 1 to N electrons, as in
Equation 2.1. We assume that immediately after a collision with a vibrating ion, the
electron may move in any random direction; that is, it can just as likely move along
the negative or positive x, so that uxi averaged over many electrons is zero. Thus,
vdx =

eEx
1
[vx1 + vx2 + … + vxN ] =
(t − ti )
me
N

Drift velocity

where (t − ti ) is the average free time for N electrons between collisions.
Suppose that τ is the mean free time, or the mean time between collisions (also
known as the mean scattering time). For some electrons, (t − ti) will be greater
than τ, and for others, it will be shorter, as shown in Figure 2.3. Averaging (t − ti)
for N electrons will be the same as τ. Thus, we can substitute τ for (t − ti ) in the
previous expression to obtain
vdx =

eτ
E
me x

[2.3]

Drift velocity
and field

Equation 2.3 shows that the drift velocity increases linearly with the applied
field. The constant of proportionality eτ∕me has been given a special name and
symbol. It is called the drift mobility μd, which is defined as
vdx = μdEx

[2.4]

Definition of
drift mobility

eτ
me

[2.5]

Drift mobility
and mean free
time

where
μd =

Equation 2.5 relates the drift mobility of the electrons to their mean scattering
time τ. To reiterate, τ, which is also called the relaxation time, is directly related

130

CHAPTER 2

∙

ELECTRICAL AND THERMAL CONDUCTION IN SOLIDS

to the microscopic processes that cause the scattering of the electrons in the metal;
that is, lattice vibrations, crystal imperfections, and impurities, to name a few.
From the expression for the drift velocity vdx, the current density Jx follows
immediately by substituting Equation 2.4 into 2.2, that is,
Ohm’s law

Jx = enμdEx

[2.6]

Therefore, the current density is proportional to the electric field and the conductivity σ is the term multiplying Ex, that is,
Unipolar
conductivity

σ = enμd

[2.7]

It is gratifying that by treating the electron as a particle and applying classical
mechanics (F = ma), we are able to derive Ohm’s law. We should note, however,
that we assumed τ to be independent of the field.
Drift mobility is important because it is a widely used electronic parameter in
semiconductor device physics. The drift mobility gauges how fast electrons will drift
when driven by an applied field. If the electron is not highly scattered, then the mean
free time between collisions will be long, τ will be large, and by Equation 2.5, the
drift mobility will also be large; the electrons will therefore be highly mobile and
be able to “respond” to the field. However, a large drift mobility does not necessarily
imply high conductivity, because σ also depends on the concentration of conduction
electrons n.
The mean time between collisions τ has further significance. Its reciprocal 1∕τ
represents the mean frequency of collisions or scattering events; that is, 1∕τ is the
mean probability per unit time that the electron will be scattered (see Example 2.1).
Therefore, during a small time interval δt, the probability of scattering will be δt∕τ.
The probability of scattering per unit time 1∕τ is time independent and depends only
on the nature of the electron scattering mechanism.
There is one important assumption in the derivation of the drift velocity vdx
in Equation 2.3. We obtained vdx by averaging the velocities vxi of N electrons
along x at one instant, as defined in Equation 2.1. The drift velocity therefore
represents the average velocity of all the electrons along x at one instant; that is,
vdx is a number average at one instant. Figure 2.2b shows that after many collisions,
after a time interval Δt ≫ τ, an electron would have been displaced by a net distance
Δx along x. The term Δx∕Δt represents the effective velocity with which the
electron drifts along x. It is an average velocity for one electron over many collisions, that is, over a long time (hence, Δt ≫ τ), so Δx∕Δt is a time average.
Provided that Δt contains many collisions, it is reasonable to expect that the drift
velocity Δx∕Δt from the time average for one electron is the same as the drift
velocity vdx per electron from averaging for all electrons at one instant, as in
Equation 2.1, or
Drift velocity

Δx
= vdx
Δt

The two velocities are the same only under steady-state conditions (Δt ≫ τ).
Example 2.4 derives vdx for one electron and shows that it is the same as Equation 2.3.

2 .1

CLASSICAL THEORY: THE DRUDE MODEL

PROBABILITY OF SCATTERING PER UNIT TIME AND THE MEAN FREE TIME If 1∕τ is
defined as the mean probability per unit time that an electron is scattered, show that the mean
time between collisions is τ.

131

EXAMPLE 2.1

SOLUTION

Consider an infinitesimally small time interval dt at time t. Let N be the number of unscattered
electrons at time t. The probability of scattering during dt is (1∕τ) dt, and the number of
scattered electrons during dt is N(1∕τ) dt. The change dN in N is thus
1
dN = −N( )dt
τ

The negative sign indicates a reduction in N because, as electrons become scattered,
N decreases. Integrating this equation, we can find N at any time t, given that at time t = 0,
N0 is the total number of unscattered electrons. Therefore,
t
N = N0 exp(−
τ)

Unscattered
electron
concentration

This equation represents the number of unscattered electrons at time t. It reflects an
exponential decay law for the number of unscattered electrons. The above equation is called
the probability distribution function for unscattered electrons in time. It is a probability distribution for free times.
The mean free time t can be calculated from the mathematical definition of t,
t=

∫0∞ tN dt
∫0∞ N dt

=τ

Mean free
time

where we have used N = N0exp(−t∕τ). Clearly, 1∕τ is the mean probability of scattering
per unit time.
It is left as an exercise to show that the exponential probability distribution of free times
above can also be used to calculate the mean square time t2 , which is 2τ2.
ELECTRON DRIFT MOBILITY IN METALS Calculate the drift mobility and the mean scattering

time of conduction electrons in copper at room temperature, given that the conductivity of
copper is 5.9 × 105 Ω−1 cm−1. The density of copper is 8.96 g cm−3 and its atomic mass is
63.5 g mol−1. If the mean speed of the conduction electrons in Cu is roughly 1.6 × 106 m s−1,
what is the mean free path between collisions?
SOLUTION

We can calculate μd from σ = enμd because we already know the conductivity σ. The number
of free electrons n per unit volume can be taken as equal to the number of Cu atoms per unit
volume, if we assume that each Cu atom donates one electron to the conduction electron gas
in the metal. One mole of copper has NA (6.02 × 1023) atoms and a mass of 63.5 g. Therefore,
the number of copper atoms per unit volume is
n=

dNA
Mat

where d = density = 8.96 g cm−3, and Mat = atomic mass = 63.5 (g mol−1). Substituting for
d, NA, and Mat, we find n = 8.5 × 1022 electrons cm−3.

EXAMPLE 2.2

132

CHAPTER 2

∙

ELECTRICAL AND THERMAL CONDUCTION IN SOLIDS

The electron drift mobility is therefore
μd =

5.9 × 105 Ω−1 cm−1
σ
=
en [ (1.6 × 10−19 C) (8.5 × 1022 cm−3 ) ]

= 43.4 cm2 V−1 s−1

From the drift mobility we can calculate the mean free time τ between collisions by
using Equation 2.5,
τ=

μdme (43.4 × 10−4 m2 V−1 s−1 ) (9.1 × 10−31 kg)
=
= 2.5 × 10−14 s
e
1.6 × 10−19 C

The mean speed u of the conduction electrons is about 1.6 × 106 m s−1, so that their
mean free path ℓ = uτ = 39 nm.

EXAMPLE 2.3

DRIFT VELOCITY AND MEAN SPEED What is the applied electric field that will impose a drift

velocity equal to 0.1 percent of the mean speed u (∼106 m s−1) of conduction electrons in copper?
What is the corresponding current density and current through a Cu wire of diameter 1 mm?

SOLUTION

The drift velocity of the conduction electrons is vdx = μdEx, where μd is the drift mobility, which
for copper is 43.4 cm2 V−1 s−1 (see Example 2.2). With vdx = 0.001u = 103 m s−1, we have
Ex =

vdx
103 m s −1
=
= 2.3 × 105 V m −1
μd
43.4 × 10 −4 m2 V −1 s −1

or

2.3 kV cm −1

This is an unattainably large electric field in a metal. Given the conductivity σ of copper, the
equivalent current density is
Jx = σEx = (5.9 × 107 Ω −1 m −1 ) (2.3 × 105 V m −1 )
= 1.4 × 1013 A m −2

or

1.4 × 107 A mm −2

This means a current of 1.1 × 107 A through a 1 mm diameter wire! It is clear from this
example that for all practical purposes, even under the highest working currents and voltages,
the drift velocity is much smaller than the mean speed of the electrons. Consequently, when an
electric field is applied to a conductor, for all practical purposes, the mean speed is unaffected.

EXAMPLE 2.4

Distance
traversed
along x before
collision

DRIFT VELOCITY IN A FIELD: A CLOSER LOOK There is another way to explain the
observed dependence of the drift velocity on the field, and Equation 2.3. Consider the path
of a conduction electron in an applied field Ex as shown in Figure 2.4. Suppose that at time
t = 0 the electron has just been scattered from a lattice vibration. Let ux1 be the initial velocity in the x direction just after this initial collision (to which we assign a collision number of
zero). We will assume that immediately after a collision, the velocity of the electron is in a
random direction. Suppose that the first collision occurs at time t1. Since eEx∕me is the acceleration, the distance s1 covered in the x direction during the free time t1 will be
1 eEx
s1 = ux1t1 + ( )t21
2 me

At time t1, the electron collides with a lattice vibration (its first collision), and the velocity is randomized again to become ux2. The whole process is then repeated during the next

2 .1

CLASSICAL THEORY: THE DRUDE MODEL

133

Electric field
Ex
s1

1

x

Finish

Collision
uy1
Start
0

p

t2

t1

2

ux1
3

t3

Collision

4
s = Δx
Distance drifted in total time Δt

Figure 2.4 The motion of a single
