Repository: dhruvvenkat/2A-assistants

trying out this new method of studying!

File: courses/ece109-materials/text/ECE 109 Electronic Materials & Devices Principles of 4th Ed.txt (part 10 of 63)
Questions and Problems 847
Chapter 9
Optical Properties of Materials
electron in the presence of an electric
field E. During a time interval ti, the
electron traverses a distance si along x.
After p collisions, it has drifted a distance
s = Δx.

interval which lasts for a free time t2, and the electron traverses a distance s2 along x, and so
on. To find the overall distance traversed by the electron after p such scattering events, we
sum all the above distances s1, s2, . . . for p free time intervals,
1 eEx
s = s1 + s2 + … + sp = [ux1t1 + ux2t2 + … + uxptp ] + ( ) [t21 + t21 + … + t2p ]
2 me

[2.8]

Since after a collision the “initial” velocity ux is always random, the first term has ux
values that are randomly negative and positive, so for many collisions (large p) the first term
on the right-hand side of Equation 2.8 is nearly zero and can certainly be neglected compared
with the second term. Thus, after many collisions, the net distance s = Δx traversed in the
x direction is given by the second term in Equation 2.8, which is the electric field induced
displacement term. If t2 is the mean square free time, then
1 eEx
s = ( )pt2
2 me

where

1
t2 = [t21 + t21 + … + t2p ]
p

Suppose that τ is the mean free time between collisions, where τ = (t1 + t2 + ⋯ + tp)∕p.
We know from Example 2.1 that the probability that the electron will not be scattered, that
is it is still free, decreases exponentially with time in which the mean free time t is τ. Using
the same probability distribution function, we easily can show that t2 = 2(t) 2 = 2τ2 . So in
terms of the mean free time τ between collisions, the overall distance s = Δx drifted in the
x direction after p collisions is
s=

Distance
drifted after p
scattering
events
Mean square
free time
definition

eEx 2
(pτ )
me

Further, since the total time Δt taken for these p scattering events is simply pτ, the drift
velocity vdx is given by Δx∕Δt or s∕(pτ), that is,
vdx =
3

See Question 2.4 for the derivation.

eτ
Ex
me

[2.9]

Drift velocity
and mean free
time

134

Drift
mobility and
conductivity
and mean
free path

CHAPTER 2

∙

ELECTRICAL AND THERMAL CONDUCTION IN SOLIDS

This is the same expression as Equation 2.3, except that τ is defined here as the average
free time for a single electron over a long time, that is, over many collisions, whereas previously it was the mean free time averaged over many electrons. Further, in Equation 2.9 vdx
is an average drift for an electron over a long time, over many collisions. In Equation 2.1 vdx
is the average velocity averaged over all electrons at one instant. For all practical purposes,
the two are equivalent. (The equivalence breaks down when we are interested in events over
a time scale that is comparable to one scattering, ∼10−14 second.)
The drift mobility μd from Equation 2.9 is identical to that of Equation 2.5, μd = eτ∕me.
Suppose that the mean speed of the electrons (not the drift velocity) is u. Then an electron
moves a distance ℓ = uτ in mean free time τ, which is called the mean free path. The drift
mobility and conductivity become,
μd =

eℓ
meu

and

σ = en μd =

e2nℓ
meu

[2.10]

Equations 2.3 and 2.10 both assume that after each collision the velocity is randomized.
The scattering process, lattice scattering, is able to randomize the velocity in one single scattering. In general not all electron scattering processes can randomize the velocity in one scattering process. If it takes more than one collision to randomize the velocity, then the electron
is able to carry with it some velocity gained from a previous collision and hence possesses
a higher drift mobility. In such cases one needs to consider the effective mean free path a
carrier has to move to eventually randomize the velocity gained; this is a point considered in
Chapter 4 when we calculate the resistivity at low temperatures.

2.2

TEMPERATURE DEPENDENCE OF RESISTIVITY:
IDEAL PURE METALS

When the conduction electrons are only scattered by thermal vibrations of the metal
ions, then τ in the mobility expression μd = eτ∕me refers to the mean time between
scattering events by this process. The resulting conductivity and resistivity are
denoted by σT and ρT, where the subscript T represents “thermal vibration scattering.”
To find the temperature dependence of σ, we first consider the temperature
dependence of the mean free time τ, since this determines the drift mobility. An
electron moving with a mean speed u is scattered when its path crosses the crosssectional area S of a scattering center, as depicted in Figure 2.5. The scattering
S = πa2

Figure 2.5 Scattering of an electron from
the thermal vibrations of the atoms.
The electron travels a mean distance ℓ = uτ
between collisions. Since the scattering
cross-sectional area is S, in the volume
Sℓ there must be at least one scatterer,
Ns (Suτ) = 1.

ℓ=

uτ

u

Electron

a

A vibrating
metal atom

2.2

TEMPERATURE DEPENDENCE OF RESISTIVITY: IDEAL PURE METALS

135

center may be a vibrating atom, impurity, vacancy, or some other crystal defect. Since
τ is the mean time taken for one scattering process, the mean free path ℓ of the
electron between scattering processes is uτ. If Ns is the concentration of scattering
centers, then in the volume Sℓ, there is one scattering center, that is, (Suτ)Ns = 1.
Thus, the mean free time is given by
τ=

1
SuNs

[2.11]

The mean speed u of conduction electrons in a metal can be shown to be only
slightly temperature dependent.4 In fact, electrons wander randomly around in the
metal crystal with an almost constant mean speed that depends largely on their concentration and hence on the crystal material. Taking the number of scattering centers
per unit volume to be the atomic concentration, the temperature dependence of τ
then arises essentially from that of the cross-sectional area S. Consider what a free
electron “sees” as it approaches a vibrating crystal atom as in Figure 2.5. Because
the atomic vibrations are random, the atom covers a cross-sectional area πa2, where
a is the amplitude of the vibrations. If the electron’s path crosses πa2, it gets scattered. Therefore, the mean time between scattering events τ is inversely proportional
to the area πa2 that scatters the electron, that is, τ ∝ 1∕πa2.
The thermal vibrations of the atom can be considered to be simple harmonic
motion, much the same way as that of a mass M attached to a spring. The average
kinetic energy of the oscillations is 14 Ma2ω2 , where ω is the oscillation frequency.
From the kinetic theory of matter, this average kinetic energy must be on the order
of 12 kT . Therefore,
1 2 2 1
Ma ω ≈ kT
4
2

so a2 ∝ T. Intuitively, this is correct because raising the temperature increases the
amplitude of the atomic vibrations. Thus,
τ ∝

1
1
∝
T
πa2

or

τ=

C
T

where C is a temperature-independent constant. Substituting for τ in μd = eτ∕me, we
obtain
μd =

eC
meT

So, the resistivity ρT of a pure metal is
ρT =
4

meT
1
1
=
=
σT enμd e2nC

The fact that the mean speed of electrons in a metal is only weakly temperature dependent can be proved
from what it called the Fermi–Dirac statistics for the collection of electrons in a metal (as in Chapter 4). This
result contrasts sharply with the kinetic molecular theory of gases (Chapter 1), which predicts that the mean
speed of molecules is proportional to √T . For the time being, we simply use a constant mean speed u for the
conduction electrons in a metal.

Mean free
time between
collisions

136

Pure metal
resistivity due
to thermal
vibrations of
the crystal

EXAMPLE 2.5

CHAPTER 2

∙

ELECTRICAL AND THERMAL CONDUCTION IN SOLIDS

that is,
ρT = AT

[2.12]

where A is a temperature-independent constant. This shows that the resistivity of a
pure metal wire increases linearly with the temperature, and that the resistivity is
due simply to the scattering of conduction electrons by the thermal vibrations of the
atoms. We term this conductivity lattice-scattering-limited conductivity.5
TEMPERATURE DEPENDENCE OF RESISTIVITY What is the percentage change in the
resistance of a pure metal wire from Saskatchewan’s summer to winter, neglecting the changes
in the dimensions of the wire?
SOLUTION

Assuming 20 °C for the summer and perhaps −30 °C for the winter, from R ∝ ρ = AT, we have
Rsummer − Rwinter Tsummer − Twinter (20 + 273) − (−30 + 273)
=
=
Rsummer
Tsummer
(20 + 273)
= 0.171

or

17%

Notice that we have used the absolute temperature for T. How will the outdoor cable power
losses be affected?
EXAMPLE 2.6

DRIFT MOBILITY AND RESISTIVITY DUE TO LATTICE VIBRATIONS Given that the mean
speed of conduction electrons in copper is 1.6 × 106 m s−1 and the frequency of vibration of
the copper atoms at room temperature is about 4 × 1012 s−1, estimate the drift mobility of
electrons and the conductivity of copper. The density d of copper is 8.96 g cm−3 and the
atomic mass Mat is 63.56 g mol−1.
SOLUTION

The method for calculating the drift mobility and hence the conductivity is based on evaluating the mean free time τ via Equation 2.11, that is, τ = 1∕SuNs. Since τ is due to scattering
from atomic vibrations, Ns is the atomic concentration,
Ns =

dNA (8.96 × 103 kg m−3 ) (6.02 × 1023 mol−1 )
=
Mat
63.56 × 10−3 kg mol−1
= 8.5 × 1028 m−3

The cross-sectional area S = πa2 depends on the amplitude a of the thermal vibrations
as shown in Figure 2.5. The average kinetic energy KEav associated with a vibrating mass M
attached to a spring is given by KEav = 41 Ma2ω2 , where ω is the angular frequency of the
vibration (ω = 2π4 × 1012 rad s−1). Applying this equation to the vibrating atom and equating the average kinetic energy KEav to 12 kT , by virtue of equipartition of energy theorem, we
have a2 = 2kT∕Mω2 and thus
S = πa2 =

2πkT
=
Mω2

2π(1.38 × 10−23 J K−1 ) (300 K)

12
−1 2
( 6.022 × 1023 mol−1 ) (2π × 4 × 10 rad s )
= 3.9 × 10−22 m2

63.56 × 10−3 kg mol−1

5
As will be apparent in Chapter 4, the actual explanation in the modern theory of solids is based on the concept
of “phonons,” quanta of lattice waves in the crystal, and how their concentration depends on the temperature.

2.3

MATTHIESSEN’S AND NORDHEIM’S RULES

Therefore,
τ=

1
1
=
SuNs (3.9 × 10−22 m2 ) (1.6 × 106 m s−1 ) (8.5 × 1028 m−3 )
= 1.9 × 10−14 s

The drift mobility is
μd =

(1.6 × 10−19 C) (1.9 × 10−14 s)
eτ
=
me
(9.1 × 10−31 kg)
= 3.3 × 10−3 m2 V−1 s−1 = 33 cm2 V−1 s−1

The conductivity is then
σ = enμd = (1.6 × 10−19 C)(8.5 × 1022 cm−3)(33 cm2 V−1 s−1)
= 4.5 × 105 Ω−1 cm−1

The experimentally measured value for the conductivity is 5.9 × 105 Ω−1 cm−1, so our
crude calculation based on Equation 2.11 is actually only 24 percent lower, which is not bad
for a crude estimate. (As one might have surmised, the agreement is brought about by using
reasonable values for the mean speed u and the atomic vibrational frequency ω. These values
were taken from quantum mechanical calculations, so our evaluation for τ was not truly based
on classical concepts.)

2.3

MATTHIESSEN’S AND NORDHEIM’S RULES

2.3.1 MATTHIESSEN’S RULE AND THE TEMPERATURE

COEFFICIENT OF RESISTIVITY (α)
The theory of conduction that considers scattering from lattice vibrations only works
well with pure metals; unfortunately, it fails for metallic alloys. Their resistivities are
only weakly temperature dependent. We must therefore search for a different type of
scattering mechanism.
Consider a metal alloy that has randomly distributed impurity atoms. An electron
can now be scattered by the impurity atoms because they are not identical to the
host atoms, as illustrated in Figure 2.6. The impurity atom need not be larger than
the host atom; it can be smaller. As long as the impurity atom results in a local
distortion of the crystal lattice, it will be effective in scattering. One way of looking
at the scattering process from an impurity is to consider the scattering cross section.
What actually scatters the electron is a local, unexpected change in the potential
energy PE of the electron as it approaches the impurity, because the force experienced by the electron is given by
F=−

d(PE)
dx

For example, when an impurity atom of a different size compared to the host atom
is placed into the crystal lattice, the impurity atom distorts the region around it,
either by pushing the host atoms farther away, or by pulling them in, as depicted in
Figure 2.6. The cross section that scatters the electron is the lattice region that has

137

138

CHAPTER 2

∙

ELECTRICAL AND THERMAL CONDUCTION IN SOLIDS
Strained region by impurity exerts a
scattering force F = – d(PE) /dx

τI

Figure 2.6 Two different types
of scattering processes involving
scattering from impurities alone and
from thermal vibrations alone.

τT

been elastically distorted by the impurity (the impurity atom itself and its neighboring host atoms), so that in this zone, the electron suddenly experiences a force
F = −d(PE)∕dx due to a sudden change in the PE. This region has a large scattering
cross section, since the distortion induced by the impurity may extend a number of
atomic distances. These impurity atoms will therefore hinder the motion of the electrons, thereby increasing the resistance.
We now effectively have two types of mean free times between collisions: one,
τT, for scattering from thermal vibrations only, and the other, τI, for scattering from
impurities only. We define τT as the mean time between scattering events arising
from thermal vibrations alone and τI as the mean time between scattering events
arising from collisions with impurities alone. Both are illustrated in Figure 2.6.
In general, an electron may be scattered by both processes, so the effective mean
free time τ between any two scattering events will be less than the individual scattering times τT and τI. The electron will therefore be scattered when it collides with
either an atomic vibration or an impurity atom. Since in unit time, 1∕τ is the net
probability of scattering, 1∕τT is the probability of scattering from lattice vibrations
alone, and 1∕τI is the probability of scattering from impurities alone, then within the
realm of elementary probability theory for independent events, we have
Overall
frequency of
scattering

1
1
1
= +
τ τT τI

[2.13]

In writing Equation 2.13 for the various probabilities, we make the reasonable
assumption that, to a greater extent, the two scattering mechanisms are essentially
independent. Here, the effective mean scattering time τ is clearly smaller than both
τT and τI. We can also interpret Equation 2.13 as follows: In unit time, the overall
number of collisions (1∕τ) is the sum of the number of collisions with thermal vibrations alone (1∕τT) and the number of collisions with impurities alone (1∕τI).
The drift mobility μd depends on the effective scattering time τ via μd = eτ∕me,
so Equation 2.13 can also be written in terms of the drift mobilities determined by

2.3

MATTHIESSEN’S AND NORDHEIM’S RULES

139

the various scattering mechanisms. In other words,
1
1
1
=
+
μd μL μI

[2.14]

Effective drift
mobility

where μL is the lattice-scattering-limited drift mobility, and μI is the impurityscattering-limited drift mobility. By definition, μL = eτT∕me and μI = eτI∕me. The
effective (or overall) resistivity ρ of the material is simply 1∕enμd, or
ρ=

1
1
1
=
+
enμd enμL enμI

which can be written
ρ = ρT + ρI

[2.15]

where 1∕enμL is defined as the resistivity due to scattering from thermal vibrations,
and 1∕enμI is the resistivity due to scattering from impurities, or
ρT =

1
enμL

and

ρI =

1
enμI

The final result in Equation 2.15 simply states that the effective resistivity ρ is
the sum of two contributions. First, ρT = 1∕enμL is the resistivity due to scattering
by thermal vibrations of the host atoms. For those near-perfect pure metal crystals,
this is the dominating contribution. As soon as we add impurities, however, there is
an additional resistivity, ρI = 1∕enμI, which arises from the scattering of the electrons from the impurities. The first term is temperature dependent because τT ∝ T −1
(see Section 2.2), but the second term is not.
The mean time τI between scattering events involving electron collisions with
impurity atoms depends on the separation between the impurity atoms and therefore
on the concentration of those atoms (see Figure 2.6). If ℓI is the mean separation
between the impurities, then the mean free time between collisions with impurities
alone will be ℓI∕u, which is temperature independent because ℓI is determined by
the impurity concentration NI (i.e., ℓI = NI−1∕3), and the mean speed u of the electrons
is nearly constant in a metal. In the absence of impurities, τI is infinitely long, and
thus ρI = 0. The summation rule of resistivities from different scattering mechanisms,
as shown by Equation 2.15, is called Matthiessen’s rule.6
There may also be electrons scattering from dislocations and other crystal
defects, as well as from grain boundaries. All of these scattering processes add to
the resistivity of a metal, just as the scattering process from impurities. We can
therefore write the effective resistivity of a metal as
ρ = ρT + ρR

[2.16]

6
The summation rule of resistivities in Equations 2.15 or 2.16 was discovered by Augustus Matthiessens
(1831–1870), and reported in his experimental papers on the conductivity of metals and their alloys, published
mainly in the Philosophical Transactions of the Royal Society of London, around 1857–1864. At the time it was
not, of course, known as Matthiessen’s rule and the rule itself is actually a modern conceptualization of his
observations long after his papers. Matthiessen received the Royal Medal from the Royal Society in 1869
for his research on metals and alloys. There is an excellent discussion of Matthiessen’s works by Simon
Reif-Acherman in the Proc. IEEE, 103, 713, 2015.

Matthiessen’s
rule
Resistivities
due to lattice
and impurity
scattering

Matthiessen’s
rule

140

CHAPTER 2

∙

ELECTRICAL AND THERMAL CONDUCTION IN SOLIDS

where ρR is called the residual resistivity and is due to the scattering of electrons
by impurities, dislocations, interstitial atoms, vacancies, grain boundaries, etc. (which
means that ρR also includes ρI). The residual resistivity shows very little temperature
dependence, whereas ρT = AT, so the effective resistivity ρ is given by
ρ ≈ AT + B

Definition of
temperature
coefficient of
resistivity

Temperature
dependence
of resistivity

[2.17]

where A and B are temperature-independent constants.
Equation 2.17 indicates that the resistivity of a metal varies almost linearly with
the temperature, with A and B depending on the material. Instead of listing A and B
in resistivity tables, we prefer to use a temperature coefficient that refers to small,
normalized changes around a reference temperature. The temperature coefficient
of resistivity (TCR) α0 is defined as the fractional change in the resistivity per unit
temperature increase at the reference temperature T0, that is,
α0 =

1 δρ
ρ0 [ δT ]T=T0

[2.18]

where ρ0 is the resistivity at the reference temperature T0, usually 273 K (0 °C) or
293 K (20 °C), and δρ = ρ − ρ0 is the change in the resistivity due to a small increase
in temperature, δT = T − T0.
When the resistivity follows the behavior ρ ≈ AT + B in Equation 2.17, then
according to Equation 2.18, α0 is constant over a temperature range T0 to T, and
Equation 2.18 leads to the well-known equation,
ρ = ρ0[1 + α0(T − T0)]

[2.19]

Equation 2.19 is actually only valid when α0 is constant over the temperature
range of interest, which requires Equation 2.17 to hold. Over a limited temperature
range, this will usually be the case. Although it is not obvious from Equation 2.19,
we should note that α0 depends on the reference temperature T0, by virtue of ρ0
depending on T0.
The equation ρ = AT, which we used for pure-metal crystals to find the change
in the resistance with temperature, is only approximate; nonetheless, for pure metals,
it is useful to recall in the absence of tabulated data. To determine how good the
formula ρ = AT is, put it in Equation 2.19, which leads to α0 = T 0−1. If we take the
reference temperature T0 as 273 K (0 °C), then α0 is simply 1∕273 K; stated differently, Equation 2.19 is then equivalent to ρ = AT.
Table 2.1 shows that ρ ∝ T is not a bad approximation for some of the familiar
pure metals used as conductors (Cu, Al, Au, etc.), but it fails badly for others, in
particular, the magnetic metals such as iron and nickel.
The temperature dependence of the resistivity of various metals is shown in
Figure 2.7, where it is apparent that except for the magnetic materials, the linear
relationship ρ ∝ T seems to be approximately obeyed almost all the way to the
melting temperature for many pure metals. It should also be noted that for
the alloys, such as nichrome (Ni–Cr), the resistivity is essentially dominated by the
residual resistivity, so the resistivity is relatively temperature insensitive, with a very
small TCR.

2.3

MATTHIESSEN’S AND NORDHEIM’S RULES

141

Table 2.1 Resistivity and thermal coefficient of resistivity α0 at 273 K (0 °C) for various pure
metals above 200 K but below their melting temperatures. The resistivity index n in
ρ ∝ T n is also shown.
Metal

ρ0(nΩ m)

Aluminum, Al

24.2

Antimony

390

Copper, Cu

15.4

Gold, Au

20.5

Indium, In

80

Molybdenum, Mo

48.5

Platinum, Pt

98.1

Silver, Ag

14.7

Strontium, Sr

123

Tin, Sn

115

Tungsten, W

48.2

Iron, Fe

85.7

Nickel, Ni

61.6

α0(1∕K)
1
227
1
215
1
233
1
242
1
208
1
226
1
256
1
242
1
276
1
248
1
210
1
159
1
155

n

Range and Comment

1.20

200–800 K

1.27

80–400 K

1.16

200–1100 K

1.13

225–1000 K

1.31

200–400 K

1.21

200–2400 K

1.01

200–1273 K

1.13

200–1100 K

0.99

273–800 K

1.10

200–490 K

1.24

200–3000 K

1.73

200–900 K; magnetic

1.76

200–700 K; magnetic

NOTE: ρ ∝ T n fitted to data mainly from the Ed. Haynes, W.M., CRC Handbook of Chemistry and Physics, 96th
Edition, 2015-2016, Boca Raton, FL: CRC Press and Kaye and Laby Tables of Physical and Chemical Tables at
the National Physical Laboratory Website. The temperature range for the ρ ∝ Tn fit is also given. Ideally, at T0,
TCR, α0 = n/T0.

Frequently, the resistivity versus temperature behavior of pure metals can be
empirically represented by a power law of the form
ρ = ρ0

T n
[ T0 ]

[2.20]

where ρ0 is the resistivity at the reference temperature T0, and n is a characteristic
index that best fits the data. Table 2.1 lists some typical n values for various pure
metals above 0 °C. It is apparent that for the nonmagnetic metals, n is close to unity,
whereas it is closer to 2 than 1 for the magnetic metals Fe and Ni. In iron, for
example, the conduction electron is not scattered simply by atomic vibrations, as in

Resistivity of
pure metals

CHAPTER 2

∙

ELECTRICAL AND THERMAL CONDUCTION IN SOLIDS
2000
Inconel-825
1000

NiCr Heating Wire
Tungsten

Platinum

Monel-400

ρ∝T
Resistivity (nΩ m)

142

Iron

100

Aluminum
Gold
Copper
Nickel

10
100

Silver

500
1000
Temperature (K)

5000

Figure 2.7 Nickel and iron go through a magnetic-to-nonmagnetic
(Curie) transformation at about 627 K and 1043 K, respectively. The
theoretical behavior (ρ ∝ T) is shown for reference.
SOURCE: Metals Handbook, 10th ed., vol. 2 and 3, Metals Park, OH: ASM
International, 1991, along with other sources.

copper, but is affected by its magnetic interaction with the Fe ions in the lattice. This
leads to a complicated temperature dependence.
Although our oversimplified theoretical analysis predicts a linear ρ = AT + B
behavior for the resistivity down to the lowest temperatures, this is not true in reality, as depicted for copper in Figure 2.8. As the temperature decreases, typically
below ∼100 K for many metals, our simple and gross assumption that all the atoms
are vibrating with a constant frequency fails. Indeed, the number of atoms that are
vibrating with sufficient energy to scatter the conduction electrons starts to decrease
rapidly with decreasing temperature, so the resistivity due to scattering from thermal vibrations becomes more strongly temperature dependent. The mean free time
τ = 1∕SuNs becomes longer and strongly temperature dependent, leading to a smaller
resistivity than the ρ ∝ T behavior. A full theoretical analysis, which is beyond
the scope of this chapter, shows that ρ ∝ T 5. Thus, at the lowest temperature, from

MATTHIESSEN’S AND NORDHEIM’S RULES

2.3

143

100
ρ∝ T
10

3.5

0. 1

ρ∝ T

3
ρ ∝ T5

0. 01

2.5
ρ (nΩ m)

Resistivity (nΩ m)

1

0. 001

2
1.5

ρ ∝ T5

1
ρ = ρR

0.5
ρ = ρR

0. 0001

0
0

20

40 60
T (K)

100
T e mperature (K)

1000

80

100

0. 00001
1

10

10000

Figure 2.8 The resistivity of copper from lowest to highest temperatures (near
melting temperature, 1358 K) on a log-log plot.
Above about 100 K, ρ ∝ T, whereas at low temperatures, ρ ∝ T 5, and at the lowest
temperatures ρ approaches the residual resistivity ρR. The inset shows the ρ versus
T behavior below 100 K on a linear plot. ( ρR is too small on this scale.)

Matthiessen’s rule, the resistivity becomes ρ = DT 5 + ρR, where D is a constant. Since
the slope of ρ versus T is dρ∕dT = 5DT 4, which tends to zero as T becomes small,
we have ρ curving toward ρR as T decreases toward 0 K. This is borne out by
experiments, as shown in Figure 2.8 for copper. Therefore, at the lowest temperatures
of interest, the resistivity is limited by scattering from impurities and crystal defects.7
MATTHIESSEN’S RULE Explain the typical resistivity versus temperature behavior of annealed

and cold-worked (deformed) copper containing various amounts of Ni as shown in Figure 2.9.

SOLUTION

When small amounts of nickel are added to copper, the resistivity increases by virtue of
Matthiessen’s rule, ρ = ρT + ρR + ρI, where ρT is the resistivity due to scattering from thermal
vibrations; ρR is the residual resistivity of the copper crystal due to scattering from crystal
defects, dislocations, trace impurities, etc.; and ρI is the resistivity arising from Ni addition
7

At sufficiently low temperatures (typically, below 10–20 K for many metals and below ∼135 K for certain ceramics)
certain materials exhibit superconductivity in which the resistivity vanishes ( ρ = 0), even in the presence of
impurities and crystal defects. Superconductivity and its quantum mechanical origin will be explained in Chapter 8.

EXAMPLE 2.7

144

CHAPTER 2

∙

ELECTRICAL AND THERMAL CONDUCTION IN SOLIDS

Resistivity (nΩ m)

60

Figure 2.9 Typical temperature
dependence of the resistivity of annealed
and cold-worked (deformed) copper
containing various amounts of Ni in
atomic percentage.
SOURCE: Linde, J.O., Annalen der Physik,
5, 219, 1932.

Cu-3.32%Ni
Cu-2.16%Ni

40

20

ρCW

Cu-1.12%Ni (Deformed)
Cu-1.12%Ni

ρI

100%Cu (Deformed)
100%Cu (Annealed)

ρT
0
0

100
200
Temperature (K)

300

alone (scattering from Ni impurity regions). Since ρI is temperature independent, for small
amounts of Ni addition, ρI will simply shift up the ρ versus T curve for copper, by an amount
proportional to the Ni content, ρI ∝ NNi, where NNi is the Ni impurity concentration. This is
apparent in Figure 2.9, where the resistivity of Cu–2.16% Ni is almost twice that of Cu–1.12%
Ni. Cold working (CW) or deforming a metal results in a higher concentration of dislocations
and therefore increases the residual resistivity ρR by ρCW. Thus, cold-worked samples have a
resistivity curve that is shifted up by an additional amount ρCW that depends on the extent of
cold working.

EXAMPLE 2.8

TEMPERATURE COEFFICIENT OF RESISTIVITY α AND RESISTIVITY INDEX n If α0 is the

temperature coefficient of resistivity (TCR) at temperature T0 and the resistivity obeys the
equation
ρ = ρ0[

T n
T0 ]

show that
α0 =

n T n−1
T0 [ T0 ]

What is your conclusion?
Experiments indicate that n ≈ 1.24 for W. What is its α0 at 20 °C? Given that, experimentally, α0 = 0.00393 K−1 for Cu at 20 °C, what is n?
SOLUTION

Since the resistivity obeys ρ = ρ0 (T∕T0)n, we substitute this equation into the definition of TCR,
α0 =

1 dρ
n T n−1
=
ρ0 [ dT ] T0 [ T0 ]

It is clear that, in general, α0 depends on the temperature T, as well as on the reference
temperature T0. The TCR is only independent of T when n = 1, which leads to Equation 2.19.

2.3

MATTHIESSEN’S AND NORDHEIM’S RULES

or

n = α0T0

145

At T = T0, we have
α0T0
=1
n

For W, n = 1.24, so at T = T0 = 293 K, we have α293 K = 0.0041 K−1, which agrees
reasonably well with α293 K = 0.0044 K−1, frequently found in data books.
For Cu, α293 K = 0.00393 K−1, so that n = 1.15, which is very close to the value of 1.16
in Table 2.1.
TCR AT DIFFERENT REFERENCE TEMPERATURES If α1 is the temperature coefficient of
resistivity (TCR) at temperature T1 and α0 is the TCR at T0, show that
α1 =

α0
1 + α0 (T1 − T0 )

SOLUTION

Consider the resistivity at temperature T in terms of α0 and α1:
ρ = ρ0[1 + α0(T − T0)]

and

ρ = ρ1[1 + α1(T − T1)]

These equations are expected to hold at any temperature T, so the first and second equations at T1 and T0, respectively, give
ρ1 = ρ0[1 + α0(T1 − T0)]

and

ρ0 = ρ1[1 + α1(T0 − T1)]

These two equations can be readily solved to eliminate ρ0 and ρ1 to obtain
α1 =

α0
1 + α0 (T1 − T0 )

2.3.2 SOLID SOLUTIONS AND NORDHEIM’S RULE
In an isomorphous alloy of two metals, that is, a binary alloy that forms a solid
solution, we would expect Equation 2.15 to apply, with the temperature-independent
impurity contribution ρI increasing with the concentration of solute atoms. This
means that as the alloy concentration increases, the resistivity ρ increases and
becomes less temperature dependent as ρI overwhelms ρT, leading to α ≪ 1∕273.
This is the advantage of alloys in resistive components. Table 2.2 shows that when
80% nickel is alloyed with 20% chromium, the resistivity of Ni increases almost
16 times, and there is a corresponding drop in α. In fact, the alloy is called nichrome
and is widely used as a heater wire in household appliances and industrial furnaces.
Table 2.2 The effect of alloying on the resistivity

Material
Nickel
Chrome
Nichrome (80%N-20% Cr)

Resistivity at 20 °C
(nΩ m)

α at 20 °C
(1∕K)

69
129
1100

0.0064
0.0030
0.0004

EXAMPLE 2.9

146

CHAPTER 2

ELECTRICAL AND THERMAL CONDUCTION IN SOLIDS

∙

600
idus
Liqu

1400
Liquid phase

1300

L+

1200
1100

Resistivity (nΩ m)

Temperature (°C)

1500

S

s
idu
Sol

Solid solution

1000

500

Cu–Ni alloys

400
300
200
100
0

0
100% Cu

20

40

60

at.% Ni

80

100
100% Ni

(a) Phase diagram of the Cu–Ni alloy system.
Above the liquidus line only the liquid phase
exists. In the L + S region, the liquid (L) and
solid (S) phases coexist whereas below the
solidus line, only the solid phase (a solid
solution) exists.

0
100% Cu

20

40
60
at.% Ni

80

100
100% Ni

(b) The resistivity of the Cu–Ni alloy as a
function of Ni content (at.%) at room
temperature.

Figure 2.10 The Cu–Ni alloy system.
SOURCES: Metals Handbook, 10th ed., vol. 2 and 3, Metals Park, OH: ASM International, 1991 and Hansen, M. and Anderko, K.,
Constitution of Binary Alloys, New York, NY: McGraw-Hill, 1958.

Nordheim’s
rule for solid
solutions

As a further example of the resistivity of a solid solution, consider the copper–
nickel alloy. The phase diagram for this alloy system is shown in Figure 2.10a. It is
clear that the alloy forms a one-phase solid solution for all compositions. Both Cu
and Ni have the same FCC crystal structure, and since the Cu atom is only slightly
larger than the Ni atom by about ∼3 percent (easily checked on the Periodic Table),
the Cu–Ni alloy will therefore still be FCC, but with Cu and Ni atoms randomly
mixed, resulting in a solid solution. When Ni is added to copper, the impurity resistivity ρI in Equation 2.15 will increase with the Ni concentration. Experimental
results for this alloy system are shown in Figure 2.10b. It should be apparent that
when we reach 100% Ni, we again have a pure metal whose resistivity must be small.
Therefore, ρ versus Ni concentration must pass through a maximum, which for the
Cu–Ni alloy seems to be at around ∼50% Ni.
There are other binary solid solutions that reflect similar behavior to that depicted
in Figure 2.10, such as Cu–Au, Ag–Au, Pt–Pd, Cu–Pd, to name a few. Quite often,
the use of an alloy for a particular application is necessitated by the mechanical
properties, rather than the desired electrical resistivity alone. For example, brass,
which is 70% Cu–30% Zn in solid solution, has a higher strength compared to pure
copper; as such, it is a suitable metal for the prongs of an electrical plug.
An important semiempirical equation that can be used to predict the resistivity
of an alloy is Nordheim’s rule which relates the impurity resistivity ρI to the atomic
fraction X of solute atoms in a solid solution, as follows:
ρI = CX(1 − X)

[2.21]

where C is the constant termed the Nordheim coefficient, which represents the
effectiveness of the solute atom in increasing the resistivity. Nordheim’s rule assumes

2.3

MATTHIESSEN’S AND NORDHEIM’S RULES

that the solid solution has the solute atoms randomly distributed in the lattice, and
these random distributions of impurities cause the electrons to become scattered
as they whiz around the crystal. For sufficiently small amounts of impurity, experiments show that the increase in the resistivity ρI is nearly always simply proportional
to the impurity concentration X, that is, ρI ∝ X, which explains the initial approximately equal increments of rise in the resistivity of copper with 1.12% Ni and 2.16%
Ni additions as shown in Figure 2.9. For dilute solutions, Nordheim’s rule predicts
the same linear behavior, that is, ρI = CX for X ≪ 1.
Table 2.3 lists some typical Nordheim coefficients for various additions to copper and gold. The value of the Nordheim coefficient depends on the type of solute
and the solvent. A solute atom that is drastically different in size to the solvent atom
will result in a bigger increase in ρI and will therefore lead to a larger C. An important assumption in Nordheim’s rule in Equation 2.21 is that the alloying does not
significantly vary the number of conduction electrons per atom in the alloy. Although
this will be true for alloys with the same valency, that is, from the same column in
the Periodic Table (e.g., Cu–Au, Ag–Au), it will not be true for alloys of different
valency, such as Cu and Zn. In pure copper, there is just one conduction electron
per atom, whereas each Zn atom can donate two conduction electrons. As the Zn
content in brass is increased, more conduction electrons become available per atom.
Consequently, the resistivity predicted by Equation 2.21 at high Zn contents is greater
than the actual value because C refers to dilute alloys. To get the correct resistivity
from Equation 2.21 we have to lower C, which is equivalent to using an effective
Nordheim coefficient Ceff that decreases as the Zn content increases. In other cases,
for example, in Cu–Ni alloys, we have to increase C at high Ni concentrations to
account for additional electron scattering mechanisms that develop with Ni addition.
Table 2.3 Nordheim coefficient C (at 20 °C) for dilute alloys obtained from
ρI = CX and X < 1 at.%
Solute in Solvent
(element in matrix)

C
(nΩ m)

Maximum Solubility at 25 °C
(at.%)

Au in Cu matrix
Mn in Cu matrix
Ni in Cu matrix
Sn in Cu matrix
Zn in Cu matrix
Cu in Au matrix
Mn in Au matrix
Ni in Au matrix
Sn in Au matrix
Zn in Au matrix

5500
2900
1200
2900
300
450
2410
790
3360
950

100
24
100
0.6
30
100
25
100
5
15

NOTE: For many isomorphous alloys C may be different at higher concentrations; that is, it
may depend on the composition of the alloy.
SOURCES: Fink, D.G., and Christiansen, D., eds., Electronics Engineers’ Handbook, 2nd ed.,
New York, NY: McGraw-Hill, 1982. Stanley, J.K., Electrical and Magnetic Properties of Metals,
American Society for Metals, Metals Park, OH, 1963. Hansen, M. and Anderko, K., Constitution
of Binary Alloys, 2nd ed., McGraw-Hill, New York, NY, 1985.

147

Combined
Matthiessen
and Nordheim
rules

CHAPTER 2

∙

ELECTRICAL AND THERMAL CONDUCTION IN SOLIDS

Nonetheless, the Nordheim rule is still a very useful tool for predicting the resistivities of dilute alloys, particularly in the low-concentration region.
With Nordheim’s rule in Equation 2.21, the resistivity of an alloy of composition
X is
ρ = ρmatrix + CX (1 − X)
[2.22]
where ρmatrix = ρT + ρR is the resistivity of the matrix due to scattering from thermal
vibrations and from other defects, in the absence of alloying elements. To reiterate,
the value of C depends on the alloying element and the matrix. For example, C for
gold in copper would be different than C for copper in gold, as shown in Table 2.3.
In solid solutions, at some concentrations of certain binary alloys, such as 75%
Cu–25% Au and 50% Cu–50% Au, the annealed solid has an orderly structure; that is,
the Cu and Au atoms are not randomly mixed, but occupy regular sites. In fact, these
compositions can be viewed as pure compounds—like the solids Cu3Au and CuAu.
The resistivities of Cu3Au and CuAu will therefore be less than the same composition
random alloy that has been quenched from the melt. As a consequence, the resistivity
ρ versus composition X curve does not follow the dashed parabolic curve throughout;
rather, it exhibits sharp falls at these special compositions, as illustrated in Figure 2.11.
Figure 2.11 Electrical resistivity versus
composition at room temperature in Cu–Au alloys.
The quenched sample (dashed curve) is obtained
by quenching the liquid, and the Cu and Au
atoms are randomly mixed. The resistivity obeys
the Nordheim rule. When the quenched sample
is annealed or the liquid is slowly cooled (solid
curve), certain compositions (Cu3Au and CuAu)
result in an ordered crystalline structure in
which the Cu and Au atoms are positioned in an
ordered fashion in the crystal and the scattering
effect is reduced.

160
Quenched

140
Resistivity (nΩ m)

148

120
100
80

Annealed

60
40
20
0

Cu3Au

CuAu

0 10 20 30 40 50 60 70 80 90 100
Composition (at.% Au)

Lothar Nordheim (1923–1985) was a German physicist who obtained his
PhD from University of Göttingen. He immigrated to the USA in 1934, and
later became a physics professor at Duke University. The Nordheim rule
in this chapter for the increase in the resistivity of a solid solution with
added solute atoms is based on his theoretical work published in Annalen
der Physik in 1931. His name will come up again in Chapter 4 under the
Fowler–Nordheim tunneling current at high electric fields.
Courtesy of Duke University.

2.3

MATTHIESSEN’S AND NORDHEIM’S RULES

NORDHEIM’S RULE The alloy 90 wt.% Au–10 wt.% Cu is sometimes used in low-voltage
dc electrical contacts, because pure gold is mechanically soft and the addition of copper
increases the hardness of the metal without sacrificing the corrosion resistance. Predict the
resistivity of the alloy and compare it with the experimental value of 108 nΩ m.

149

EXAMPLE 2.10

SOLUTION

We apply Equation 2.22, ρ(X) = ρAu + CX(1 − X) but with 10 wt.% Cu converted to the
atomic fraction for X. If w is the weight fraction of Cu, w = 0.1, and if MAu and MCu are the
atomic masses of Au and Cu, then the atomic fraction X of Cu is given by (see Example 1.2),
X=

w∕MCu
0.1∕63.55
=
= 0.256
w∕MCu + (1 − w)∕MAu (0.1∕63.55) + (0.90∕197)

Given that ρAu = 22.8 nΩ m and C = 450 nΩ m,
ρ = ρAu + CX(1 − X) = (22.8 nΩ m) + (450 nΩ m)(0.256)(1 − 0.256)
= 108.5 nΩ m

This value is only 0.5% different from the experimental value.

RESISTIVITY DUE TO IMPURITIES

The mean speed of conduction electrons in copper is
about 1.6 × 106 m s−1. Its room temperature resistivity is 17 nΩ m, and the atomic concentration Nat in the crystal is 8.5 × 1022 cm−3. Suppose that we add 1 at.% Au to form a solid
solution. What is the resistivity of the alloy, the effective mean free path, and the mean free
path due to collisions with Au atoms only?

EXAMPLE 2.11

SOLUTION

According to Table 2.3, the Nordheim coefficient C of Au in Cu is 5500 nΩ m. With X = 0.01
