Repository: dhruvvenkat/2A-assistants

trying out this new method of studying!

File: courses/ece109-materials/text/ECE 109 Electronic Materials & Devices Principles of 4th Ed.txt (part 11 of 63)
Questions and Problems 847
Chapter 9
Optical Properties of Materials
(1 at.%), the overall resistivity from Equation 2.22 is
ρ = ρmatrix + CX(1 − X) = 17 nΩ m + (5500 nΩ m)(0.01)(1 − 0.01)
= 17 nΩ m + 54.45 nΩ m = 71.45 nΩ m

Suppose that ℓ is the overall or effective mean free path and τ is the effective mean free time
between scattering events (includes both scattering from lattice vibrations and impurities). Since
ℓ = uτ, and the effective drift mobility μd = eτ∕me, the expression for the conductivity becomes
σ = enμd =

e2nτ e2nℓ
=
me
meu

We can now calculate the effective mean free path ℓ in the alloy given that copper has a
valency of 1 and the electron concentration n = Nat,
(1.6 × 10 −19 C) 2 (8.5 × 1028 m −3 )ℓ
1
=
−9
71.5 × 10 Ω m (9.1 × 10 −31 kg) (1.6 × 106 m s −1 )

which gives ℓ = 9.4 nm. We can repeat the calculation for pure copper using σ = 1∕ρmatrix =
1∕(17 × 10−9 Ω m) to find ℓCu = 39 nm. The mean free path is reduced approximately by
4 times by adding only 1 at.% Au. The mean free path ℓI due to scattering from impurities
only can be found from Equation 2.13 multiplied through by 1∕u, or by using Matthiessen’s
rule in Equation 2.14:
1
1
1
=
+
ℓ ℓCu ℓI

Conductivity
and mean free
path

150

CHAPTER 2

∙

ELECTRICAL AND THERMAL CONDUCTION IN SOLIDS

Substituting ℓCu = 39 nm and ℓ = 9.4 nm, we find ℓI = 12.4 nm.
We can take these calculations one step further. If NI is the impurity concentration in
the alloy, then NI = 0.01Nat = 0.01(8.5 × 1028 m−3) = 8.5 × 1026 m−3. The mean separation
dI between the impurities can be estimated roughly from dI ≈ 1∕NI1∕3, which gives dI ≈ 1.0 nm.
It is clear that not all Au atoms can be involved in scattering the electrons since ℓI is much
longer than dI. (Another way to look at it is to say that it takes more than just one collision
with an impurity to randomize the velocity of the electron.)
EXAMPLE 2.12

ALLOYS AND TCR Using the resistivities of Ni and nichrome, the TCR of Ni in Table 2.2,
and the combined Mathiessens and Nordheim rules, find the TCR of nichrome.
SOLUTION

For an alloy AB in which A is the solvent (matrix) and B is the solute (added atoms), Equation 2.22 is
ρAB = ρA + CX(1 − X)

TCR describes the change in ρ due to a change in T, so we differentiate the above equation
with respect to T and assume that C is temperature independent
dρAB dρA
=
dT
dT

so that the TCR of AB is
αAB =

ρA dρA
1 dρAB
1 dρA
=
=
ρAB ( dT ) ρAB ( dT ) ρAB ( ρAdT )

which gives
TCR for an
alloy AB

αAB =

ρA
αA
ρAB

[2.23]

Using the values from Table 2.2
αAB =

(69 nΩ m)
(0.0064 K −1 ) = 0.00040 K −1 or 4.0 × 10 −4 K −1
(1100 nΩ m)

which is what is shown in Table 2.2 for nichrome. Equation 2.23 brings home the distinct
advantage of alloys. Their TCR is much lower than the solvent metal.
EXAMPLE 2.13

DESIGN OF STRAIN GAUGES A strain gauge is a transducer attached to a body to measure
its fractional elongation ΔL∕L, or the strain, under an applied load (force) F. The gauge is a
grid of many folded runs of a thin, resistive wire glued to (or embedded in) a flexible backing, as depicted in Figure 2.12. (See also photo on page 211.) The gauge is bonded to the
body under test such that the resistive wire length is parallel to the strain. Suppose that the
strain does not change the resistivity ρ,8 then the resistance R of the gauge wire is
R=

ρL
π(D∕2) 2

[2.24]

8
For most metals, this is a good assumption but not for semiconductors in which there is a change in the
resistivity with strain as explained in Chapter 5. By the way, both gage and gauge are used though many
electrical engineers use gage with strain gages.

MATTHIESSEN’S AND NORDHEIM’S RULES

2.3

Gauge length
Solder tab
Adhesive tape

Grid of metal wires

151

Figure 2.12 The strain gauge consists
of a long thin wire folded several times
along its length to form a grid as shown
above and embedded in a self-adhesive
tape. The ends of the wire are attached
to terminals (solder pads) for external
connections. The tape is stuck on
the component whose strain is to be
measured.

where L and D are the length and diameter of the wire, respectively. The applied load changes
L and D by δL and δD, which change R by δR. The total derivative of a function R of two
variables L and D can be found by taking partial differentials (like those used for error calculations in physics labs)
δR = (

∂R
∂R
δL + ( )δD
∂L )
∂D

so that we can substitute Equation 2.24 into the above equation, differentiate, and then divide
by R to find
δR δL
δD
=
−2
R
L
D

[2.25]

The longitudinal and transverse strains, εl and εt, are defined as follows:
δL
= εl
L

and

δD
= εt = −νεl
D

where ν is the Possion ratio (defined ν = εt∕εl). The strain we wish to measure is εl, or
simply ε (= εl). We can substitute the above definitions into Equation 2.25 to derive the metal
strain gauge equation
δR
= (1 + 2ν)ε
R

[2.26]

Metal strain
gauge
equation

[2.27]

Metal strain
gauge factor

The gauge factor is an important gauge metric, defined as
GF =

Fractional change in gauge property δR∕R
=
= 1 + 2ν
ε
Input signal

For many metals, ν ≈ 1∕3, so that typically GF is roughly 1.67.
A major problem with strain gauges is that the change in R can be due to a change δT
in temperature rather than strain ε. A change δT would increase L, D, and ρ. We can differentiate R with respect to T by considering that ρ, L, and D depend on T. If α is the temperature coefficient of resistivity and λ is the linear expansion coefficient, then differentiating
Equation 2.23
1 dR
( R ) dT = α − λ

[2.28]

Typically, λ ≈ 2 × 10−5 K−1, and for pure metals, from Table 2.1 that α ≈ 1∕273 K−1 or
3.6 × 10−3 K−1. A 1 °C fluctuation in the temperature will result in δR∕R = 3.6 × 10−3, which
is about the same as δR∕R from a strain of ε = 2 × 10−3 at a constant temperature. Clearly,
temperature fluctuations would not allow sensible strain measurements if we were to use a

Effect of
temperature

152

CHAPTER 2

∙

ELECTRICAL AND THERMAL CONDUCTION IN SOLIDS

pure metal wire. Metal strain gauges therefore use alloys such as nichrome or constantan in
which α is very small. Further, engineers use strain gauges in special resistance bridge configurations to further reduce the effects of temperature variations. (See Question 2.23.)
Even if we make α − λ = 0 in Equation 2.28, the temperature change still produces a
change in the resistance because the metal wire and specimen expand by different amounts
and this creates a strain and hence a change in the resistance. Suppose that λgauge and λspecimen
are the linear expansion coefficients of the gauge wire and the specimen, then the differential
expansion will be λspecimen − λgauge and this can only be zero if λgauge = λspecimen.

2.4

RESISTIVITY OF MIXTURES
AND POROUS MATERIALS

2.4.1 HETEROGENEOUS MIXTURES
Nordheim’s rule only applies to solid solutions that are single-phase solids. In other
words, it is valid for homogeneous mixtures in which the atoms are mixed at the atomic
level throughout the solid, as in the Cu–Ni alloy. The classic problem of determining
the effective resistivity of a multiphase solid is closely related to the evaluation of the
effective dielectric constant, effective thermal conductivity, effective elastic modulus,
effective Poisson’s ratio, etc., for a variety of mixtures, including such composite
materials as fiberglass. Indeed, many of the mixture rules are identical.
Consider a material with two distinct phases α and β, which are stacked in layers as illustrated in Figure 2.13a. Let us evaluate the effective resistivity for current
flow in the x direction. Since the layers are in series, the effective resistance Reff for
the whole material is
Effective
resistance

Reff =

Lαρα Lβρβ
+
A
A

Continuous phase
Dispersed phase

Jy

L

[2.29]

y

A

A

x
Jx

Jx
L

α
(a)

A

β
(b)

L

(c)

Figure 2.13 The effective resistivity of a material with a layered structure. (a) Along a direction perpendicular
to the layers. (b) Along a direction parallel to the plane of the layers. (c) Materials with a dispersed phase in a
continuous matrix.

2.4

RESISTIVITY OF MIXTURES AND POROUS MATERIALS

153

where Lα is the total length (thickness) of the α-phase layers, and Lβ is the total
length of the β-phase layers, Lα + Lβ = L is the length of the sample, and A is the
cross-sectional area. Let χα and χβ be the volume fractions of the α and β phases.
The effective resistance is defined by
Reff =

Lρeff
A

where ρeff is the effective resistivity. Using χα = Lα∕L and χβ = Lβ∕L in Equation 2.29,
we find
ρeff = χα ρα + χβρβ

[2.30]

Resistivity–
mixture rule

which is called the resistivity–mixture rule (or the series rule of mixtures).
If we are interested in the effective resistivity in the y direction, as shown in
Figure 2.13b, obviously the α and β layers are in parallel, so an effective conductivity could be calculated in the same way as we did for the series case to find the
parallel rule of mixtures, that is,
σeff = χασα + χβσβ

[2.31]

Conductivity–
mixture rule

where σ is the electrical conductivity of those phases identified by the subscript.
Notice that the parallel rule uses the conductivity, and the series rule uses the resistivity. Equation 2.31 is often referred to as the conductivity–mixture rule.
Although these two rules refer to special cases, in general, for a random mixture
of phase α and phase β, we would not expect either equation to apply rigorously.
When the resistivities of two randomly mixed phases are not markedly different,
the series mixture rule can be applied at least approximately, as we will show in
Example 2.14.
However, if the resistivity of one phase is appreciably different than the other,
there are two semiempirical rules that are quite useful in materials engineering.9
Consider a heterogeneous material that has a dispersed phase (labeled d), in the form
of particles, in a continuous phase (labeled c) that acts as a matrix, as depicted in
Figure 2.13c. Assume that ρc and ρd are the resistivities of the continuous and dispersed phases, and χc and χd are their volume fractions. If the dispersed phase is
much more resistive with respect to the matrix, that is, ρd > 10ρc, then
ρeff = ρc

(1 + 21 χd )
(1 − χd )

(ρd > 10ρc )

[2.32]

Mixture rule

(ρd < 0.1ρc )

[2.33]

Mixture rule

On the other hand, if ρd < (ρc∕10), then
ρeff = ρc

(1 − χd )
(1 + 2χd )

9
Over the years, the task of predicting the resistivity of a mixture has challenged many theorists and
experimentalists, including Lord Rayleigh who, in 1892, published an excellent exposition on the subject in
the Philosophical Magazine. An extensive treatment of mixtures can be found in a paper by J. A. Reynolds and
J. M. Hough published in 1957 (Proceedings of the Physical Society (London), 70, 769), which contains most of
the mixture rules that are widely used today.

154

Reynolds and
Hough rule
for mixture of
dispersed
phases

EXAMPLE 2.14

CHAPTER 2

∙

ELECTRICAL AND THERMAL CONDUCTION IN SOLIDS

We therefore have at least four mixture rules at our disposal, the uses of which
depend on the mixture geometry and the resistivities of the various phases. The
problem is identifying which one to use for a given material, which in turn requires
a knowledge of the microstructure and properties of the constituents. It should be
emphasized that, at best, Equations 2.30 to 2.33 provide only a reasonable estimate
of the effective resistivity of the mixture.10
Equations 2.32 and 2.33 are simplified special cases of a more general mixture
rule due to Reynolds and Hough (1957). Consider a mixture that consists of a
continuous conducting phase with a conductivity σc that has dispersed spheres of
another phase of conductivity σd and of volume fraction χ, similar to Figure 2.13c.
The effective conductivity σeff of the mixture is given by
σeff − σc
σd − σc
=χ
σeff + 2σc
σd + 2σc

[2.34]

It is assumed that the spheres are randomly dispersed in the material. It is left
as an exercise to show that if σd ≪ σc, then Equation 2.34 reduces to Equation 2.32.
A good application would be the calculation of the effective resistivity of porous
carbon electrodes, which can be 50–100 percent more resistive than bulk polycrystalline carbon (graphite). If, on the other hand, σd ≫ σc, the dispersed phase is very
conducting, for example, silver particles mixed into a graphite paste to increase the
conductivity of the paste, then Equation 2.34 reduces to Equation 2.33. The usefulness of Equation 2.34 cannot be underestimated inasmuch as there are many types
of materials in engineering that are mixtures of one type or another.
THE RESISTIVITY-MIXTURE RULE Consider a two-phase alloy consisting of phase α and

phase β randomly mixed as shown in Figure 2.14a. The solid consists of a random mixture
of two types of resistivities, ρα of α and ρβ of β. We can divide the solid into a bundle of N
parallel fibers of length L and cross-sectional area A∕N, as shown in Figure 2.14b. In this
fiber (infinitesimally thin), the α and β phases are in series, so if χα = Vα∕V is the volume
fraction of phase α and χβ is that of β, then the total length of all α regions present in
the fiber is χαL, and the total length of β regions is χβ L. The two resistances are in series, so
the fiber resistance is
Rfiber =

ρα ( χαL) ρβ ( χβL)
+
(A∕N)
(A∕N)

But the resistance of the solid is made up of N such fibers in parallel, that is,
Rsolid =

Rfiber ρα χαL ρβχβL
=
+
N
A
A

By definition, Rsolid = ρeff L∕A, where ρeff is the effective resistivity of the material, so
ρeffL ρα χαL ρβχβL
=
+
A
A
A
10

More accurate mixture rules have been established for various types of mixtures with components possessing
widely different properties, which the keen reader can find in P. L. Rossiter, The Electrical Resistivity of Metals
and Alloys, Cambridge University Press, Cambridge, 1987.

2.4

RESISTIVITY OF MIXTURES AND POROUS MATERIALS

L

α

β

155

A/N

A
L
(b)

α
β

Figure 2.14 (a) A two-phase
solid. (b) A thin fiber cut out
from the solid.

(a)

Thus, for a two-phase solid, the effective resistivity will be
ρeff = χα ρα + χβρβ

If the densities of the two phases are not too different, we can use weight fractions instead
of volume fractions. The series rule fails when the resistivities of the phases are vastly different. A major (and critical) tacit assumption here is that the current flow lines are all
parallel, so that no current crosses from one fiber to another. Only then can we say that the
effective resistance is Rfiber∕N. Further, notice that the rule fails when one phase has infinite
resistivity even if its volume fraction is very small.
What is the effective resistivity of 95∕5
(95% Cu–5% Sn) bronze, which is made from powdered metal containing dispersed pores at
15v⁄o (volume percent, vol.%). The resistivity of 95∕5 bronze is 1 × 10−7 Ω m.

A COMPONENT WITH DISPERSED AIR PORES

Resistivity
mixture rule

EXAMPLE 2.15

SOLUTION

Pores are infinitely more resistive (ρd = ∞) than the bronze matrix, so we use Equation 2.32,
ρeff = ρc

1 + 12 χd
1 + 12 (0.15)
= (1 × 10 −7 Ω m)
= 1.27 × 10 −7 Ω m
1 − χd
1 − 0.15

COMBINED NORDHEIM AND MIXTURE RULES Brass is an alloy composed of Cu and Zn.

The alloy is a solid solution for Zn content less than 30 wt.%. Consider a brass component
made from sintering 90 at.% Cu and 10 at.% Zn brass powder. The component contains
dispersed air pores at 15v⁄o (vol.%). The Nordheim coefficient C of Zn in Cu is 300 nΩ m,
under very dilute conditions. Each Zn atom donates two, whereas each Cu atom of the matrix
donates one conduction electron, so that the Cu–Zn alloy has a higher electron concentration
than in the Cu crystal itself. Predict the effective resistivity of this brass component.
SOLUTION

We first calculate the resistivity of the alloy without the pores, which forms the continuous
phase in the powdered material. The simple Nordheim’s rule predicts that
ρbrass = ρcopper + CX(1 − X) = 17 nΩ m + 300(0.1)(1 − 0.1) = 44 nΩ m

The experimental value, about 40 nΩ m, is actually less because Zn has a valency of 2, and
when a Zn atom replaces a host Cu atom, it donates two electrons instead of one. We can
very roughly adjust the calculated resistivity by noting that a 10 at.% Zn addition increases
the conduction electron concentration by 10% and hence reduces the resistivity ρbrass by 10%
to 40 nΩ m.

EXAMPLE 2.16

CHAPTER 2

∙

ELECTRICAL AND THERMAL CONDUCTION IN SOLIDS

The powdered metal has χd = 0.15, which is the volume fraction of the dispersed phase,
that is, the air pores, and ρc = ρbrass = 40 nΩ m is the resistivity of the continuous matrix.
The effective resistivity of the powdered metal is given by
ρeff = ρc

1 + 12 χd
1 + 21 (0.15)
= (40 nΩ m)
= 50.6 nΩ m
1 − χd
1 − (0.15)

If we use the simple conductivity mixture rule, ρeff is 47.1 nΩ m, and it is underestimated.
The effective Nordheim coefficient Ceff at the composition of interest is about 255 nΩ m,
which would give ρbrass = ρo + Ceff X(1 − X) = 40 nΩ m. It is left as an exercise to show
that the effective number of conduction electrons per atom in the alloy is 1 + X so that we
must divide the ρbrass calculated above by (1 + X) to obtain the correct resistivity of brass if
we use the listed value of C under dilute conditions. (See Question 2.10.)

2.4.2 TWO-PHASE ALLOY (Ag–Ni) RESISTIVITY
AND ELECTRICAL CONTACTS

Certain binary alloys, such as Pb–Sn and Cu–Ag, only exhibit a single-phase alloy
structure over very small composition ranges. For most compositions, these alloys
form a two-phase heterogeneous mixture of phases α and β. A typical phase diagram
for such a eutectic binary alloy system is shown in Figure 2.15a, which could be a
schematic scheme for the Cu–Ag system or the Pb–Sn system. The phase diagram
identifies the phases existing in the alloy at a given temperature and composition.
If the overall composition X is less than X1, then at T1, the alloy will consist of phase
α only. This phase is Cu rich. When the composition X is between X1 and X2, then
the alloy will consist of the two phases α and β randomly mixed. The phase α is Cu
TB

TA
Temperature

Figure 2.15 Eutectic-forming
alloys, e.g., Cu–Ag. (a) The phase
diagram for a binary, eutecticforming alloy. (b) The resistivity
versus composition for the
binary alloy.

Liquid, L
α

TE
T1

100%A
X1

β+L

α+L

β

Two phase region
α+β

X (% B)

One phase
region: β
only

100%B
X2

(a)

Resistivity

156

Mixture rule
Nordheim's rule

ρB

ρA
O X1

Composition, X (% B)
(b)

X2 100%B

2.5

THE HALL EFFECT AND HALL DEVICES

rich (that is, it has composition X1) and the phase β is Ag rich (composition X2).
The relative amounts of each phase are determined by the well-known lever rule,
which means that we can determine the volume fractions of α and β, χα and χβ, as
the alloy composition is changed from X1 to X2.
For this alloy system, the dependence of the resistivity on the alloy composition
is shown in Figure 2.15b. Between O and X1 (% Ag), the solid is one phase (isomorphous); therefore, in this region, ρ increases with the concentration of Ag by
virtue of Nordheim’s rule. At X1, the solubility limit of Ag in Cu is reached, and
after X1, a second phase, which is β rich, is formed. Thus, in the composition range
X1 to X2, we have a mixture of α and β phases, so ρ is given by Equation 2.30 for
mixtures and is therefore less than that for a single-phase alloy of the same composition. Similarly, at the Ag end (X2 < X < 100%), as Cu is added to Ag, between
100% Ag and the solubility limit at X2, the resistivity is determined by Nordheim’s
rule. The expected behavior of the resistivity of an eutectic binary alloy over the
whole composition range is therefore as depicted in Figure 2.15b.
Electrical, thermal, and other physical properties make copper the most widely
used metallic conductor. For many electrical applications, high-conductivity copper,
having extremely low oxygen and other impurity contents, is produced. Although aluminum has a conductivity of only 60% of that of copper, it is also frequently used as
an electrical conductor. On the other hand, silver has a higher conductivity than copper,
but its cost prevents its use, except in specialized applications. Switches often have
silver contact specifications, though it is likely that the contact metal is actually a
silver alloy. In fact, silver has the highest electrical and thermal conductivity and is
consequently the natural choice for use in electrical contacts. In the form of alloys with
various other metals, it is used extensively in make-and-break switching applications
for currents of up to about 600 A. The precious metals, gold, platinum, and palladium,
are extremely resistant to corrosion; consequently, in the form of various alloys, particularly with Ag, they are widely used in electrical contacts. For example, Ag–Ni alloys
are common electrical contact materials for the switches in many household appliances.
It is frequently necessary to improve the mechanical properties of a metal alloy
without significantly impairing its electrical conductivity. Solid-solution alloying
improves mechanical strength, but at the expense of conductivity. A compromise must
often be found between electrical and mechanical properties. Most often, strength is
enhanced by introducing a second phase that does not have such an adverse effect on
the conductivity. For example, Ag–Pd alloys form a solid solution such that the resistivity increases appreciably due to Nordheim’s rule. The resistivity of Ag–Pd is mainly
controlled by the scattering of electrons from Pd atoms randomly mixed in the Ag
matrix. In contrast, Ag and Ni form a two-phase alloy, a mixture of Ag-rich and Nirich phases. The Ag–Ni alloy is almost as strong as the Ag–Pd alloy, but it has a
lower resistivity because the mixture rule volume averages the two resistivities.

2.5

THE HALL EFFECT AND HALL DEVICES

An important phenomenon that we can comfortably explain using the “electron as a
particle” concept is the Hall effect, which is illustrated in Figure 2.16. When we apply
a magnetic field in a perpendicular direction to the applied field (which is driving
the current), we find there is a transverse field in the sample that is perpendicular

157

158

CHAPTER 2

∙

ELECTRICAL AND THERMAL CONDUCTION IN SOLIDS
Jy = 0
Bz
VH

y

V
eEH
Jx
EH

Jx

Ex

vdx

z

x

evdx Bz

A
Bz

Figure 2.16 Illustration of the Hall effect.
The z direction is out of the plane
of the paper. The externally applied
magnetic field is along the z direction.

V

q = +e

q = –e
v

Figure 2.17 A moving charge experiences a Lorentz
force in a magnetic field. (a) A positive charge moving
in the x direction experiences a force downward.
(b) A negative charge moving in the −x direction also
experiences a force downward.

Lorentz force

B

B

v

B

F = qv × B

F = qv × B

(a)

(b)

to the direction of both the applied field Ex and the magnetic field Bz, that is, in the
y direction. Putting a voltmeter across the sample, as in Figure 2.16, gives a voltage
reading VH. The applied field Ex drives a current Jx in the sample. The electrons
move in the −x direction, with a drift velocity vdx. Because of the magnetic field,
there is a force (called the Lorentz force) acting on each electron and given by
Fy = −evdx Bz. The direction of this Lorentz force is the −y direction, which we can
show by applying the corkscrew rule, because, in vector notation, the force F acting
on a charge q moving with a velocity v in a magnetic field B is given through the
vector product
F = qv × B
[2.35]
All moving charges experience the Lorentz force in Equation 2.35 as shown
schematically in Figure 2.17. In our example of a metal in Figure 2.16, this Lorentz
force is the −y direction, so it pushes the electrons downward, as a result of which
there is a negative charge accumulation near the bottom of the sample and a positive
charge near the top of the sample, due to exposed metal ions (e.g., Cu+).
The accumulation of electrons near the bottom results in an internal electric field
EH in the −y direction. This is called the Hall field and gives rise to a Hall voltage
VH between the top and bottom of the sample. Electron accumulation continues until
the increase in EH is sufficient to stop the further accumulation of electrons. When
this happens, the magnetic-field force evdxBz that pushes the electrons down just balances the force eEH that prevents further accumulation. Therefore, in the steady state,
eEH = evdxBz

2.5

THE HALL EFFECT AND HALL DEVICES

159

Table 2.4 Hall coefficient and Hall mobility (μH = ∣σRH∣) of selected metals

Metal

Valency

RH (m3 A−1 s−1)
(Experiment) × 10−11

Na
K
Ag
Cu
Au
Mg
Al
Co
Be
Zn

1
1
1
1
1
2
3
2
2
2

−24.8
−42.8
−9.0
−5.4
−7.2
−8.3
−3.4
+36
+24
+3.3

RH (m3 A−1 s−1)
(Theory) × 10−11

μH = ∣σRH∣
(cm2 V−1 s−1)

−24.6
−47.0
−10.7
−7.4
−10.6
−7.2
−3.5

50.8
57.9
53.9
31.6
31.9
18.5
12.6

SOURCE: Hurd, C., The Hall Coefficient of Metals and Alloys, Plenum, New York, NY, 1972, along with other
various sources.

However, Jx = envdx. Therefore, we can substitute for vdx to obtain eEH = JxBz∕n or
EH = (

1
JB
en ) x z

[2.36]

A useful parameter called the Hall coefficient RH is defined as
RH =

Ey
JxBz

[2.37]

The quantity RH measures the resulting Hall field, along y, per unit transverse
applied current and magnetic field. The larger RH, the greater Ey for a given Jx and
Bz. Therefore, RH is a gauge of the magnitude of the Hall effect. A comparison of
Equations 2.36 and 2.37 shows that for metals,
1
RH = −
en

[2.38]

The reason for the negative sign is that EH = −Ey, which means that EH is in the −y
direction.
Inasmuch as RH depends inversely on the free electron concentration, its value in
metals is much less than that in semiconductors. In fact, Hall-effect devices (such as
magnetometers) always employ a semiconductor material, simply because the RH is
larger. Table 2.4 lists the Hall coefficients of a few metals. RH is typically negative for
most metals, although there also many metals that exhibit a positive Hall coefficient
(see Be in Table 2.4). The reasons for the latter involve the band theory of solids, which
we will discuss in Chapter 4. Table 2.4 also shows the theoretical values for RH calculated from Equation 2.38 by using the atomic concentration and number of expected
conduction electrons. The agreement is surprisingly good for some of the metals (Al,
K, Na) even though we used simple classical ideas in the derivation of RH.11
11

See Question 2.14 in which the number of conduction electrons are calculated from experimental RH values
and compared with the valency of the metal.

Definition
of Hall
coefficient

Hall
coefficient
for electron
conduction

160

CHAPTER 2

∙

ELECTRICAL AND THERMAL CONDUCTION IN SOLIDS

Since the Hall voltage depends on the product of two quantities, the current
density Jx and the transverse applied magnetic field Bz, we see that the effect naturally multiplies two independently variable quantities. Therefore, it provides a means
of carrying out a multiplication process. One obvious application is measuring the
power dissipated in a load, where the load current and voltage are multiplied. There
are many instances when it is necessary to measure magnetic fields, and the Hall
effect is ideally suited to such applications. Commercial Hall-effect magnetometers
can measure magnetic fields as low as 10 nT, which should be compared to the
earth’s magnetic field of ∼50 μT. Depending on the application, manufacturers use
different semiconductors to obtain the desired sensitivity. Hall-effect semiconductor
devices are generally inexpensive, small, and reliable. Typical commercial, linear
Hall-effect sensor devices are capable of providing a Hall voltage of ∼10 mV per mT
of applied magnetic field.
The Hall effect is also widely used in magnetically actuated electronic switches.
The application of a magnetic field, say from a magnet, results in a Hall voltage that
is amplified to trigger an electronic switch. The switches invariably use Si and are
readily available from various companies. Hall-effect electronic switches are used as
noncontacting keyboard and panel switches that last almost forever, as they have no
mechanical contact assembly. Another advantage is that the electrical contact is
“bounce” free. There are a variety of interesting applications for Hall-effect switches,
ranging from ignition systems, to speed controls, position detectors, alignment controls,
brushless dc motor commutators, etc.
EXAMPLE 2.17

HALL-EFFECT WATTMETER The Hall effect can be used to implement a wattmeter to measure electrical power dissipated in a load. The schematic sketch of the Hall-effect wattmeter
is shown in Figure 2.18, where the Hall-effect sample is typically a semiconductor material
(usually Si). The load current IL passes through two coils, which are called current coils and
are shown as C in Figure 2.18. These coils set up a magnetic field Bz such that Bz ∝ IL. The
Hall-effect sample is positioned in this field between the coils. The voltage VL across the load
drives a current Ix = VL∕R through the sample, where R is a series resistance that is much
larger than the resistance of the sample and that of the load. Normally, the current Ix is very
VL

IL

W attmeter

IL

IL

IL
C

C
Source

VL

V

Load
RL

VH

Bz
w
R
VL

Ix = VL /R

Figure 2.18 Wattmeter based on the Hall effect.
Load voltage and load current have L as subscript; C denotes the current coils for setting up a magnetic field through
the Hall-effect sample (semiconductor).

THE HALL EFFECT AND HALL DEVICES

2.5

161

small and negligible compared to the load current. If w is the width of the sample, then the
measured Hall voltage is
VH = wEH = wRHJxBz ∝ IxBz ∝ VLIL

which is the electrical power dissipated in the load. The voltmeter that measures VH can now
be calibrated to read directly the power dissipated in the load.
Show that if RH is the Hall coefficient and σ is the conductivity of a metal,
then the drift mobility of the conduction electrons is given by

HALL MOBILITY

μd = ∣σ RH∣

EXAMPLE 2.18

[2.39]

The Hall coefficient and conductivity of copper at 300 K have been measured to be
−0.54 × 10−10 m3 A−1 s−1 and 5.9 × 107 Ω−1 m−1, respectively. Calculate the drift mobility
of electrons in copper.
SOLUTION

Consider the expression for
RH =

−1
en

Since the conductivity is given by σ = enμd, we can substitute for en to obtain
RH =

−μd
σ

or

μd = −RHσ

which is Equation 2.39. The drift mobility can thus be determined from RH and σ.
The product of σ and RH is called the Hall mobility μH. Some values for the Hall
mobility of electrons in various metals are listed in Table 2.4. From the expression in Equation 2.39, we get
μd = ∣(−0.54 × 10−10 m3 A−1 s−1)(5.9 × 107 Ω−1 m−1)∣ = 3.2 × 10−3 m2 V−1 s−1

It should be mentioned that Equation 2.39 is an oversimplification. The actual relationship
involves a numerical factor that multiplies the right term in Equation 2.39. The factor depends
on the charge carrier scattering mechanism that controls the drift mobility.
CONDUCTION ELECTRON CONCENTRATION FROM THE HALL EFFECT

Using the electron drift mobility from Hall-effect measurements (Table 2.4), calculate the concentration of
conduction electrons in copper, and then determine the average number of electrons contributed to the free electron gas per copper atom in the solid.

SOLUTION

The number of conduction electrons is given by n = σ∕eμd. The conductivity of copper is 5.9 ×
107 Ω−1 m−1, whereas from Table 2.4, the electron drift mobility is 3.2 × 10−3 m2 V−1 s−1. So,
n=

(5.9 × 107 Ω−1 m−1 )
[ (1.6 × 10−19 C) (3.2 × 10−3 m2 V−1 s−1 ) ]

= 1.15 × 1029 m−3

Since the concentration of copper atoms is 8.5 × 1028 m−3, the average number of electrons
contributed per atom is (1.15 × 1029 m−3)∕(8.5 × 1028 m−3) ≈ 1.36.

EXAMPLE 2.19

162

CHAPTER 2

2.6

∙

ELECTRICAL AND THERMAL CONDUCTION IN SOLIDS

THERMAL CONDUCTION

2.6.1 THERMAL CONDUCTIVITY
Experience tells us that metals are both good electrical and good thermal conductors.
We may therefore surmise that the free conduction electrons in a metal must also
play a role in heat conduction. Our conjecture is correct for metals, but not for other
materials. The transport of heat in a metal is accomplished by the electron gas (conduction electrons), whereas in nonmetals, the conduction is due to lattice vibrations.
When a metal piece is heated at one end, the amplitude of the atomic vibrations,
and thus the average kinetic energy of the electrons, in this region increases, as
depicted in Figure 2.19. Electrons gain energy from energetic atomic vibrations when
the two collide. By virtue of their increased random motion, these energetic electrons
then transfer the extra energy to the colder regions by colliding with the atomic
vibrations there. Thus, electrons act as “energy carriers.”
The thermal conductivity of a material, as its name implies, measures the ease
with which heat, that is, thermal energy, can be transported through the medium.
Consider the metal rod shown in Figure 2.20, which is heated at one end. Heat will
flow from the hot end to the cold end. Experiments show that the rate of heat flow,
Q′ = dQ∕dt, through a thin section of thickness δx is proportional to the temperature
gradient δT∕δx and the cross-sectional area A, so
Fourier’s law
of thermal
conduction

Heat

Q′ = −Aκ

Hot

δT
δx

[2.40]

Cold

Hot

δT
dQ
dt

Heat

Electron gas

Vibrating Cu+ ions

Figure 2.19 Thermal conduction in a metal involves
transferring energy from the hot region to the cold region
by conduction electrons.
More energetic electrons (shown with longer velocity
vectors) from the hotter regions arrive at cooler regions,
collide with lattice vibrations, and transfer their energy.
Lengths of arrowed lines on atoms represent the
magnitudes of atomic vibrations.

Cold

A

δx
Figure 2.20 Heat flow in a metal rod heated at
one end.
Consider the rate of heat flow, dQ∕dt, across a
thin section δx of the rod. The rate of heat flow is
proportional to the temperature gradient δT∕δx
and the cross-sectional area A.

2.6

Thermal conductivity κ (W K-1 m-1)

450

THERMAL CONDUCTION

163

Ag

400

Cu

Ag-3Cu
Ag-20Cu
300

Au

κ
σ = TCWFL
Al

200

Be
W

Mg
Mo
Ni
Brass (Cu-30Zn)
Bronze (95Cu-5Sn)
Steel (1080)
Pd-40Ag
Hg

100

0
0

10

20
30
40
50
60
Electrical conductivity σ [(μΩ m)-1]

70

Figure 2.21 Thermal conductivity κ versus
electrical conductivity σ for various metals
(elements and alloys) at 20 °C.
The solid line represents the WFL law with
CWFL ≈ 2.44 × 108 W Ω K−2.

where κ is a material-dependent constant of proportionality that we call the thermal
conductivity. The negative sign indicates that the heat flow direction is that of
decreasing temperature. Equation 2.40 is often referred to as Fourier’s law of heat
conduction and is a defining equation for κ. The driving force for the heat flow is
the temperature gradient δT∕δx. If we compare Equation 2.40 with Ohm’s law for
the electric current I, we see that
I = −Aσ

δV
δx

[2.41]

Ohm’s law of
electrical
conduction

which shows that in this case, the driving force is the potential gradient, that is, the
electric field.12 In metals, electrons participate in the processes of charge and heat
transport, which are characterized by σ and κ, respectively. Therefore, it is not surprising to find that the two coefficients are related by the Wiedemann–Franz–
Lorenz law,13 which is
κ
= CWFL
σT

[2.42]

where CWFL = π2k2∕3e2 = 2.44 × 10−8 W Ω K−2 is a constant called the Lorenz
number (or the Wiedemann–Franz–Lorenz coefficient).
Experiments on a wide variety of metals, ranging from pure metals to various
alloys, show that Equation 2.42 is reasonably well obeyed at close to room temperature and above, as illustrated in Figure 2.21. Since the electrical conductivity of
12

Recall that J = σE which is equivalent to Equation 2.41.
Historically, Wiedemann and Franz noted in 1853 that κ∕σ is the same for all metals at the same temperature.
Lorenz in 1881 showed that κ∕σ is proportional to the temperature with a proportionality constant that is nearly
the same for many metals. The law stated in equation 2.42 reflects both observations. By the way, Lorenz, who
was a Dane, should not be confused with Lorentz, who was Dutch.
13

Wiedemann–
Franz–Lorenz
law

CHAPTER 2

∙

ELECTRICAL AND THERMAL CONDUCTION IN SOLIDS

Figure 2.22 Thermal conductivity versus temperature
for two pure metals (Cu and Al) and two alloys (brass and
Al–14% Mg).
SOURCE: Data extracted from Touloukian, Y.S., et al.,
“Thermal Conductivity, Metallic Elements and Alloys,”
Thermophysical Properties of Matter, vol.1, 1970. New York,
NY: Plenum, 1970.

Thermal conductivity, κ (W K–1 m–1)

164

50000
Copper

10000

Aluminum

1000

Brass (70Cu-30Zn)

100

Al-14%Mg
10
1

10
100
Temperature (K)

1000

Equilibrium
Hot

Cold

Energetic atomic vibrations
Figure 2.23 Conduction of heat in insulators involves the generation and propagation of atomic
vibrations through the bonds that couple the atoms (an intuitive figure).

pure metals is inversely proportional to the temperature, we can immediately conclude that the thermal conductivity of these metals must be relatively temperature
independent at room temperature and above.
Figure 2.22 shows the temperature dependence of κ for copper and aluminum
down to the lowest temperatures. It can be seen that for these two metals, above
∼100 K, the thermal conductivity becomes temperature independent, in agreement
with Equation 2.42. Qualitatively, above ∼100 K, κ is constant, because heat conduction depends essentially on the rate at which the electron transfers energy from one
atomic vibration to another as it collides with them (Figure 2.19). This rate of energy
transfer depends on the mean speed of the electron u, which increases only fractionally with the temperature. In fact, the fractionally small increase in u is more than
sufficient to carry the energy from one collision to another and thereby excite more
energetic lattice vibrations in the colder regions.
Nonmetals do not have any free conduction electrons inside the crystal to transfer thermal energy from hot to cold regions of the material. In nonmetals, the energy
transfer involves lattice vibrations, that is, atomic vibrations of the crystal. We know
that we can view the atoms and bonds in a crystal as balls connected together through
springs as shown for one chain of atoms in Figure 2.23. As we know from the kinetic

2.6

THERMAL CONDUCTION

165

Table 2.5 Typical thermal conductivities of various classes of materials at 25 °C
Material
Pure metal
Nb
Fe
Zn
W
Al
Cu
Ag
Metal alloys
Stainless steel
55% Cu–45% Ni
70% Ni–30% Cu
1080 steel
Bronze (95% Cu–5% Sn)
Brass (63% Cu–37% Zn)
Dural (95% Al–4% Cu–1% Mg)

κ (W m−1 K−1)
52
80
113
178
250
390
420
12–16
19.5
25
50
80
125
147

Material
Ceramics and glasses
Glass-borosilicate
Silica-fused (SiO2)
S3N4
Alumina (Al2O3)
Sapphire (Al2O3)
Beryllium (BeO)
Diamond
Polymers
Polypropylene
PVC
Polycarbonate
Nylon 6,6
Teflon
Polyethylene, low density
Polyethylene, high density

κ (W m−1 K−1)
0.75
1.5
20
30
37
260
~1000
0.12
0.17
0.22
0.24
0.25
0.3
0.5

molecular theory, all the atoms would be vibrating and the average vibrational kinetic
energy would be proportional to the temperature. Intuitively, as depicted in Figure 2.23,
when we heat one end of a crystal, we set up large-amplitude atomic vibrations at
this hot end. The springs couple the vibrations to neighboring atoms and thus allow
the large-amplitude vibrations to propagate, as a vibrational wave, to the cooler
regions of the crystal. If we were to grab the left-end atom in Figure 2.23 and vibrate
it violently, we would be sending vibrational waves down the ball-spring-ball chain.
The efficiency of heat transfer depends not only on the efficiency of coupling
between the atoms, and hence on the nature of interatomic bonding, but also on how
the vibrational waves propagate in the crystal and how they are scattered by crystal
