Repository: dhruvvenkat/2A-assistants

trying out this new method of studying!

File: courses/ece109-materials/text/ECE 109 Electronic Materials & Devices Principles of 4th Ed.txt (part 12 of 63)
Questions and Problems 847
Chapter 9
Optical Properties of Materials
imperfections and by their interactions with other vibrational waves; this topic is
discussed in Chapter 4. The stronger the coupling, the greater will be the thermal
conductivity, a trend that is intuitive but also borne out by experiments. Diamond
has an exceptionally strong covalent bond and also has a very high thermal conductivity; κ ≈ 1000 W m−1 K−1. On the other hand, polymers have weak secondary
bonding between the polymer chains and their thermal conductivities are very poor;
κ < 1 W m−1 K−1.
The thermal conductivity, in general, depends on the temperature. Different
classes of materials exhibit different κ values and also different κ versus T behavior.
Table 2.5 summarizes κ at room temperature for various classes of materials. Notice
how ceramics have a very large range of κ values.

THERMAL CONDUCTIVITY

A 95∕5 (95% Cu–5% Sn) bronze bearing made of powdered
metal contains 15v⁄o (vol.%) porosity. Calculate its thermal conductivity at 300 K, given that
the electrical conductivity of 95∕5 bronze is 107 Ω−1 m−1.

EXAMPLE 2.20

166

CHAPTER 2

∙

ELECTRICAL AND THERMAL CONDUCTION IN SOLIDS

SOLUTION

Recall that in Example 2.15, we found the electrical resistivity of the same bronze by using
the mixture rule in Equation 2.32 in Section 2.4. We can use the same mixture rule again
here, but we need the thermal conductivity of 95∕5 bronze. From κ∕σT = CWFL, we have
κ = σTCWFL = (1 × 107)(300)(2.44 × 10−8) = 73.2 W m−1 K−1

Thus, the effective thermal conductivity is
1
1 + 12 (0.15)
1 1 + 2 χd
1
1
= [
=
κeff κc 1 − χd ] (73.2 W m−1 K−1 ) [ 1 − 0.15 ]

so that
κeff = 57.9 W m−1 K−1

2.6.2 THERMAL RESISTANCE
Consider a component of length L that has a temperature difference ΔT between its
ends as in Figure 2.24a. The temperature gradient is ΔT∕L. Thus, the rate of heat
flow Q′, or the heat current, is
Fourier’s law

Q′ = Aκ

ΔT
ΔT
=
L
(L∕κA)

[2.43]

This should be compared with Ohm’s law in electric circuits,
I=

Ohm’s law

ΔV
ΔV
=
R
(L∕σA)

[2.44]

where ΔV is the voltage difference across a conductor of resistance R, and I is the
electric current.
In analogy with electrical resistance, we may define thermal resistance θ by
Definition of
thermal
resistance

Q′ =

ΔT
θ

[2.45]

L
κA

[2.46]

where, in terms of thermal conductivity,
Thermal
resistance

θ=

Figure 2.24 Conduction of heat through a
component in (a) can be modeled as a thermal
resistance θ shown in (b) where Q′ = ΔΤ∕θ.

Q' = ΔT/θ

ΔT
Hot

Cold

Q'

A

ΔT
Q'

Q'
θ

L
(a)

(b)

2 .7

ELECTRICAL CONDUCTIVITY OF NONMETALS

167

The rate of heat flow Q′ and the temperature difference ΔT correspond to the
electric current I and potential difference ΔV, respectively. Thermal resistance is the
thermal analog of electrical resistance and its thermal circuit representation is shown
in Figure 2.24b.
THERMAL RESISTANCE

A brass disk of electrical resistivity 50 nΩ m conducts heat from
a heat source to a heat sink at a rate of 10 W. If its diameter is 20 mm and its thickness is
30 mm, what is the temperature drop across the disk, neglecting the heat losses from the surface?

EXAMPLE 2.21

SOLUTION

We first determine the thermal conductivity:
κ = σTCWFL = (5 × 10−8 Ω m)−1(300 K)(2.44 × 10−8 W Ω K−2)
= 146 W m−1 K−1

The thermal resistance is
θ=

(30 × 10−3 m)
L
=
= 0.65 K W−1
κA (146 W m−1 K−1 )π(10 × 10−3 m) 2

Therefore, the temperature drop is
ΔT = θQ′ = (0.65 K W−1)(10 W) = 6.5 K or °C

2.7

ELECTRICAL CONDUCTIVITY OF NONMETALS

All metals are good conductors because they have a very large number of conduction
electrons free inside the metal. We should therefore expect solids that do not have
metallic bonding to be very poor conductors, indeed insulators. Figure 2.25 shows
Semiconductors

Insulators

Conductors

Many ceramics

Superconductors

Alumina
Inorganic glasses

Diamond

Mica

Metals

Polypropylene
PVDF

SiO2

10-15

Amorphous
As2Se3

10-12

Degenerately
doped Si

Pure SnO2

Borosilicate

PET

10-18

Soda silica glass

10-9

Alloys

Intrinsic Si
Te

Intrinsic GaAs

10-6

10-3

Conductivity (Ω m)

100
-1

Figure 2.25 Range of conductivities exhibited by various materials.

Graphite NiCr Ag

103

106

109

1012

168

CHAPTER 2

∙

ELECTRICAL AND THERMAL CONDUCTION IN SOLIDS

the range of conductivities exhibited by a variety of solids. Based on typical values
of the conductivity, it is possible to empirically classify various materials into conductors, semiconductors, and insulators as in Figure 2.25. It is apparent that nonmetals are not perfect insulators with zero conductivity. There is no well-defined sharp
boundary between what we call insulators and semiconductors. Conductors are intimately identified with metals. It is more appropriate to view insulators as high
resistivity (or low conductivity) materials. In general terms, current conduction is
due to the drift of mobile charge carriers through a solid by the application of an
electric field. Each of the drifting species of charge carriers contributes to the
observed current. In metals, there are only free electrons. In nonmetals there are
other types of charge carriers that can drift.

2.7.1 SEMICONDUCTORS
A perfect Si crystal has each Si atom bonded to four neighbors, and each covalent
bond has two shared electrons as we had shown in Figure 1.61a. We know from
classical physics (the kinetic molecular theory and Boltzmann distribution) that all
the atoms in the crystal are executing vibrations with a distribution of energies. As
the temperature increases, the distribution spreads to higher energies. Statistically
some of the atomic vibrations will be sufficiently energetic to rupture a bond as
indicated in Figure 2.26a. This releases an electron from the bond which is free to
wander inside the crystal. The free electron can drift in the presence of an applied
field; it is called a conduction electron. As an electron has been removed from a
region of the crystal that is otherwise neutral, the broken-bond region has a net
positive charge. This broken-bond region is called a hole (h+). An electron in a
neighboring bond can jump and repair this bond and thereby create a hole in its

E

Hole

(a)

e–

(b)

(c)

Figure 2.26 (a) Thermal vibrations of the atoms rupture a bond and release a free electron into the crystal. A hole is left
in the broken bond, which has an effective positive charge. (b) An electron in a neighboring bond can jump and repair
this bond and thereby create a hole in its original site; the hole has been displaced. (c) When a field is applied, both
holes and electrons contribute to electrical conduction.

2 .7

ELECTRICAL CONDUCTIVITY OF NONMETALS

original site as shown in Figure 2.26b. Effectively, the hole has been displaced in
the opposite direction to the electron jump by this bond switching. Holes can also
wander in the crystal by the repetition of bond switching. When a field is applied,
both holes and electrons contribute to electrical conduction as in Figure 2.26c. For
all practical purposes, these holes behave as if they were free positively charged
particles (independent of the original electrons) inside the crystal. In the presence
of an applied field, holes drift along the field direction and contribute to conduction
just as the free electrons released from the broken bonds drift in the opposite direction and contribute to conduction.
It is also possible to create free electrons or holes by intentionally doping a
semiconductor crystal, that is substituting impurity atoms for some of the Si atoms.
Defects can also generate free carriers. The simplest example is nonstoichiometric
ZnO that is shown in Figure 1.57b which has excess Zn. The electrons from the
excess Zn are free to wander in the crystal and hence contribute to conduction.
Suppose that n and p are the concentrations of electrons and holes in a semiconductor crystal. If electrons and holes have drift mobilities of μe and μh, respectively,
then the overall conductivity of the crystal is given by
σ = epμh + enμe

[2.47]

Unless a semiconductor has been heavily doped, the concentrations n and p are
much smaller than the electron concentration in a metal. Even though carrier drift
mobilities in most semiconductors are higher than electron drift mobilities in metals,
semiconductors have much lower conductivities due to their lower concentration of
free charge carriers.
The hall effect in a sample where there are both
negative and positive charge carriers, for example, electrons and holes in a semiconductor,
involves not only the concentrations of electrons and holes, n and p, respectively, but also the
electron and hole drift mobilities, μe and μh. We first have to reinterpret the relationship
between the drift velocity and the electric field E.
If μe is the drift mobility and ve is the drift velocity of the electrons, then we already
know that ve = μeE. This has been derived by considering the net electrostatic force eE acting on a single electron and the imparted acceleration a = eE∕me. The drift is therefore due
to the net force Fnet = eE experienced by a conduction electron. If we were to keep eE as the
net force Fnet acting on a single electron, then we would have found
HALL EFFECT IN SEMICONDUCTORS

ve =

μe
Fnet
e

[2.48]

Equation 2.48 emphasizes the fact that drift is due to a net force Fnet acting on an electron.
A similar expression would also apply to the drift of a hole in a semiconductor.
When both electrons and holes are present in a semiconductor sample, both charge carriers experience a Lorentz force in the same direction since they would be drifting in the
opposite directions as illustrated in Figure 2.27. Thus, both holes and electrons tend to pile
near the bottom surface. The magnitude of the Lorentz force, however, will be different since
the drift mobilities and hence drift velocities will be different in general. Once equilibrium
is reached, there should be no current flowing in the y direction as we have an open circuit.
Suppose that more holes have accumulated near the bottom surface so there is a built-in

169

Conductivity
of a semiconductor

EXAMPLE 2.22

Drift velocity
and net force

170

CHAPTER 2

∙

ELECTRICAL AND THERMAL CONDUCTION IN SOLIDS
Bz

Jy = 0
Ey

eEy

x

Jx

Ex
vhx

Jx

z

vex

evhx Bz

Figure 2.27 Hall effect for ambipolar conduction
as in a semiconductor where there are both
electrons and holes.
The magnetic field Bz is out from the plane
of the paper. Both electrons and holes are
deflected toward the bottom surface of the
conductor and consequently the Hall voltage
depends on the relative mobilities and
concentrations of electrons and holes.

y

eEy

evex Bz
A
Bz

V

electric field Ey along y as shown in Figure 2.27. Suppose that vey and vhy are the usual
electron and hole drift velocities in the −y and +y directions, respectively, as if the electric
field Ey existed alone in the +y direction. The net current along y is zero, which means that
Jy = Jh + Je = epvhy + envey = 0

[2.49]

From Equation 2.49 we obtain
pvhy = −nvey

[2.50]

We note that either the electron or the hole drift velocity must be reversed from its usual
direction; for example, holes drifting in the opposite direction to Ey. The net force acting on
the charge carriers cannot be zero. This is impossible when two types of carriers are involved
and both carriers are drifting along y to give a net current Jy that is zero. This is what Equation 2.49 represents. We therefore conclude that, along y, both the electron and the hole must
experience a driving force to drift them. The net force experienced by the carriers, as shown
in Figure 2.27, is
Fhy = eEy − evhxBz

and

−Fey = eEy + evexBz

[2.51]

where vhx and vex are the hole and electron drift velocities, respectively, along x. In general,
the drift velocity is determined by the net force acting on a charge carrier; that is, from
Equation 2.48
Fhy =

evhy
μh

and

−Fey =

evey
μe

so that Equation 2.51 becomes,
evhy
μh

= eEy − evhxBz

and

evey
μe

= eEy + evexBz

where vhy and vey are the hole and electron drift velocities along y. Substituting vhx = μhEx
and vex = μeEx, these become
vhy
μh

= Ey − μhExBz

and

vey
μe

= Ey + μeExBz

[2.52]

2 .7

ELECTRICAL CONDUCTIVITY OF NONMETALS

171

From Equation 2.52 we can substitute for vhy and vey in Equation 2.50 to obtain
pμhEy − pμ2hExBz = −nμeEy − nμ2eExBz

or
Ey(pμh + nμe) = BzEx( pμ2h − nμ2e)

[2.53]

We now consider what happens along the x direction. The total current density is finite
and is given by the usual expression,
Jx = epvhx + envex = (pμh + nμe)eEx

[2.54]

Current
density
along x

[2.55]

Hall effect for
ambipolar
conduction

[2.56]

Hall effect for
ambipolar
conduction

We can use Equation 2.54 to substitute for Ex in Equation 2.53, to obtain
eEy(nμe + pμh)2 = Bz Jx(pμh2 − nμ2e)

The Hall coefficient, by definition, is RH = Ey∕Jx Bz, so
RH =

pμ2h − nμ2e
e(pμh + nμe )

2

or
RH =

p − nb2
e(p + nb) 2

where b = μe∕μh. It is clear that the Hall coefficient depends on both the drift mobility ratio
and the concentrations of holes and electrons. For p > nb2, RH will be positive and for
p < nb2, it will be negative. We should note that when only one type of carrier is involved,
for example, electrons only, the Jy = 0 requirement means that Jy = envey = 0, or vey = 0.
The drift velocity along y can only be zero, if the net driving force Fey along y is zero. This
occurs when eEy − evex Bz = 0, that is, when the Lorentz force just balances the force due to
the built-in field.
HALL COEFFICIENT OF INTRINSIC SILICON At room temperature, a pure silicon crystal
(called intrinsic silicon) has electron and hole concentrations n = p = ni = 1.0 × 1010 cm−3,
and electron and hole drift mobilities μe = 1350 cm2 V−1 s−1 and μh = 450 cm2 V−1 s−1.
Calculate the Hall coefficient and compare it with a typical metal.
SOLUTION

Given n = p = ni = 1.0 × 1010 cm−3, μe = 1350 cm2 V−1 s−1, and μh = 450 cm2 V−1 s−1,
we have
b=

μe 1350
=
=3
μh
450

Then from Equation 2.56,
RH =

(1.0 × 1016 m−3 ) − (1.0 × 1016 m−3 ) (3) 2
(1.6 × 10−19 C) [ (1.0 × 1016 m−3 ) + (1.0 × 1016 m−3 ) (3) ] 2

= −312 m3 A−1 s−1

which is orders of magnitude larger than that for a typical metal. All Hall-effect devices use
a semiconductor rather than a metal sample.

EXAMPLE 2.23

172

∙

CHAPTER 2

ELECTRICAL AND THERMAL CONDUCTION IN SOLIDS

2.7.2 IONIC CRYSTALS AND GLASSES
Figure 2.28a shows how crystal defects in an ionic crystal lead to mobile charges
that can contribute to the conduction process. All ionic crystals possess vacancies,
which may be charged, and interstitial ions as a requirement of thermal equilibrium.
These interstitial ions can jump, i.e., diffuse, from one interstitial site to another and

E
Cation vacancy aids the
diffusion of positive ion

E
Schottky defect

O2–
Si4+

Na+
e–

Anion vacancy
acts as a donor

Interstitial cation Interstitial impurity
diffuses
ion diffuses
(a)

(b)

Figure 2.28 Possible contributions to the conductivity of ceramic and glass insulators. (a) Some possible
mobile charges in a ceramic (ionic crystal). (b) An Na+ ion in the glass structure diffuses and therefore drifts
in the direction of the field.

This soda glass rod when heated under
a torch becomes electrically conducting.
It passes 4 mA when the voltage is 50 V
(2 × 25 V); a resistance of 12.5 kΩ!
Ordinary soda glass at room temperature
is an insulator but can be quite conducting
at sufficiently high temperatures.
Photo by R.E. Johanson and S. Kasap.

2 .7

ELECTRICAL CONDUCTIVITY OF NONMETALS

Table 2.6 Examples of typical conduction mechanisms in a few selected materials involving
cations and anions. Data compiled from various sources.

Material

T(°C)

NaCl crystal
KCl crystal
AgCl crystal
RbAg4I5 crystal
BaF2 crystal
Silicate glassa with 26.5%Na2O
Borosilicate glassb with 20.4%Na2O
Borosilicate glassc with 19.1%K2O
a

SiO2(73.5%)-Na2O(26.5%)

b

σ(Ω−1 cm−1)
(Approximate)

550
550
250
25
500
250
250
250

B2O3(26.1%)-SiO2(53.5%)-Na2O(20.4%)

−6

2 × 10
3 × 10−7
3 × 10−4
2 × 10−1
1 × 10−5
2 × 10−5
1 × 10−6
5 × 10−8

Main Conducting Ion
Cation, Na+
Cation, K+
Cation, Ag+
Cation, Ag+
Anion, F−
Cation, Na+
Cation, Na+
Cation, K+

c

B2O3(25.8%)-SiO2(55.1%)-K2O(19.1%)

hence drift by diffusion in the presence of a field. A positive ion at an interstitial
site such as that shown in Figure 2.28a always prefers to jump into a neighboring
interstitial site along the direction of the field because it experiences an effective
force in this direction. When an ion with charge qion jumps a distance d along the
field, its potential energy decreases by qionEd. If it tries to jump in the opposite
direction, it has to do work qionEd against the force of the field. We know from
Chapter 1 that the interstitial ion also has to overcome a potential energy barrier to
be able to jump into a neighboring available site, i.e., diffusion is a thermally activated process. Thus, we expect the conductivity to be thermally activated. Further,
vacancies are well known to aid the diffusion of ions. For example, a cation in
Figure 2.28a can jump into a nearby cation vacancy and thereby drift and contribute
to conduction. A Schottky defect in an ionic crystal involves a missing cation-anion
pair14. Such defects play an important role in many ionic crystals such as alkali
halides (NaCl type ionic solids) because the cation diffusion intimately involves
Schottky defects. There may also be impurity ions in the crystal that can contribute
to conduction, especially if they are small and can diffuse easily. Table 2.6 summarizes some typical examples.
Deviations from stoichiometry in compound solids often lead to the generation
of mobile electrons (or holes) and point defects such as vacancies. Therefore, there
are electrons, holes, and various mobile ions available for conduction under an
applied field as depicted in Figure 2.28a. Many glasses contain a certain concentration of mobile ions in the structure. An example of a Na+ ion in silica glass is shown
in Figure 2.28b. Aided by the field, the Na+ can jump from one interstice to a
neighboring interstice along the field and thereby drift in the glass and contribute to

14

Remember from Chapter 1 that, overall, the ionic crystal must be neutral, which is the reason a Schottky
defect has an anion and cation vacancy pair. If there are interstitial impurity cations in the crystal, then there
would need to be an equal number of electrons, additional anions, or host cation vacancies to maintain charge
neutrality. The study of defects and ion diffusion in ceramics and glasses is a highly active research field.

173

174

General
conductivity

CHAPTER 2

∙

ELECTRICAL AND THERMAL CONDUCTION IN SOLIDS

current conduction. The conduction process is then essentially field-directed diffusion.
Ordinary window glass, in fact, has a high concentration of Na+ ions in the structure
and becomes reasonably conducting above 300–400 °C. (See photo on page 172.)
Conductivity σ of the material depends on all the conduction mechanisms with
each species of charge carrier making a contribution, so it is given by
σ = ∑ qiniμi

[2.57]

where ni is the concentration, qi is the charge carried by the charge carrier species
of type i (for electrons and holes qi = e), and μi is the drift mobility of these carriers. The dominant conduction mechanism in Equation 2.57 is often quite difficult to
uniquely identify. Further, it may change with temperature, composition, and ambient
conditions such as the air pressure as in some oxide ceramics. For many ceramics
and glasses the conductivity has been observed to follow an exponential or Arrheniustype temperature dependence so that σ is thermally activated,
Temperature
dependence of
conductivity

Preexponential
constant of
conductivity

Einstein
relation for
drift mobility
and diffusion

σ = σo exp(−

Eσ
kT )

[2.58a]

where Eσ is the activation energy for conductivity and the pre-exponential term σo
is generally taken as constant. However, σo does have a small temperature dependence
and is normally written as
σo = A∕T
[2.58b]
where A is a constant that is independent of the temperature and depends on material properties among other factors.
Figure 2.29 shows examples of the temperature dependence of conductivity for
various high-resistivity solids such as ionic crystals (ceramics) and glasses. When
Equation 2.58a is plotted as log(σ) versus 1∕T, the result is a straight line with a
negative slope that indicates the activation energy Eσ. Equation 2.58 is useful in
predicting the conductivity at different temperatures and evaluating the temperature
stability of an insulator.
The conductivity qiniμi arising from a given species of ions, such as Na+, in
Equation 2.57 needs the concentration ni of these ions and their drift mobility μi.
Higher the diffusion coefficient Di for a particular species of ions (e.g., Na+) the
more mobile are the ions, i.e., higher the drift mobility μi. The two quantities are
related through the Einstein relation,15
1 e
μi = ( )Di
f kT

[2.59]

where f is a numerical factor, called the Haven ratio, that is 1 or less, and accounts
for the fact that the diffusion of ions maybe correlated. In simple terms, if the diffusion of the ions are uncorrelated with each other then f is 1. If the diffusion of an
ion is influenced by other ions, then the diffusion is not totally random and f
becomes less than 1.
15
The Einstein relation is proved in Chapter 5 for electrons in a semiconductor. For now, we can take it as given
based on the intuitive link between the mobility (μi) of an ion and its ability to diffuse (Di). (Equation 2.59 is simple
but it does have a few assumptions as mentioned in Chapter 5.)

ELECTRICAL CONDUCTIVITY OF NONMETALS

2 .7

1000°C

1

500°C

200°C

100°C

175

20°C

RbAg4I5

AgCl
1×10−2

Conductivity (Ω–1 cm–1)

NaCl
1×10−4

KCl

1×10−6

26NaO2-74SiO2

1×10−8
19.1K2O-25.8B2O3-55.1SiO2
1×10−10
20.4Na2O-26.1B2O3-53.5SiO2
Vitreous silica
(SiO2)

1×10−12
0.5

1.0

1.5

2.0

2.5

3.0

3.5

103/T (1/K)
Figure 2.29 Conductivity versus reciprocal temperature for various solids in which
conduction occurs by the drift of ions. Data extracted from various sources.

The electrical conductivity of a pure KCl
crystal has been measured to be 1.65 × 10−7 Ω−1 cm−1 at 518 °C and 1.85 × 10−5 Ω−1 cm−1
at 674 °C. What is the activation energy Eσ? What is the conductivity at 594 °C?
CONDUCTIVITY OF A PURE KCL CRYSTAL

SOLUTION

The temperatures 518 °C and 674 °C correspond to T1 = 791 K and T2 = 947 K. Using
Equation in 2.58a and b, that is
σ1 =

Eσ
A
exp(− )
T1
kT1

and

σ2 =

Eσ
A
exp(− )
T2
kT2

we have two equations with two unknowns (Eσ and A). Dividing first by the second eliminates
A and then we can solve for Eσ to find
Eσ =

σ2T2
kT1T2
(1.38 × 10−23 ) (791) (947)
(1.85 × 10−5 ) (947)
ln(
=
ln[
(T2 − T1 )
σ1T1 )
(947 − 791)
(1.65 × 10−7 ) (791) ]

Eσ = 2.03 eV

16
The data for Example 2.24 were taken from A. R. Allnatt and P. W. M. Jacobs, Trans. Faraday Soc., 58, 116,
1968, and for Example 2.25 from L. Lim and D. E. Day, J. Am. Ceram. Soc., 60, 198, 1977.

EXAMPLE 2.24

176

CHAPTER 2

∙

ELECTRICAL AND THERMAL CONDUCTION IN SOLIDS

If we were to carefully measure the slope of the line in Figure 2.29 for KCl, we would find
approximately 2.0 eV. We can substitute for Eσ in the expression for σ1 at T1 and solve for A
to find A = 1.08 × 109 Ω−1 cm−1 K. It is then straightforward to find the conductivity σ3 at
T3 = 594 + 273 = 867 K from Equation 2.58,
σ3 = [(1.08 × 109)∕(867)]exp[−(2.03)∕(8.62 × 10−5)(867)] = 2.0 × 10−6 Ω−1 cm−1

EXAMPLE 2.25

CONDUCTIVITY OF SODA-SILICA GLASS Consider soda-silica glass of composition
25%Na2O-75%SiO2, which represents (Na2O)0.25(SiO2)0.75. Its density is 2.39 g cm−3. The
diffusion coefficient D of Na+ in this soda-silica glass at 400 °C is 1.03 × 10−8 cm2 s−1
and the Haven ratio f is 0.53. Calculate the conductivity of 25%Na2O-75%SiO2 glass at
400 °C and compare it with the measured value of 6.81 × 10−4 Ω−1 cm−1. What is your
conclusion?
SOLUTION

We first calculate the concentration of Na+ ions in the glass. If MNa, MSi, and MO are the
atomic masses of Na, Si, and O, respectively, the molecular mass of (Na2O)0.25(SiO2)0.75 is
M = 0.25(2MNa + MO) + 0.75(MSi + 2MO) = 0.25(2 × 23.0 + 16.0) + 0.75(28.1 + 2 × 16)
= 60.6 g mol−1

Given the density d, the concentration of (Na2O)0.25(SiO2)0.75 units (“molecules”) is
nmolecule =

dNA (2.39 g cm−3 ) (6.022 × 1023 mol−1 )
=
= 2.38 × 1022 cm−3
M
(60.6 g mol−1 )

Each of these (Na2O)0.25(SiO2)0.75 units has 0.25 × 2 number of Na atoms so that the Na+-ion
concentration is
ni = 0.25 × 2 × 2.38 × 1022 cm−3 = 1.19 × 1022 cm−3.

We need the drift mobility μi of the Na+ ions, which is
(1.602 × 10−19 C)
1 e
1
μi = ( )Di =
(1.03 × 10−8 cm2 s−1 )
f kT
0.53 [ (1.381 × 10−23 J K−1 ) (400 + 273 K) ]
μi = 3.35 × 10−7 cm2 s−1

Notice how small the ionic drift mobility is compared with the free electrons in a metal. The
conductivity is
σ = eniμi = (1.602 × 10−19 C)(1.19 × 1022 cm−3)(3.35 × 10−7 cm2 s−1)
= 6.4 × 10−4 Ω−1 cm−1

which is very close to the experimental value. It is left as an exercise to show that
at 400 °C, the conductivity of 24%NaO2-76%SiO2 glass in Figure 2.29 is roughly
6 × 10−4 Ω−1 cm−1.

2.8

SKIN EFFECT: HF RESISTANCE OF A CONDUCTOR

ADDITIONAL TOPICS
2.8

SKIN EFFECT: HF RESISTANCE OF A CONDUCTOR

Consider the cylindrical conductor shown in Figure 2.30a, which is carrying a current I into the paper (×). The magnetic field B of I is clockwise. Consider two
magnetic field values B1 and B2, which are shown in Figure 2.30a. B1 is inside the
core and B2 is just outside the conductor.
Assume that the conductor is divided into two conductors. The hypothetical
cut is taken just outside of B1. The conductor in Figure 2.30a is now cut into a
hollow cylinder and a smaller solid cylinder, as shown in Figure 2.30b and c,
respectively. The currents I1 and I2 in the solid and hollow cylinders sum to I. We
can arrange things and choose B1 such that our cut gives I1 = I2 = 12 I. Obviously,
I1 flowing in the inner conductor is threaded (or linked) by both B1 and B2.
(Remember that B1 is just inside the conductor in Figure 2.30b, so it threads at
least 99% of I1.) On the other hand, the outer conductor is only threaded by B2,
simply because I2 flows in the hollow cylinder and there is no current in the hollow, which means that B1 is not threaded by I2. Clearly, I1 threads more magnetic
field than I2 and thus conductor (c) has a higher inductance than (b). Recall that
inductance is defined as the total magnetic flux threaded per unit current. Consequently, an ac current will prefer paths near the surface where the inductive
impedance is smaller. As the frequency increases, the current is confined more and
more to the surface region.
For a given conductor, we can assume that most of the current flows in a surface
region of depth δ, called the skin depth, as indicated in Figure 2.31. In the central
B2
(a) Total current
into paper is I.

B1

B2

(b) Current in hollow
outer cylinder is I/2.

B1
B2
B1

(c) Current in solid
inner cylinder is I/2.

Figure 2.30 Illustration of the skin effect.
A hypothetical cut produces a hollow outer cylinder and a solid inner cylinder. Cut is placed
where it would give equal current in each section. The two sections are in parallel so that
the currents in (b) and (c) sum to that in (a).

177

178

CHAPTER 2

∙

ELECTRICAL AND THERMAL CONDUCTION IN SOLIDS

ωL
R

δ = Skin depth
Figure 2.31 At high frequencies, the core
region exhibits more inductive impedance
than the surface region, and the current
flows in the surface region of a conductor
defined approximately by the skin depth, δ.

2a

region, the current will be negligibly small. The skin depth will obviously depend
on the frequency ω. To find δ, we must solve Maxwell’s equations in a conductive
medium, a tedious task that, fortunately, has been done by others. We can therefore
simply take the result that the skin depth δ is given by
Skin depth for
conduction

δ=

1
√1 ωσμ
2

[2.60]

where ω is the angular frequency of the current, σ is the conductivity (σ is constant
from dc up to ∼1014 Hz in metals), and μ is the magnetic permeability of the
medium, which is the product of the absolute (free space) permeability μo and the
relative permeability μr.
We can imagine the central conductor as a resistance R in series with an inductance L. Intuitively, those factors that enhance the inductive impedance ωL over the
resistance R will also tend to emphasize the skin effect and will hence tend to
decrease the skin depth. For example, the greater the permeability of the conducting
medium, the stronger the magnetic field inside the conductor, and hence the larger
the inductance of the central region. The higher the frequency of the current, the
greater the inductive impedance ωL compared with R and the more significant is the
skin effect. The greater is the conductivity σ the smaller is R compared with ωL and
hence the more important is the skin effect. All these dependences are accounted for
in Equation 2.60.
With the skin depth known, the effective cross-sectional area is given approximately by
A = πa2 − π(a − δ)2 ≈ 2πaδ

HF resistance
per unit
length due to
skin effect

where δ2 is neglected (δ ≪ a). The ac resistance rac of the conductor per unit length
is therefore
rac =

ρ
ρ
≈
A 2πaδ

[2.61]

where ρ is the ac resistivity at the frequency of interest, which for all practical purposes is equal to the dc resistivity of the metal. Equation 2.60 clearly shows that as
ω increases, δ decreases, by virtue of δ ∝ ω−1∕2 and, as a result, rac increases.

2.8

SKIN EFFECT: HF RESISTANCE OF A CONDUCTOR

179

From this discussion, it is obvious that the skin effect arises because the magnetic field of the ac current in the conductor restricts the current flow to the surface
region within a depth of δ < a. Since the current can only flow in the surface region,
there is an effective increase in the resistance due to a decrease in the cross-sectional
area for current flow. Taking this effective area for current flow as 2πaδ leads to
Equation 2.61.
The skin effect plays an important role in electronic engineering because it
limits the use of solid-core conductors in high-frequency applications. As the signal
frequencies reach and surpass the gigahertz (109 Hz) range, the transmission of the
signal over a long distance becomes almost impossible through an ordinary, solidmetal conductor. We must then resort to pipes (or waveguides).
SKIN EFFECT FROM DIMENSIONAL ANALYSIS Using dimensional analysis, obtain the
general form of the equation for the skin depth δ in terms of the angular frequency of the
current ω, conductivity σ, and permeability μ.
SOLUTION

The skin effect depends on the angular frequency ω of the current, the conductivity σ, and
the magnetic permeability μ of the conducting medium. In the most general way, we can
group these effects as
[δ] = [ω]x[σ]y[μ]z

where the indices x, y, and z are to be determined. We then substitute the dimensions of each
quantity in this expression. The dimensions of each, in terms of the fundamental units, are
as follows:
Quantity

Units

Fundamental Units

δ
ω
σ

m
s−1
Ω−1 m−1

m
s−1
C2 s kg−1 m−3

μ

Wb A−1 m−1

kg m C−2

Comment

Ω = V A−1 = (J C−1)(C s−1)−1
= N m s C−2 = (kg m s−2)(m s C−2)
Wb = T m2 = (N A−1 m−1)(m2)
= (kg m s−2)(C−1 s)(m)

Therefore,
[m] = [s−1]x[C2 s kg−1 m−3]y[kg m C−2]z

Matching the dimensions of both sides, we see that y = z; otherwise C and kg do not
cancel.
For m

1 = −3y + z

For s

0 = −x + y

For C or kg

0 = 2y − 2z

or

0 = −y + z

Clearly, x = y = z = − 12 is the only possibility. Then, δ ∝ [ωσμ]−1∕2. It should be reemphasized that the dimensional analysis is not a proof of the skin depth expression, but a
consistency check that assures confidence in the equation.

EXAMPLE 2.26

ELECTRICAL AND THERMAL CONDUCTION IN SOLIDS

180

CHAPTER 2

EXAMPLE 2.27

SKIN EFFECT IN AN INDUCTOR What is the change in the dc resistance of a copper wire

∙

of radius 1 mm for an ac signal at 10 MHz? What is the change in the dc resistance at 1 GHz?
Copper has ρdc = 1.70 × 10−8 Ω m or σdc = 5.9 × 107 Ω−1 m−1 and a relative permeability
near unity.
SOLUTION

Per unit length, rdc = ρdc∕πa2 and at high frequencies, from Equation 2.61, rac = ρdc∕2πaδ.
Therefore, rac∕rdc = a∕2δ.
We need to find δ. From Equation 2.60, at 10 MHz we have
−1∕2
−1∕2
1
1
δ = [ ωσdc μ ]
= [ × 2π × 10 × 106 × 5.9 × 107 × 1.257 × 10−6 ]
2
2

= 2.07 × 10−5 m = 20.7 μm

Thus
rac
(10−3 m)
a
=
=
= 24.13
rdc 2δ (2 × 2.07 × 10−5 m)

The resistance has increased by 24 times. At 1 GHz, the increase is 240 times. Furthermore, the current is confined to a surface region of about ∼2 × 10−5 (20 μm) at 10 MHz
and ∼2 × 10−6 m (2 μm) at 1 GHz, so most of the material is wasted. This is exactly the
reason why solid conductors would not be used for high-frequency work. At very high frequencies, in the gigahertz range and above, are reached, the best bet would be to use pipes
(waveguides).
One final comment is appropriate. An inductor wound from a copper wire would have
a certain Q (quality factor) value17 that depends inversely on its resistance. At high frequencies, Q would drop, because the current would be limited to the surface of the wire. One way
to overcome this problem is to use a thick conductor that has a surface coating of higherconductivity metal, such as silver. This is what the early radio engineers practiced. In fact,
tank circuits of high-power radio transmitters often have coils made from copper tubes with
a coolant flowing inside.

2.9

AC CONDUCTIVITY σac

So far we have only considered the steady state motion of electrons in the presence
of a dc electric field −Ex along x and resulting drift along x. Under these conditions,
the average velocity vdx of electrons is time independent, that is, it is constant and
given by Equation 2.9, vdx = eτEx∕me. In general, vdx may be time dependent due to
two reasons. Either the field is time dependent or the electric field has just been
applied so that the electrons have just started to accelerate. Suppose, we treat a conduction electron in a solid as a particle, and think of it as moving through a viscous
medium as in Figure 2.32a, which tries to slow it down so that its velocity does not
build up to infinity. Collisions with and deflections from the metal ions have the
overall effect of hindering the electron’s motion in the x-direction, which we can
17
The Q value refers to the quality factor of an inductor, which is defined by Q = ωoL∕R, where ωo is the
resonant frequency, L is the inductance, and R is the resistance due to the losses in the inductor.

2.9

AC CONDUCTIVITY σac

181

Ex(t)
Exo
Ex(t)
eEx(t)

Kvdx

|σ(ω)| / σo

Applied field

0
vdx(t) or Jx(t)

toff

t

0.707

me(dvdx /dt) = eEx(t) − Kvdx
Time constant = τ
(a)

1

0
t

ω

0

(b)

(c)

1/τ

Figure 2.32 (a) An electron drifting in the metal under a field Ex along the −x direction can be viewed as experiencing a driving
for eEx along x and the viscous resistive force Kvdx that acts in the opposite direction to the driving force. (b) Suppose that
we suddenly apply a step field at time t = 0. The drift velocity vdx builds up exponentially toward its steady state value with a
time constant that is the mean scattering time τ of the electron. When the field is turned off, vdx decays with a time constant
determined by the electron’s mean scattering time t. (c) The dependence of the ac conductivity on the angular frequency.

represent through the action of a resistive force as in mechanics. Such a resistive
force in mechanics is proportional to the velocity and we can write it as Kvdx, in
which K is a constant. Thus, the general equation of motion of an electron, from net
force = mass × acceleration, should be
eEx − Kvdx = me

dvdx
dt

[2.62]

where eEx is the driving force. The resistive force Kvdx opposes the continual buildup of vdx to infinity as shown in Figure 2.32a. This equation is taken straight from
classical mechanics.18
After sometime, a steady state is reached and the drift velocity vdx is time independent. Equation 2.62 should reduce to the familiar form, vdx = eτEx∕me when
dvdx∕dt = 0. Therefore, the constant K must be K = me∕τ. With this in Equation 2.62,
the general equation of motion of a conduction electron is
eEx − (me∕τ)vdx = me

dvdx
dt

[2.63]

This needs to be solved for vdx(t) for a given time dependent Ex = Ex(t) and the
solution determines the current density via Jx(t) = envdx(t).

Motion in a
viscous
medium

Equation of
motion of a
conduction
electron in an
AC field

Transient Behavior Let us calculate vdx(t) when a step field Ex is applied, i.e.,
Ex = 0, t ≤ 0, and Ex = Exo, t > 0 and t < toff as depicted in Figure 2.32b. Obviously,
at t = 0, vdx = 0 and Jx = 0. At a time t > 0, the solution of Equation 2.63 with a
constant field Exo is
vdx(t) = vdx(∞)[1 − exp(−t∕τ)]
[2.64]
18
A similar version of it is used to describe the motion of a “body” like a car driven by a mechanical force
against ground and air friction. In mechanics, opposing resistive forces are always proportional to the velocity.
The greater the car velocity, the greater is the resistance. Since we are treating the electron like a football,
Equation 2.62 is therefore a general description of its motion within classical phenomenology.

Drift velocity
in a step
excitation

182

CHAPTER 2

∙

ELECTRICAL AND THERMAL CONDUCTION IN SOLIDS

where vdx(∞) = eτExo∕me. Clearly, vdx(t) rises exponentially with time and then
saturates at vdx(∞) after t ≫ τ as illustrated in Figure 2.32b. The rise time constant
τ is the mean free time and its value is typically ∼10−14 s. Thus, the mean free time
determines the transient behavior. The current density Jx is envdx, so it follows the
behavior of Equation 2.64 as shown in Figure 2.32b.
As soon as a step voltage is applied to a conductor, the current does not follow
the voltage but rises exponentially as if it were an RL circuit. We assumed no inductance, nor stray capacitance, but nonetheless, found an intrinsic delay in the current
density. Although this delay is very short, τ ∼10−14 s, it does nonetheless exist. A
ball dropped into a long column of viscous liquid eventually reaches a terminal
velocity when the pull of the gravitational force on the ball is balanced by the viscous
drag it experiences through the liquid.

AC Conductivity Consider what happens when we apply an AC field19
Applied AC
field

E = Exoexp( jωt)

[2.65]

Substituting Equation 2.65 into the general equation of motion in 2.63, we find
eExoe jωt − (me∕τ)vdx = me

dvdx
dt

The solution is straightforward
Drift velocity
in an ac field

vdx =

eτExo
exp( jωt)
me (1 + jωτ)

[2.66]

The drift velocity now depends on the frequency. The current density is then given
by Equation 2.2, Jx = envdx, so that it also depends on the frequency, similar to
Equation 2.66. The AC conductivity σac is defined by Jx = σacEx, so that
AC
conductivity

σac =

σo
e2nτ
=
me (1 + jωτ) 1 + jωτ

[2.67]

where σo, by definition, is given by e2nτ∕me and represents the dc conductivity. As
the frequency increases, ∣σac∣ decreases as shown in Figure 2.32c. From Equation 2.67,
we can write σac = σ′ − jσ″ in terms of real and imaginary parts, that is,
Real and
imaginary
parts of σac

σ′ =

σo
2 2

1+ωτ

and

σ″ =

σoωτ
1 + ω2τ2

[2.68]

The Joule loss, that is what we normally consider as the energy dissipation
associated with I 2R or V 2∕R, depends on the real part of σac and can be written
as 12 σ′E2xo. As long as ωτ < 1 or ω < 1014 s−1, σac has a larger real part and we have
a finite joule loss. But, when ωτ ≫ 1 or ω ≫ 1014 s−1, σ′ is proportional to 1∕ω2
and so is the Joule loss, decreasing sharply with frequency. As shown in Chapter 9,
absorption of light in certain semiconductors in the infrared region is controlled by
σ′ and its frequency dependence.
19
The exponential notation means that we are representing Exocos(ωt) as Exoexp( jωt), similar to the use of phasors
