Repository: dhruvvenkat/2A-assistants

trying out this new method of studying!

File: courses/ece109-materials/text/ECE 109 Electronic Materials & Devices Principles of 4th Ed.txt (part 13 of 63)
Questions and Problems 847
Chapter 9
Optical Properties of Materials
in AC circuits, so we must take the real part at the end of our derivation. Note that many physics books use
exp(−jωt), which causes sign change in j in subsequent equations.

AC CONDUCTIVITY σac

183

AC CONDUCTIVITY AT 100 GHz AND 100 THz The mean free time, or the mean scattering

EXAMPLE 2.28

2.9

time, τ of electrons in copper is about 2.5 × 10−14 s and the room temperature conductivity
is 5.9 × 105 Ω−1 cm−1 (see Example 2.2). What is the change σac∕σo in the conductivity of
copper from dc to 100 GHz and 100 THz?
SOLUTION

The angular frequency ω = 2π(100 × 109 Hz) = 6.28 × 1011 rad s−1 and ωτ = (6.28 ×
1011 rad s−1)(2.5 × 10−14 s) = 0.0157. From Equation 2.67
σac
(0.0157)
1
ωτ
1
=
−j
=
−j
2
2
2
σo
1 + (ωτ)
1 + (ωτ)
1 + (0.0157)
1 + (0.0157) 2
= 0.9997 − j 0.0157

so the decrease in the real part of the conductivity (power loss) is negligible and notice that
σ′ ≫ σ″. There is something however that does increase the resistance of a metal wire carrying a high frequency current, which is called the skin effect as described in Section 2.8.
We need to repeat the above calculation at 100 THz where ω = 2π(100 × 1012 Hz) =
6.28 × 1014 rad s−1 and ωτ = (6.28 × 1014 rad s−1)(2.5 × 10−14 s) = 15.7 and substituting
into Equation 2.67, we find
σac
= 4.0 × 10−3 − j 6.3 × 10−2
σo

in which σ″ ≫ σ′. Notice that σ′ is now much smaller than σo (by a factor of 250).
Consider an ac voltage Vme jωt applied across a
conductor of length L. We can represent this ac voltage as a phasor with a magnitude
V = Vm∕ √2 and zero phase angle. The resulting current would be a phasor with a magnitude I
and some phase angle ϕ. We can find I from I = VY where Y is the complex admittance of
the conductor, that is
AC CONDUCTIVITY AND JOULE LOSSES

Y=

EXAMPLE 2.29

Aσac Aσ′
Aσ″
=
−j
L
L
L

The power dissipated per unit volume is
Pvol =

IV YV 2 σ′V 2
σ″V 2
=
= 2 −j 2
AL
AL
L
L

The applied field is (Vm∕L)e jωt and we can define Exrms = Vrms∕L = Exo∕√2 so that
Pvol = σ′E 2xrms − jσ″E 2xrms

We know from ac circuit theory that the real part represents the real power dissipated whereas
the magnitude of the imaginary part is the reactive power. Thus, the power dissipated per
unit volume in the medium, that is Joule heating, is given by
1
Pvol = σ′E2xrms = σ′E 2xo
2

[2.69]

It should be emphasized that this energy dissipation involves the applied electric field driving
the electrons, which then collide with lattice vibrations and dissipate the energy gained from
the field. The driving field could be the field in a light wave. As we will see in Chapter 9,
in this case, the attenuation of light is called free carrier absorption.

Average
power
dissipated per
unit volume

184

CHAPTER 2

2.10

∙

ELECTRICAL AND THERMAL CONDUCTION IN SOLIDS

THIN METAL FILMS

2.10.1 CONDUCTION IN THIN METAL FILMS
The resistivity of a material, as listed in materials tables and in our analysis of
conduction, refers to the resistivity of the material in bulk form; that is, any dimension of the specimen is much larger than the mean free path for electron scattering.
In such cases resistivity is determined by scattering from lattice vibrations and, if
significant, scattering from various impurities and defects in the crystal. In certain
applications, notably microelectronics, metal films are widely used to provide electrical conduction paths to and from the semiconductor devices. Various methods
are used to deposit thin films. In many applications, the metal film is simply deposited onto a substrate, such as a semiconductor or an insulator (e.g., SiO2), by physical vapor deposition (PVD), that is, by vacuum deposition, which typically
involves either evaporation or sputtering. In thermal evaporation, the metal is
evaporated from a heated source in a vacuum chamber as depicted in Figure 1.24.
As the metal atoms, evaporated from the source, impinge and adhere to the semiconductor surface, they form a metal film which is often highly polycrystalline.
Stated differently, the metal atoms in the vapor condense to form a metal film on
a suitably placed substrate. In electron beam deposition, an energetic electron
beam is used to melt and evaporate the metal. Sputtering is a vacuum deposition
process that involves bombarding a metal target material with energetic Ar ions,
which dislodges the metal atoms and then condenses them onto a substrate. The
use of sputtering is quite common in microelectronic fabrication. Copper metal
interconnect films used in microelectronics are usually grown by electrodeposition,
that is, using electroplating, an electrochemical process, to deposit the metal film
onto the required chip areas. In many applications, especially in microelectronics,
we are interested in the resistivity of a metal film in which the thickness of the film
or the average size of the grains is comparable to the mean distance between scattering events ℓbulk (the mean free path) in the bulk material. In such cases, the
resistivity of the metal film is greater than the corresponding resistivity of the
bulk crystal. A good example is the resistivity of interconnects and various metal
films used in the “shrinking” world of microelectronics, in which more and more
transistors are packed into a single Si crystal, and various device dimensions are
scaled down.

2.10.2 RESISTIVITY OF THIN FILMS

Polycrystalline Films and Grain Boundary Scattering In a highly polycrystalline sample the conduction electrons are more likely to be scattered by grain
boundaries than by other processes as depicted in Figure 2.33a. Consider the resistivity due to scattering from grain boundaries alone as shown in Figure 2.33b. The
conduction electron is free within a grain, but becomes scattered at the grain boundary. Its mean free path ℓgrain is therefore roughly equal to the average grain size d.
If λ = ℓcrystal is the mean free path of the conduction electrons in the single crystal

2 .1 0

THIN METAL FILMS

185

Grain 1
Grain 2

Grain
Boundary
(a)

(b)

(c)

Figure 2.33 (a) Grain boundaries cause scattering of the electron and therefore add to the resistivity by
Matthiessen’s rule. (b) For a very grainy solid, the electron is scattered from grain boundary to grain boundary
and the mean free path is approximately equal to the mean grain diameter. (c) TEM (transmission electron
microscope) image of an annealed polycrystalline Cu thin film of thickness 41.7 nm, encapsulated in SiO2.
The films structure is composed of grains with an average size 87.7 nm. The resistivity of this film is 30 nΩ m,
higher than the bulk resistivity of Cu (17 nΩ m).
(c) Courtesy of Tik Sun and Bo Yao.

(no grain boundaries), then
1
1
1
1 1
=
+
= +
ℓ ℓcrystal ℓgrain λ d

[2.70]

The resistivity is inversely proportional to the mean free path which means that
the resistivity of the bulk single crystal ρcrystal ∝ 1∕λ and the resistivity of the polycrystalline sample ρ ∝ 1∕ℓ. Thus,
λ
=1+( )
ρcrystal
d
ρ

[2.71]

Polycrystalline metal films with a smaller grain diameter d (i.e., more grainy films)
will have a higher resistivity.
In a more rigorous theory we have to consider a number of effects. It may take
more than one scattering at a grain boundary to totally randomize the velocity, so
we need to calculate the effective mean free path that accounts for how many collisions are needed to randomize the velocity. There is a possibility that the electron
may be totally reflected back at a grain boundary (bounce back). Suppose that the
probability of reflection at a grain boundary is R. Suppose that the probability of
reflection at a grain boundary is R and d is the average grain size (diameter), then
the resistivity can be calculated by the Mayadas–Shatzkes formula
−1
3
= [ 1 − β + 3β2 − 3β3ln(1 + 1∕β) ]
ρcrystal
2

ρ

[2.72a]

in which the quantity β is defined by
λ
R
β= (
d 1 − R)

[2.72b]

Mean free
path in
polycrystalline
sample

Resistivity of a
polycrystalline
sample

Resistivity
due to grain
boundary
scattering

186

CHAPTER 2

∙

ELECTRICAL AND THERMAL CONDUCTION IN SOLIDS

Figure 2.34 Conduction in
thin films may be controlled by
scattering from the surfaces.

Jx
–

D

+y
Scattering 2
ℓ=D
θ
Figure 2.35 The mean free
path of the electron depends
on the angle θ after scattering.

Resistivity
due to grain
boundary
scattering
d≫λ
Resistivity
due to grain
boundary
scattering
d≫λ

ℓ = D/(cos θ)

–x

+x
Scattering 1
–y

The β in Equation 2.72a represents the λ∕d ratio adjusted for the reflection to
transmission ratio of the electron at the grain boundary. When the grain size is large,
β is small and Equation 2.72a simplifies to20
ρ
3
≈1+ β
ρcrystal
2

[2.73a]

For highly polycrystalline films, the grain size would be small and β ≫ 1
ρ
4
≈ β
ρcrystal 3

[2.73b]

Equation 2.73a implies that the Matthiessen’s rule is reasonably well obeyed
when the grains are larger than the mean free path. For copper, typically R values
are 0.24–0.40, and R is somewhat smaller for Al. Equation 2.72a for a Cu film with
R ≈ 0.3 predicts ρ∕ρcrystal ≈ 1.21 for roughly d ≈ 3λ or a grain size d ≈ 120 nm
since in the bulk crystal λ ≈ 40 nm.

Surface Scattering Consider the scattering of electrons from the surfaces of a

conducting film as in Figure 2.34. Take the film thickness as D. Assume that the
scattering from the surface is inelastic; that is, the electron loses the gained velocity
from the field. Put differently, the direction of the electron after the scattering process
is independent of the direction before the scattering process. This type of scattering
is called nonspecular. (If the electron is elastically reflected from the surface just like
a rubber ball bouncing off a wall, then there is no increase in the resistivity.) It is
unlikely that one surface scattering will completely randomize the electron’s velocity.
The mean free path ℓsurf of the electron will depend on its direction right after the
scattering process as depicted in Figure 2.35. For example, if the angle θ after surface
scattering is zero, (the electron moves transversely to the film length), then ℓsurf = D.
In general, the mean free path ℓsurf will be D∕(cos θ) as illustrated in Figure 2.35.
20
This is obtained by expanding Equation 2.72a about β = 0 to the first term and represents the case with large
grains. However, if we expand it around β = 1, the constant multiplying β is somewhat smaller and would represent
the case where d and λ are comparable as in Example 2.31.

2 .1 0

THIN METAL FILMS

187

Consider the surface scattering example in Figure 2.35 where the electron is scattered from the bottom surface. If the scattering of the electron were truly random,
then the probability of being scattered in a direction back into the film, that is, in the
+y direction, would be 0.5 on average. However, the electron’s direction right after
the surface scattering is not totally random because we know that the electron cannot
leave the film; thus θ is between −π∕2 and +π∕2 and cannot be between −π and +π.
The electron’s velocity after the first surface scattering must have a y component along
+y and not along −y. The electron can only acquire a velocity component along −y
again after the second surface scattering as shown in Figure 2.35. It therefore takes
two collisions to randomize the velocity, which means that the effective mean free
path must be twice as long, that is 2D∕cos θ. To find the overall mean free path ℓ
for calculating the resistivity we must use Matthiessen’s rule. If λ is the mean free
path of the conduction electrons in the bulk crystal (no surface scattering), then
1 1
1
1 cos θ
= +
= +
ℓ λ ℓsurf λ
2D

[2.74]

Mean free
path in a film

We have to average for all possible θ values per scattering, that is, θ from −π∕2
to +π∕2. Once this is done we can relate ℓ to λ as follows:
Averaged
mean free
path in a film

λ
λ
=1+
ℓ
πD

The resistivity of the bulk crystal is ρbulk ∝ 1∕λ, and the resistivity of the film
is ρ ∝ 1∕ℓ. Thus,
1 λ
=1+ ( )
π D
ρbulk
ρ

[2.75]

A more rigorous calculation modifies the numerical factor 1∕π and also considers what fraction p of surface collisions is specular and results in what is known as
the simplified Fuchs-Sondheimer equation21
ρ
ρbulk

≈1+

3λ
(1 − p)
8D

D
> 0.3
λ

[2.76]

which is valid down to about D ≈ 0.3λ. Equation 2.76 is in Matthiessen’s rule format,
which means that the second term is the fractional contribution of the surfaces to
the resistivity. It can be seen that for elastic or specular scattering p = 1 and there
is no change in the resistivity. The parameter p is called the specularity parameter.
When p = 0, the scattering at the surface is called diffusive, and represents the case
when the momentum gained from the field is fully lost upon scattering; and the
contribution of surface scattering is maximum. For p = 0, Equation 2.76 predicts
ρ∕ρbulk ≈ 1.20 for roughly D ≈ 1.9λ or a thickness D ≈ 76 nm for Cu for which
λ ≈ 40 nm. The value of p depends on the film preparation method (e.g., sputtering,
epitaxial growth) and the substrate on which the film has been deposited.
21

Specular reflection refers to elastic reflection, that in which there is no energy loss. Such reflections do not
increase the resistivity. (Why?) The actual Fuchs-Sondheimer equation is quite complicated and beyond the
simplified treatment here.

Resistivity of
a conducting
thin film
Simplified
FuchsSondheimer
surface
scattering
resistivity

188

CHAPTER 2

∙

ELECTRICAL AND THERMAL CONDUCTION IN SOLIDS

Table 2.7 Resistivities of some thin Cu films at room temperature
Thin Cu Films

D (nm)

d (nm)

ρ (nΩ m)

Cu encapsulated in
SiO2∕Cu∕SiO2 [1]
Cu encapsulated in
SiO2∕Ta∕Cu∕Ta∕SiO2 [2]
Cu on Ta∕SiO2∕Si(001) [2]
Cu (single crystal) on
TiN∕MgO(001) [3]

45.3
31.7
34.2

101
41
39.4

28.0
35.5
37.3

35
40
13

40
∞
∞

31
21
29.7

Cu on TiN, W and TiW [4]

>250

186
44
D∕2.3

21
31
32.2
70.5
126

Cu on crystalline
Si(100) surface [5]

51.2
17.2
8.6

Comment
DC sputtering. Cu film sandwiched in SiO2∕Cu∕SiO2,
annealed at 150 °C. MS with R = 0.50
DC sputtering. Cu film sandwiched in SiO2∕Ta∕Cu∕
Ta∕SiO2, annealed at 600 °C. MS with R = 0.47
Sputtering and then annealing at 350 °C
Cu single crystal epitaxial layer on TiN(100) on MgO
surface (001). Ultra-high vacuum, DC sputtering.
FS with p ≈ 0.6 in vacuum, p = 0 in air.
CVD (chemical vapor deposition). Substrate temperature
200 °C, ρ depends on d not D = 250–900 nm. MS.
Ion beam deposition with negative substrate bias.
Resistivity follows FS and MS equations combined;
surface and grain boundary scattering. FS and MS,
p = 0, R = 0.24, d = D∕2.3

NOTE: D = film thickness; d = average grain size. At RT (room temperature) for Cu, λ = 38–40 nm. FS and MS refer to Fuchs–Sondheimer
and Mayadas–Shatzkes descriptions of thin film resistivity. Only typical data shown.
SOURCES: Sun, T., et al., Journal of Vacuum Science & Technology A, A 26, 605, 2008. Sun, T., et al., Physical Review B, 81, 155454,
2010. Chawla, J.S., Zhang, X.Y., and Gall, D., Journal of Applied Physics, 110, 043714, 2011. Riedel, S. et al., Microelectronic Engineering,
33, 165, 1997. Lim, J.W., and Isshiki, M., Journal of Applied Physics, 99, 094909, 2006.

Equation 2.76 involves scattering from two surfaces, that is, from the two interfaces of the film. In general the two interfaces will not be identical and hence will
have different p coefficients; p in Equation 2.76 is some mean p value. Further, if
the surface is rough, that is the surface has significant surface height variation, then
the scattering will be more severe at the surfaces and Equation 2.76 needs to be
modified by factor that represents the roughness of the surface.
Table 2.7 summarizes the resistivity of thin Cu films deposited by various preparation techniques. Notice that the changes in the resistivity with film thickness and
polycrystallinity (grain size) follow, at least qualitatively, the basic models discussed
above. It is generally very difficult to separate the effects of surface and grain boundary scattering in thin polycrystalline films; the contribution from grain boundary
scattering is likely to exceed that from the surfaces. In any event, both contributions,
by Matthiessen’s general rule, increase the overall resistivity. Figure 2.36a shows an
example in which the resistivity ρfilm of thin Cu polycrystalline films is due to grain
boundary scattering, and thickness has no effect (D was 250–900 nm and much
greater than λ). The resistivity ρfilm is plotted against the reciprocal mean grain size
1∕d, which then follows the expected linear behavior in Equation 2.73a. On the other
hand, Figure 2.36b shows the resistivity of Cu films as a function of film thickness
D. The Cu thin films in this case are single crystal layers grown on the (001) surface
of a single crystal of MgO (which is the substrate). As the film is a single crystal,
there is no grain boundary scattering, and the observed increase in the resistivity with
decreasing film thickness is due to the scattering of the electrons from the film surface.
The experiments in Figure 2.36b can be explained by the simplified Fuchs–Sondheimer
equation with an average p = 0.20.

2 .1 0

Resistivity (nΩ m)

Grain size decreases
35

30

30

25

25

20

20

0

0.005 0.01 0.015 0.02 0.025

189

Thickness decreases

35

15

THIN METAL FILMS

15

0.01

0

0.02

0.03

1/d (1/nm)

1/D (1/nm)

(a)

(b)

0.04

0.05

Figure 2.36 (a) ρfilm of Cu polycrystalline films versus reciprocal mean grain size (diameter) 1∕d.
Film thickness D = 250–900 nm does not affect the resistivity. The best straight line is ρfilm = 17.8 nΩ m +
(600 nΩ m nm)(1∕d). (b) ρfilm of single crystal thin films of Cu versus reciprocal film thickness 1∕D at 25 °C.
The films are grown on the surface of a single crystal of MgO and the best straight line is ρfilm = 17.0 nΩ m +
(200 nΩ m nm)(1∕D).
SOURCES: (a) Riedel, S., et al., Microelectronic Engineering, 33, 165, 1997. (b) Chawla, J.S., Applied Physics Letters, 94,
252101, 2009.

THIN-FILM RESISTIVITY AND SMALL GRAINS Consider the data presented in Figure 2.36a.
What can you conclude from the plot given that the mean free path λ ≈ 40 nm in Cu?

EXAMPLE 2.30

SOLUTION

Consider the results in Figure 2.36a. According to the figure caption, the film thickness D =
250–900 nm does not affect the resistivity, which implies that ρfilm is controlled only by the
grain size d. The plot of ρfilm versus 1∕d in Figure 2.36a gives a best line that has an intercept
of 17.8 nΩ m and a slope of 600 (nΩ m)(nm). In the Cu crystal, λ ≈ 40 nm but d values in
Figure 2.36a are in the range 44 to 187 nm, larger than λ, so we actually need to use Equation 2.72a to represent the data and hence find β and then R. However, we can carry out a
Taylor expansion22 of Equation 2.72 around β = 1
ρfilm
≈ 1.03 + 1.35β
ρcrystal

that is

ρfilm ≈ 1.03ρcrystal + 1.35ρcrystal(

[2.77]

R
1
λ
1 − R) (d)

The above equation should represent the observed line when ρfilm is plotted against 1∕d as in
Figure 2.36a. The intercept is 1.03ρcrystal and yields ρcrystal = 17.3 nΩ, which approximately
matches the resistivity of Cu (17 nΩ m). The slope is
slope ≈ 1.35ρcrystal(
22

R
λ
1 − R)

See Question 2.36 on how to do the expansion, or simply use a symbolic algebra math software to carry out
the expansion to the first ( β − 1) term. Remember also that for small β, Equation 2.73a is a better approximation.

Resistivity
due to grain
boundary
scattering
around β = 1

190

CHAPTER 2

or

∙

ELECTRICAL AND THERMAL CONDUCTION IN SOLIDS
600(nΩ m) (nm) ≈ 1.35(17.3 nΩ m)

1
( R−1 − 1 ) (40 nm)

and solving the above equation yields R ≈ 0.39 for these copper films.
EXAMPLE 2.31

THIN FILM RESISITIVITY AND SURFACE SCATTERING Consider the resistivity versus film
thickness results in Figure 2.36b. The Cu film is a single crystalline layer on a MgO crystal
surface. The top and bottom surfaces of the film therefore have different p values and p in
Equation 2.76 is some average of top and bottom surfaces. Equation 2.76 is expected to apply
in the region D > 0.3λ and since λ = 40 nm, this means D > 12 nm, which is the case in
Figure 2.37b. What is the average p?
SOLUTION

Thin film
resistivity due
to surface
scattering

Equation 2.76 can be written as
3
1
ρfilm ≈ ρcrystal + ρcrystal λ(1 − p) ( )
8
D

[2.78]

where p is the average value of p for the top and bottom surfaces of the film. Equation 2.78
is a straight line when ρfilm is plotted against 1∕D. The intercept should be ρcrystal and from
Figure 2.36b (see figure caption), ρcrystal ≈ 17.0 nΩ m, a typical value for a pure Cu crystal.
The slope of the best line is 200 nΩ m nm, so that from Equation 2.78
3
3
Slope = ρcrystal λ(1 − p) = (17.0 nΩ m) (40 nm) (1 − p) ≈ 200 nΩ m nm
8
8

which gives p ≈ 0.20.
It was assumed that the surface roughness does not modify Equation 2.78. There are
many thin film cases in which one needs to also introduce the effect of surface roughness on
the scattering of electrons, which increases the resistivity above Equation 2.78.

2.11

INTERCONNECTS IN MICROELECTRONICS

An integrated circuit (IC) is a single crystal of Si that contains millions of transistors
that have been fabricated within this one crystal. Interconnects are simply metal
conductors that are used to wire the devices together to implement the desired overall operation of the IC. Figure 2.37a illustrates how metal stripes, separated by a
dielectric medium, crisscross inside an integrated circuit to "wire" different semiconductor devices within the silicon wafer. There are many layers of interconnects,
which are separated by dielectric layers made of low-permittivity material. Each
linterconnect layer is called a metalization layer. The vertical connections between
stripes, or connections from interconnects to devices in the silicon crystal, as shown
in Figure 2.37a, are called vias; vertical interconnect access. Figure 2.37b shows a
scanning electron microscope image of an IC with eight levels of metallization.
Aluminum and Al alloys, or Al silicides, have been the workhouse of the interconnects, but today’s fast chips rely on copper interconnects, which have three distinct
advantages. First, copper has a resistivity that is about 40 percent lower than that of
Al. In high-transistor-density chips in which various voltages are switched on and
off, what limits the speed of operation is the RC time constant, that is, the time
constant that is involved in charging and discharging the capacitance between the

2 .1 1

(a)

INTERCONNECTS IN MICROELECTRONICS

191

(b)

Figure 2.37 (a) A schematic illustration of different layers of metal stripes that act as interconnects, separated by layers of
dielectric. The semiconductor devices such as transistors are in the silicon crystal and are connected by these interconnects.
A via is a vertical conductor that connects metal stripes on different layers, or a device in the silicon crystal to a metal
interconnect. (b) Cross section of a chip with eight levels of metallization, M1 to M8. The interconnect metal is copper and
the medium between the interconnect layers is a low permittivity dielectric. The image is obtained with a scanning electron
microscope (SEM).
(b) Courtesy of Mark Bohr, Intel.

interconnects, and the input capacitance of the transistor; usually the former dominates. The RC is substantially reduced with Cu replacing Al so that the chip speed
is faster. The second advantage is that a lower overall interconnect resistance leads
to a lower power consumption, lower I 2R.
The third advantage is that copper has superior resistance to electromigration,
a process in which metal atoms are forced to migrate by a large current density. Such
electromigration can eventually lead to a failure of the interconnect. The current
density in interconnects with a small cross-sectional area can be very high, and hence
the electron drift velocities can also be very high. As these fast electrons collide
with the metal ions there is a momentum transfer that slowly drifts the metal ions.
Thus, the metal ions are forced to slowly migrate as a result of being bombarded by
drifting electrons; the migration is in the direction of electron flow (not current
flow). This atomic migration can deplete or accumulate material in certain local
regions of the interconnect structure. The result is that electromigration can lead to
voids (material depletion) or hillocks (material accumulation), and eventually there
may be a break or a short between interconnects (an interconnect failure). The electromigration effects are reduced in Cu interconnects because the Cu atoms are
heavier and cannot be as easily migrated by an electric current as are Al atoms.
There is a relatively simple expression for estimating the RC time constant of
multilevel interconnects that is useful in comparing various interconnect technologies
and the effects of interconnect metal resistance ρ, the relative permittivity εr of the
interlevel dielectric (insulation) between the interconnects, and the geometry of the
whole interconnect wiring. First consider a simple interconnect line, as in Figure 2.38a,

192

CHAPTER 2

∙

ELECTRICAL AND THERMAL CONDUCTION IN SOLIDS

T

W

Dielectric

(a)

M

ρ

L

Metallization
levels:
interconnects

M+1

Interconnect

εr

W

X H

X

P

P

CV

CH

H

CH
CV

Dielectric

M−1
(b)

(c)

Figure 2.38 (a) A single line interconnect surrounded by dielectric insulation. (b) Interconnects crisscross each other. There
are three levels of interconnect: M − 1, M, and M + 1. (c) An interconnect has vertical and horizontal capacitances CV and CH.

whose thickness is T, width is W, and length is L. Its resistance R is simply ρL∕(TW).
In the chip, this interconnect will have other interconnects around it as shown in a
highly simplified way in Figure 2.38b. It will couple with all these different conductors
around it and will have an overall (effective) capacitance Ceff. RCeff is what we know
as the RC time constant associated with the interconnect line in Figure 2.38b.
Suppose that the interconnect is an Mth-level metallization. It will have a series
of many “horizontal” neighbors along this Mth level. Let X be the nearest edge-toedge separation and P be the pitch of these horizontal neighbors at the Mth level.
The pitch P refers to the separation from center to center, or the periodicity of
interconnects; P = W + X. At a height H above the interconnect there will be a line
running at the (M + 1) level. Similarly there will be an interconnect line at a distance
H below at the (M − 1) level. We can identify two sets of capacitances. CV represents
the capacitance in the vertical direction, between the interconnect and its upper or
lower neighbor. CH is the lateral capacitance in the horizontal direction, between a
neighbor on the right or left. Both are shown in Figure 2.38c. The interconnect therefore has two CV and two CH, four capacitances in total, and all are in parallel as shown
in Figure 2.38c. From the simple parallel plate capacitance formula we can write
CH =
Effective
capacitance
in multilevel
interconnect
structures
RC time
constant in
multilevel
interconnect
structures

εoεrTL
X

and

CV =

εoεrWL
H

Usually CH is greater than CV. From Figure 2.38c, the effective capacitance
Ceff = 2(CH + CV),
Ceff = 2εoεrL(

T W
+
X H)

[2.79]

which is the effective multilevel interconnect capacitance. We now multiply this
with R = ρL∕(TW) to obtain the RC time constant,
RC = 2εoεrρ(

L2
T W
+
TW )( X H )

[2.80]

2 .1 1

INTERCONNECTS IN MICROELECTRONICS

Equation 2.80 is only an approximate first-order calculation, but, nonetheless, it
turns out to be quite a useful equation for roughly predicting the RC time constant
and hence the speed of multilevel interconnect based high-transistor-density chips.23
Most significantly, it highlights the importance of three influencing effects: the resistivity of the interconnect metal; relative permittivity εr of the dielectric insulation
between the conductors; and the geometry or “architecture” of the interconnects L,
T, W, X, and H. Notice that L appears as L2 in Equation 2.80 and has significant
control on the overall RC. Equation 2.80 does not obviously include the time it takes
to turn on and off the individual transistors connected to the interconnects. In a
high-transistor-density chip, the latter is smaller than the interconnect RC time constant.
The reduction in the interconnect resistivity ρ by the use of Cu instead of Al
has been a commendable achievement, and cuts down RC significantly. Further
reduction in ρ is limited because Cu already has a very small resistivity; the smallest ρ is for Ag which is only about 5 percent lower. Current research efforts for
reducing RC further are concentrated on mainly two factors. First is the reduction
of εr as much as possible by using dielectrics such as fluorinated SiO2 (known as
FSG) for which εr = 3.6, or, more importantly, using what are called low-k dielectric
materials (k stands for εr) such as various polymers or porous dielectrics24 that
have a lower εr, typically 2–3, which is a substantial reduction from 3.6. The second is the development of optimized interconnect geometries that reduce L2 in Equation 2.80. (T, W, X, and H are all of comparable size, so L2 is the most dominant
geometric factor.)
The ratio of the thickness T to width W of an interconnect is called the aspect
ratio, Ar = T∕W. This ratio is typically between 1 to 2. Very roughly, in many cases,
X and W are the same, X ≈ W and X ≈ P∕2 (see Figure 2.38b). Then Equation 2.80
simplifies further,
4
1
RC ≈ 2εoεrρL2( 2 + 2 )
P
T

[2.81]

The signal delays between the transistors on a chip arise from the interconnect RC
time constant. Equations 2.80 and 2.81 are often also used to calculate the multilevel
interconnect delay time. Suppose that we take some typical values, L ≈ 10 mm,
T ≈ 1 μm, P ≈ 1 μm, ρ = 17 nΩ m for a Cu interconnect, and εr ≈ 3.6 for FSG;
then RC ≈ 0.43 ns, not a negligible value in today’s speed hungry computing.

In a particular high-transistor-density
IC where copper is used as the interconnect, one level of the multilevel interconnects has the
following characteristics: pitch P = 0.45 μm, T = 0.36 μm, AR = 1.6, H = X, and εr ≈ 3.6.
Find the effective capacitance per millimeter of interconnect length, and the RC delay time
per L2 as ps/mm2 (as normally used in industry).
MULTILEVEL INTERCONNECT RC TIME CONSTANT

23
A more rigorous theory would consider the interconnect system as having a distributed resistance and a
distributed capacitance, similar to a transmission line; a topical research area. The treatment here is more than
sufficient to obtain approximate results and understand the factors that control the interconnect delay time.
24
The mixture rules mentioned in this chapter turn up again in a different but recognizable form for predicting
the overall relative permittivity of porous dielectrics.

193

RC time
constant
estimate in
multilevel
interconnect
structures

EXAMPLE 2.32

194

CHAPTER 2

∙

ELECTRICAL AND THERMAL CONDUCTION IN SOLIDS

SOLUTION

Since AR = T∕W, W = T∕AR = 0.36∕1.6 = 0.225 μm. Further, from Figure 2.38b, P = W + X,
so that X = P − W = 0.45 − 0.225 = 0.225 μm. H = X = 0.225 μm. Thus, Equation 2.79
for L = 1 mm = 10−3 m gives
Ceff = 2εoεr L(

T W
0.225
0.36
+
= 2(8.85 × 10−12 ) (3.6) (10−3 ) [
+
= 0.17 pF
X H)
0.225 0.225 ]

which is about 0.2 pF per millimeter of interconnect. The RC time constant per L2 is
RC
1
T W
1
1
+
= 2εoεr ρ( )( + ) = 2εoεr ρ(
2
)
TW
X
H
WX
TH
L
= 2(8.85 × 10−12 ) (3.6) (17 × 10−9 )

1
1
[ (0.225 × 10−6 ) (0.225 × 10−6 ) + (0.36 × 10−6 ) (0.225 × 10−6 ) ]

= 3.4 × 10−5 s m−2

2.12

34 ps mm−2

or

ELECTROMIGRATION AND BLACK’S EQUATION

Interconnects have small cross-sectional dimensions, and consequently the current
densities can be quite large. Figure 2.39a depicts how the continual bombardment
of lattice atoms (metal ions) by many “fast” conduction electrons in high-currentdensity regions can transfer enough momentum to a host metal atom to migrate it,
that is, diffuse it along a suitable path in the crystal. The bombarded metal atom has
to jump to a suitable lattice location to migrate, which is usually easiest along grain

Void
and
failure

Hillock
Void
Grain boundary

tion

Electron

flow

tron

Current

Elec

Interconnect

Cold

Grain
boundary

Hillock

igra

trom

Elec

e

rfac

Inte

Hot

Cold
Hillocks

(b)

Current

(a)

(c)

Figure 2.39 (a) Electrons bombard the metal ions and force them to slowly migrate. (b) Formation of voids and hillocks in a
polycrystalline metal interconnect by the electromigration of metal ions along grain boundaries and interfaces. (c) Accelerated
tests on a 3 μm chemical vapor deposited Cu line: T = 200 °C and J = 6 MA cm−2. The photos show void formation and fatal
failure (break), and hillock formation.
(c) Courtesy of Dr. Lucile Arnaud, CEA-LETI, France.

2 .1 2

ELECTROMIGRATION AND BLACK’S EQUATION

195

boundaries or surfaces where there is sufficient space as depicted in Figure 2.39a
and b. Grain boundaries that are parallel to the electron flow therefore can migrate
atoms more efficiently than grain boundaries in other directions. Atomic diffusion
can also occur along a surface of the interconnect, that is, along an interface between
the interconnect metal and the neighboring material. The final result of atomic
migration is usually either material depletion or accumulation as depicted in Figure
2.39c. The depletion of material leads to a void and a possible eventual break in the
interconnect. The accumulation of material leads to a hillock and a short between
lines. Interconnect failure by electromigration is measured by the mean time to
50 percent failure tMTF. There are two factors that control the rate of electromigration REM. First is the activation energy EA involved in migrating (diffusing) the metal
atom, and the second is the rate at which the atoms are bombarded with electrons,
which depends on the current density J. Thus,
REM ∝ J n exp(−

EA
kT )

[2.82]

in which the rate is proportional to J n, instead of just J because it is found experimentally that n ≥ 1. From the electromigration rate we can find the average time
tMTF it takes for 50 percent failure of interconnects because this time is inversely
proportional to the electromigration rate in Equation 2.82:
tMTF = ABJ

−n

EA
exp( )
kT

[2.83]

where AB is a constant. Equation 2.83 is known as Black’s equation,25 and it is
extremely useful in extrapolating high-temperature failure tests to normal operating
temperatures. Electromigration-induced interconnect failures are typically examined
at elevated temperatures where the failure times are over a measurable time scale in
the laboratory (perhaps several hours or a few days). These experiments are called
accelerated failure tests because they make use of the fact that at high temperatures
the electromigration failure occurs more quickly. The results are then extrapolated
to room temperature by using Black’s equation.
Typically electromigration occurs along grain boundaries or along various interfaces that the interconnect has with its surroundings, the semiconductor, dielectric
material, etc. The diffusion coefficient has a lower activation energy EA for these
migration paths than for diffusion within the volume of the crystal. The electromigration process therefore depends on the microstructure of the interconnect metal, and
its interfaces. Usually another metal, called a barrier, is deposited to occupy the
interface space between the interconnect and the semiconductor or the oxide. The
barrier passivates the interface, rendering it relatively inactive in terms of providing
an electromigration path. An interconnect can also have a temperature gradient along
it. (The heat generated by I 2R may be conducted away faster at the ends of the interconnect, leaving the central region hotter.) Electromigration would be faster in the hot
25

James Black of Motorola reported his electromigration observations in a conference paper entitled “Mass
transport of aluminum by momentum exchange with conducting electrons” Proc. 1967 Annual Symposium on
Reliability Physics, IEEE Cat. 7-15C58, November 1967, p. 148.

Electromigration rate

Black’s
electromigration failure
equation

196

CHAPTER 2

∙

ELECTRICAL AND THERMAL CONDUCTION IN SOLIDS
(a)

Electromigration in a Cu interconnect. SEM images
depicting a 50 μm long and 130 nm wide Cu
interconnect line (a) before and (b) after the
electromigration failure. A hillock has formed on the
interconnect line and a void has developed on the
right interconnect pad that has led to a failure. The
electron drift and hence atomic migration is from right
to left.
From Figure 2.10 in K. Mirpuri, J. Szpunar and
H. Wendrock, Chapter 2, “Texture and Microstructure
Dependence of Electromigration Defect Nucleation
in Damascene Cu Interconnect Lines Studied
in Situ by EBSD”, Krzysztof Iniewski (Editor),
Nanoelectronics: Nanowires, Molecular Electronics,
and Nanodevices, McGraw-Hill, New York, 2011.

(b)

⊖ e–

Hillock

Void

region and very slow (almost stationary) in the cold region since it is a thermally
activated process. Consequently a pileup of electromigrated atoms can occur as atoms
are migrated from hot to cold regions along the interconnect, leading to a hillock.26
Pure Al suffers badly from electromigration problems and is usually alloyed with
small amounts of Cu, called Al(Cu), to reduce electromigration to a tolerable level. But
the resistivity increases. (Why?) In recent Cu interconnects, the most important diffusion path seems to be the interface between the Cu surface and the dielectric. Surface
coating of these Cu interconnects provides control over electromigration failures.
26

Somewhat like a traffic accident pileup in which speeding cars run into stationary cars ahead of them.

DEFINING TERMS
Alloy is a metal that contains more than one element.
Brass is a copper-rich Cu–Zn alloy.
Bronze is a copper-rich Cu–Sn alloy.
Drift mobility is the drift velocity per unit applied
field. If μd is the drift mobility, then the defining equation is vd = μdE, where vd is the drift velocity and E is
the field.
Drift velocity is the average electron velocity, over all
the conduction electrons in the conductor, in the direction of an applied electrical force (F = −eE for electrons). In the absence of an applied field, all the
electrons move around randomly, and the average velocity over all the electrons in any direction is zero.
With an applied field Ex, there is a net velocity per
electron vdx, in the direction opposite to the field,

where vdx depends on Ex by virtue of vdx = μdEx, where
μd is the drift mobility.
Electrical conductivity (σ) is a property of a material
that quantifies the ease with which charges flow inside
the material along an applied electric field or a voltage
gradient. The conductivity is the inverse of electrical
resistivity ρ. Since charge flow is caused by a voltage
gradient, σ is the rate of charge flow across a unit area
per unit voltage gradient, J = σE.
Electromigration is current density–induced diffusion
of host metal atoms due to their repeated bombardment
by conduction electrons at high current densities; the
metal atoms migrate in the direction of electron flow.
Black’s equation describes the mean time to failure of
metal film interconnects due to electromigration failure.

DEFINING TERMS
Fourier’s law states that the rate of heat flow Q′
through a sample, due to thermal conduction, is proportional to the temperature gradient dT∕dx and the
cross-sectional area A, that is, Q′ = −κA(dT∕dx), where
κ is the thermal conductivity.
Fuchs-Sondheimer equation describes the resistivity
of a thin metal film in which scattering from the surfaces of the thin film becomes significant or dominant
when the film thickness is comparable or smaller than
the mean free path of electrons in the bulk crystal. The
resistivity increases with decreasing film thickness.
Hall coefficient (RH) is a parameter that gauges the
