Repository: dhruvvenkat/2A-assistants

trying out this new method of studying!

File: courses/ece109-materials/text/ECE 109 Electronic Materials & Devices Principles of 4th Ed.txt (part 14 of 63)
Questions and Problems 847
Chapter 9
Optical Properties of Materials
magnitude of the Hall effect. If Ey is the electric field in
the y direction, due to a current density Jx along x and
a magnetic field Bz along z, then RH = Ey∕JxBz.
Hall effect is a phenomenon that occurs in a conductor carrying a current when the conductor is placed in
a magnetic field perpendicular to the current. The
charge carriers in the conductor are deflected by the
magnetic field, giving rise to an electric field (Hall
field) that is perpendicular to both the current and the
magnetic field. If the current density Jx is along x and
the magnetic field Bz is along z, then the Hall field is
along either +y or −y, depending on the polarity of the
charge carriers in the material.
Heterogeneous mixture is a mixture in which the individual components remain physically separate and
possess different chemical and physical properties; that
is, a mixture of different phases.
Homogeneous mixture is a mixture of two or more
chemical species in which the chemical properties
(e.g., composition) and physical properties (e.g., density, heat capacity) are uniform throughout. A homogeneous mixture is a solution.
Interconnects are various thin metal conductors in a
Si integrated circuit that connect various devices to
implement the required wiring of the devices. In modern ICs, these interconnects are primarily electrodeposited Cu films.
Ionic conduction is the migration of ions in the material as a result of field-directed diffusion. When a positive ion in an interstitial site jumps to a neighboring
interstitial site in the direction of the field, it lowers its
potential energy which is a favorable process. If it

197

jumps in the opposite direction, then it has to do work
against the force of the field which is undesirable. Thus
the diffusion of the positive ion is directed along the
field.
Isomorphous phase diagram is a phase diagram for
an alloy that has unlimited solid solubility.
Joule’s law relates the power dissipated per unit volume
Pvol by a current-carrying conductor to the applied field
E and the current density J, such that Pvol = JE = σE2.
Lorentz force is the force experienced by a moving
charge in a magnetic field. When a charge q is moving
with a velocity v in a magnetic field B, the charge experiences a force F that is proportional to the magnitude of its charge q, its velocity v, and the field B, such
that F = qv × B.
Magnetic field, magnetic flux density, or magnetic
induction (B) is a vector field quantity that describes
the magnitude and direction of the magnetic force exerted on a moving charge or a current-carrying conductor. The magnetic force is essentially the Lorentz force
and excludes the electrostatic force qE.
Magnetic permeability (μ) or simply permeability is
a property of the medium that characterizes the effectiveness of a medium in generating as much magnetic
field as possible for given external currents. It is the
product of the permeability of free space (vacuum) or
absolute permeability (μo) and relative permeability of
the medium (μr), i.e., μ = μo μr.
Magnetometer is an instrument for measuring the
magnitude of a magnetic field.
Matthiessen’s rule gives the overall resistivity of a
metal as the sum of individual resistivities due to scattering from thermal vibrations, impurities, and crystal
defects. If the resistivity due to scattering from thermal
vibrations is denoted ρT and the resistivities due to
scattering from crystal defects and impurities can be
lumped into a single resistivity term called the residual
resistivity ρR, then ρ = ρT + ρR.
Mayadas–Shatzkes formula describes the resistivity
of a thin metal film in which grain boundary scattering
becomes significant or dominant; and the grain size is
comparable or smaller than the mean free path of electrons in the bulk crystal. The resistivity increases with
decreasing grain size.

198

CHAPTER 2

∙

ELECTRICAL AND THERMAL CONDUCTION IN SOLIDS

Mean free path is the mean distance traversed by an
electron between scattering events. If τ is the mean free
time between scattering events and u is the mean speed
of the electron, then the mean free path is ℓ = uτ.
Mean free time is the average time it takes to scatter a
conduction electron. If ti is the free time between collisions (between scattering events) for an electron labeled i, then τ = ti averaged over all the electrons. The
drift mobility is related to the mean free time by μd =
eτ∕me. The reciprocal of the mean free time is the
mean probability per unit time that a conduction electron will be scattered; in other words, the mean frequency of scattering events.
Nordheim’s rule states that the resistivity of a solid
solution (an isomorphous alloy) due to impurities ρI is
proportional to the concentrations of the solute X and
the solvent (1 − X).
Phase (in materials science) is a physically homogeneous portion of a materials system that has uniform
physical and chemical characteristics.
Relaxation time is an equivalent term for the mean
free time between scattering events.
Residual resistivity (ρR) is the contribution to the resistivity arising from scattering processes other than
thermal vibrations of the lattice, for example, impurities, grain boundaries, dislocations, point defects.
Skin effect is an electromagnetic phenomenon that, at
high frequencies, restricts ac current flow to near the
surface of a conductor to reduce the energy stored in
the magnetic field.
Solid solution is a crystalline material that is a homogeneous mixture of two or more chemical species. The
mixing occurs at the atomic scale, as in mixing alcohol
and water. Solid solutions can be substitutional (as in
Cu–Ni) or interstitial (for example, C in Fe).

Stefan’s law is a phenomenological description of the
energy radiated (as electromagnetic waves) from a surface per second. When a surface is heated to a temperature T, it radiates net energy at a rate given by Pradiated =
ϵσS A(T 4 − T 04), where σS is Stefan’s constant (5.67 ×
10−8 W m−2 K−4), ϵ is the emissivity of the surface, A
is the surface area, and T0 is the ambient temperature.
Temperature coefficient of resistivity (TCR) (α0) is
defined as the fractional change in the electrical resistivity of a material per unit increase in the temperature
with respect to some reference temperature T0.
Thermal conductivity (κ) is a property of a material
that quantifies the ease with which heat flows along the
material from higher to lower temperature regions.
Since heat flow is due to a temperature gradient, κ is
the rate of heat flow across a unit area per unit temperature gradient.
Thermal resistance (θ) is a measure of the difficulty
with which heat conduction takes place along a material sample. The thermal resistance is defined as the
temperature drop per unit heat flow, θ = ΔT∕Q′. It depends on both the material and its geometry. If the heat
losses from the surfaces are negligible, then θ = L∕κA,
where L is the length of the sample (along heat flow)
and A is the cross-sectional area.
Thermally activated conductivity means that the
conductivity increases in an exponential fashion with
temperature as in σ = σo exp(−Eσ∕kT ) where Eσ is the
activation energy.
Thin film is a conductor whose thickness is typically
less than ∼1 micron; the thickness is also much less
than the width and length of the conductor. Typically
thin films have a higher resistivity than the corresponding bulk material due to the grain boundary and surface
scattering.

QUESTIONS AND PROBLEMS
2.1

Electrical conduction Na is a monovalent metal (BCC) with a density of 0.9712 g cm−3. Its atomic
mass is 22.99 g mol−1. The drift mobility of electrons in Na is 53 cm2 V−1 s−1.
a. Consider the collection of conduction electrons in the solid. If each Na atom donates one electron
to the electron sea, estimate the mean separation between the electrons. (Note: If n is the concentration of particles, then the particles’ mean separation d = 1∕n1∕3.)

QUESTIONS AND PROBLEMS
b.

c.

d.

Estimate the mean separation between an electron (e−) and a metal ion (Na+), assuming that
most of the time the electron prefers to be between two neighboring Na+ ions. What is the
approximate Coulombic interaction energy (in eV) between an electron and an Na+ ion?
How does this electron/metal-ion interaction energy compare with the average thermal energy
per particle, according to the kinetic molecular theory of matter? Do you expect the kinetic
molecular theory to be applicable to the conduction electrons in Na? If the mean electron/metalion interaction energy is of the same order of magnitude as the mean KE of the electrons, what
is the mean speed of electrons in Na? Why should the mean kinetic energy be comparable to
the mean electron/metal-ion interaction energy?
Calculate the electrical conductivity of Na and compare this with the experimental value of
2.1 × 107 Ω−1 m−1 and comment on the difference.

2.2

Electrical conduction The resistivity of aluminum at 25 °C has been measured to be 2.72 ×
10−8 Ω m. The thermal coefficient of resistivity of aluminum at 0 °C is 4.29 × 10−3 K−1. Aluminum
has a valency of 3, a density of 2.70 g cm−3, and an atomic mass of 27.
a. Calculate the resistivity of aluminum at −40 °C.
b. What is the thermal coefficient of resistivity at −40 °C?
c. Estimate the mean free time between collisions for the conduction electrons in aluminum at
25 °C, and hence estimate their drift mobility.
d. If the mean speed of the conduction electrons is about 2.0 × 106 m s−1, calculate the mean free
path and compare this with the interatomic separation in Al (Al is FCC). What should be the
thickness of an Al film that is deposited on an IC chip such that its resistivity is the same as
that of bulk Al?
e. What is the percentage change in the power loss due to Joule heating of the aluminum wire when
the temperature drops from 25 °C to −40 °C?

2.3

Conduction in gold Gold is in the same group as Cu and Ag. Assuming that each Au atom donates
one conduction electron, calculate the drift mobility of the electrons in gold at 22 °C. What is the
mean free path of the conduction electrons if their mean speed is 1.4 × 106 m s−1? (Use ρo and αo
in Table 2.1.)

2.4

Mean free time between collisions Let 1∕τ be the mean probability per unit time that a conduction electron in a metal collides with (or is scattered by) lattice vibrations, impurities, or defects,
etc. Then the probability that an electron makes a collision in a small time interval δt is δt∕τ.
Suppose that n(t) is the concentration of electrons that have not yet collided. The change δn in
the uncollided electron concentration is then −nδt∕τ. Thus, δn = −nδt∕τ, or δn∕n = −δt∕τ. We
can integrate this from n = no at x = 0 to n = n(t) at time t to find the concentration of uncollided
electrons n(t) at t
n(t) = noexp(−t∕τ)

[2.84]

Concentration
of uncollided
electrons

[2.85]

Electron
scattering
statistics

Show that the mean free time and mean square free time are given by
t=

∫0∞tn(t)dt
∫0∞n(t)dt

=τ

and

t2 =

∫0∞t2n(t)dt
∫0∞n(t)dt

= 2τ2

What is your conclusion?
2.5

199

Effective number of conduction electrons per atom
a. Electron drift mobility in tin (Sn) is 3.9 cm2 V−1 s−1. The room temperature (20 °C) resistivity
of Sn is about 110 nΩ m. Atomic mass Mat and density of Sn are 118.69 g mol−1 and 7.30 g cm−3,
respectively. How many “free” electrons are donated by each Sn atom in the crystal? How does
this compare with the position of Sn in Group IVB of the Periodic Table?
b. Consider the resistivity of few selected metals from Groups I to IV in the Periodic Table in Table 2.8.
Calculate the number of conduction electrons contributed per atom and compare this with the
location of the element in the Periodic Table. What is your conclusion?

200

ELECTRICAL AND THERMAL CONDUCTION IN SOLIDS

∙

CHAPTER 2

Table 2.8 Selection of metals from Groups I to IV in the Periodic Table

Metal

Periodic
Group

Valency

Density
(g cm−3)

Resistivity
(nΩ m)

Mobility
(cm2 V−1s−1)

Na
Mg
Ag
Zn
Al
Sn
Pb

IA
IIA
IB
IIB
IIIB
IVB
IVB

1
2
1
2
3
4
4

0.97
1.74
10.5
7.14
2.7
7.30
11.4

42.0
44.5
15.9
59.2
26.5
110
206

53
17
56
8
12
3.9
2.3

NOTE: Mobility from Hall-effect measurements.

2.6

Resistivity of Ta Consider the resistivity of tantalum, which is summarized in Table 2.9. Plot ρ against
T on a log–log plot and find n for the behavior ρ ∝ T n. Find the TCR at 0 and 25 °C. What is your
conclusion?

Table 2.9 Resistivity of Ta
T (K)
ρ (nΩ m)

200
86.6

273
122

293
131

298
134

300
135

400
182

500
229

600
274

700
318

800
359

900
401

SOURCE: Ed. Haynes, W.M., CRC Handbook of Chemistry and Physics, 96th Edition, 2015-2016. CRC Press.

2.7

TCR of isomorphous alloys Determine the composition of the Cu–Ni alloy that will have a TCR of
4 × 10−4 K−1, that is, a TCR that is an order of magnitude less than that of Cu. Over the composition
range of interest, the resistivity of the Cu–Ni alloy can be calculated from ρCuNi ≈ ρCu + Ceff X(1 − X),
where Ceff, the effective Nordheim coefficient, is about 1310 nΩ m.

2.8

Resistivity of isomorphous alloys and Nordheim’s rule What are the maximum atomic and weight
percentages of Cu that can be added to Au without exceeding a resistivity that is twice that of pure
gold? What are the maximum atomic and weight percentages of Au that can be added to pure Cu
without exceeding twice the resistivity of pure copper? (Alloys are normally prepared by mixing the
elements in weight.)

2.9

Physical properties of alloys Consider Cu–Sn alloys, called phosphor bronzes. Their properties are
listed in Table 2.10 from the ASM Handbook. Plot these properties all in graph (using a log-scale
for the properties axis) as a function of composition and deduce conclusions. How does κ∕σ change?
Compositions are wt. %. Assume that Cu–Sn is a solid solution over this composition range.

Table 2.10 Selected properties of Cu with Sn at 20 °C

Cu
98.7Cu-1.35Sn
92Cu-8Sn
90Cu-10Sn

ρ

κ

nΩ m
17.1
36
133
157

−1

λ

cs
−1

Wm K
391
208
62
50

−1

J kg K
385
380
380
380

−1

−6

−1

×10 K
17.0
17.8
18.2
18.4

E

d

GPa
115
117
110
110

g cm−3
8.94
8.89
8.80
8.78

NOTE: ρ is resistivity, κ is thermal conductivity, cs is specific heat capacity, λ is linear thermal expansion
coefficient, E is Young’s modulus and d is density.

QUESTIONS AND PROBLEMS
2.10

201

Nordheim’s rule and brass Brass is a Cu–Zn alloy. Table 2.11 shows some typical resistivity
values for various Cu–Zn compositions in which the alloy is a solid solution (up to 30% Zn).
a. Plot ρ versus X(1 − X). From the slope of the best-fit line find the mean (effective) Nordheim
coefficient C for Zn dissolved in Cu over this compositional range.
b. Since X is the atomic fraction of Zn in brass, for each atom in the alloy, there are X Zn atoms
and (1 − X) Cu atoms. The conduction electrons consist of each Zn donating two electrons and
each copper donating one electron.27 Thus, there are 2(X) + 1(1 − X) = 1 + X conduction
electrons per atom. Since the conductivity is proportional to the electron concentration, the
combined Nordheim–Matthiessens rule must be scaled up by (1 + X),
ρbrass =

ρo + CX(1 − X)
(1 + X)

Plot the data in Table 2.11 as ρ(1 + X) versus X(1 − X). From the best-fit line find C and ρo. What
is your conclusion? (Compare the correlation coefficients of the best-fit lines in your two plots.)
Table 2.11 Cu–Zn brass alloys
Zn at.% in Cu–Zn
Resistivity nΩ m

0
17

0.34
18.1

0.5
18.84

0.93
20.7

3.06
26.8

4.65
29.9

9.66
39.1

15.6
49.0

19.59
54.8

29.39
63.5

SOURCE: Fairbank, H.A., Physical Review, 66, 274, 1944.

2.11

Resistivity of solid solution metal alloys: testing Nordheim’s rule Nordheim’s rule accounts for
the increase in the resistivity resulting from the scattering of electrons from the random distribution
of impurity (solute) atoms in the host (solvent) crystal. It can nonetheless be quite useful in approximately predicting the resistivity at one composition of a solid solution metal alloy, given the value at
another composition. Table 2.12 lists some solid solution metal alloys and gives the resistivity ρ at
one composition X and asks for a prediction ρ′ based on Nordheim’s rule at another composition X′.
Fill in the table for ρ′ and compare the predicted values with the experimental values, and comment.

Table 2.12 Resistivities of some solid solution metal alloys
Alloy

X (at.%)
ρo (nΩ m)
ρ at X (nΩ m)
Ceff
X′
ρ′ at X′ (nΩ m)
ρ′ at X′ (nΩ m)
Experimental

Ag–Au

Au–Ag

Cu–Pd

Ag–Pd

Au–Pd

Pd–Pt

Pt–Pd

Cu–Ni

8.8% Au
16.2
44.2

8.77% Ag
22.7
54.1

6.2% Pd
17
70.8

10.1% Pd
16.2
59.8

8.88% Pd
22.7
54.1

7.66% Pt
108
188.2

7.1% Pd
105.8
146.8

2.16% Ni
17
50

15.4% Au

24.4% Ag

13% Pd

15.2% Pd

17.1% Pd

15.5% Pt

13.8% Pd

23.4% Ni

66.3

107.2

121.6

83.8

82.2

244

181

300

NOTE: First symbol (e.g., Ag in AgAu) is the matrix (solvent) and the second (Au) is the added solute. X is in at.%, converted from
traditional weight percentages reported with alloys. Ceff is the effective Nordheim coefficient in ρ = ρo + Ceff X(1 − X).
27

The approach in Question 2.10 is an empirical and a classical way to try and account for the fact that as the
Zn concentration increases, the resistivity does not increase at a rate demanded by the Nordheim equation.
An intuitive correction is then done by increasing the conduction electron concentration with Zn, based on
valency. There is, however, a modern physics explanation that involves not only scattering from the introduction
of impurities (Zn), but also changes in something called the “Fermi surface and density of states at the Fermi
energy”, which can be found in advanced solid state physics textbooks.

202

CHAPTER 2

*2.12

∙

ELECTRICAL AND THERMAL CONDUCTION IN SOLIDS

TCR and alloy resistivity Table 2.13 shows the resistivity and TCR (α) of Cu–Ni alloys. Plot TCR
versus 1∕ρ, and obtain the best-fit line. What is your conclusion? Consider the Matthiessen rule, and
explain why the plot should be a straight line. What is the relationship between ρCu, αCu, ρCuNi, and
αCuNi? Can this be generalized?

Table 2.13 Cu–Ni alloys, resistivity, and TCR

0
17
4270

Resistivity (nΩ m)
TCR (ppm °C−1)

Ni wt.% in Cu–Ni
2
6
11
50
100
150
1350
550
430

20
300
160

NOTE: ppm-parts per million, i.e., 10−6.

2.13

Hall effect measurements The resistivity and the Hall coefficient of pure aluminum and Al with
1 at.% Si have been measured at 20 °C (293 K) as ρ = 2.65 μΩ cm, RH = −3.51 × 10−11 m3 C−1 for
Al and ρ = 3.33 μΩ cm, RH = −3.16 × 10−11 m3 C−1 for 99 at.% Al-1 at% Si. The lattice parameters
for the pure metal and the alloy are 0.4049 nm and 0.4074 nm. What does the simple Drude model
predict for the drift mobility in these two metals? How many conduction electrons are there per atom?
(Data from M Bradley and John Stringer, J. Phys. F: Metal Phys., 4, 839, 1974).

2.14

Hall effect and the Drude model Table 2.14 shows the experimentally measured Hall coefficient
and resistivities for various metals and their position in the periodic table. (a) Calculate the Hall
mobility of each element. (b) Calculate the conduction electron concentration from the experimental
value of RH. (c) Find how many electrons per atom are contributed to the conduction electron gas in
the metal per metal atom. What is your conclusion?

Table 2.14 Measured Hall coefficients for a few metals at 25 °C

Group
RH (×10−11 m3 C−1)
ρ (nΩ m)

Li

Na

K

Cs

Cu

Ag

Au

Ca

Mg

Zn

Al

In

I
−15
92.8

I
−24.8
48.8

I
−42.8
73.9

I
−73.3
208

IB
−5.4
17.1

IB
−9.0
16.7

IB
−7.2
22.6

IIA
−17.8
33.6

IIA
−8.3
44.8

IIB
+10.4
60.1

III
−3.4
27.1

III
−0.73
83.7

SOURCE: Hurd, C., The Hall Coefficient of Metals and Alloys, Plenum, New York, NY, 1972, along with other sources.

2.15

The Hall effect Consider a rectangular sample, a metal or an n-type semiconductor, with a length
L, width W, and thickness D. A current I is passed along L, perpendicular to the cross-sectional area
WD. The face W × L is exposed to a magnetic field density B. A voltmeter is connected across the
width, as shown in Figure 2.40, to read the Hall voltage VH.
a. Show that the Hall voltage recorded by the voltmeter is

Hall voltage

VH =
b.

IB
Den

Consider a 1-micron-thick strip of gold layer on an insulating substrate that is a candidate for a
Hall probe sensor. If the current through the film is maintained at constant 100 mA, what is the
magnetic field that can be recorded per μV of Hall voltage?

QUESTIONS AND PROBLEMS

B

L
W
D
I

VH
Figure 2.40 Hall effect in a rectangular material with
length L, width W, and thickness D.
The voltmeter is across the width W.

2.16

Electrical and thermal conductivity of In Electron drift mobility in indium has been measured to
be 6 cm2 V−1 s−1. The room temperature (27 °C) resistivity of In is 8.37 × 10−8 Ωm, and its atomic
mass and density are 114.82 amu or g mol−1 and 7.31 g cm−3, respectively.
a. Based on the resistivity value, determine how many free electrons are donated by each In atom
in the crystal. How does this compare with the position of In in the Periodic Table (Group IIIB)?
b. If the mean speed of conduction electrons in In is 1.74 × 108 cm s−1, what is the mean free
path?
c. Calculate the thermal conductivity of In. How does this compare with the experimental value of
81.6 W m−1 K−1?

2.17

Electrical and thermal conductivity of Ag The electron drift mobility in silver has been measured
to be 54 cm2 V−1 s−1 at 27 °C. The atomic mass and density of Ag are given as 107.87 amu or g
mol−1 and 10.50 g cm−3, respectively.
a. Assuming that each Ag atom contributes one conduction electron, calculate the resistivity of Ag
at 27 °C. Compare this value with the measured value of 1.6 × 10−8 Ωm at the same temperature
and suggest reasons for the difference.
b. Calculate the thermal conductivity of silver at 27 °C and at 0 °C.

2.18

Mixture rules A 70% Cu–30% Zn brass electrical component has been made of powdered metal
and contains 15 vol.% porosity. Assume that the pores are dispersed randomly. Given that the resistivity of 70% Cu–30% Zn brass is 62 nΩ m, calculate the effective resistivity of the brass component
using the simple conductivity mixture rule, Equation 2.32, and the Reynolds and Hough rule.

2.19

Mixture rules
a. A certain carbon electrode used in electrical arcing applications is 47 percent porous. Given that
the resistivity of graphite (in polycrystalline form) at room temperature is about 9.1 μΩ m,
estimate the effective resistivity of the carbon electrode using the appropriate Reynolds and
Hough rule and the simple conductivity mixture rule. Compare your estimates with the measured
value of 18 μΩ m and comment on the differences.
b. Silver particles are dispersed in a graphite paste to increase the effective conductivity of the
paste. If the volume fraction of dispersed silver is 50 percent, what is the effective conductivity
of this paste?

2.20

Ag–Ni alloys (contact materials) and the mixture rules Silver alloys, particularly Ag alloys with
the precious metals Pt, Pd, Ni, and Au, are extensively used as contact materials in various switches.
Alloying Ag with other metals generally increases the hardness, wear resistance, and corrosion resistance at the expense of electrical and thermal conductivity. For example, Ag–Ni alloys are widely
used as contact materials in switches in domestic appliances, control and selector switches, circuit
breakers, and automotive switches up to several hundred amperes of current. Table 2.15 shows the
resistivities of four Ag–Ni alloys used in make-and-break as well as disconnect contacts with current
ratings up to ∼100 A.

203

204

CHAPTER 2

∙

ELECTRICAL AND THERMAL CONDUCTION IN SOLIDS

Table 2.15 Resistivity of Ag–Ni contact alloys for switches

d (g cm−3)
ρ (nΩ m)

0
10.49
16.9

10
10.25
18.7

Ni % in Ag–Ni alloy
15
20
30
10.15
10.05
9.8
19.0
20.0
24.4

40
9.7
27.0

100
8.91
71.0

NOTE: Compositions are in wt.%. Ag–10% Ni means 90% Ag–10% Ni. d = density and
ρ = resistivity. Use volume fraction of Ni = wNi(dalloy ∕dNi), where wNi is the Ni weight
fraction, to convert wt.% to volume %. Data combined from various sources.

a.

b.

2.21

Ag–Ni is a two-phase alloy, a mixture of Ag-rich and Ni-rich phases. Using an appropriate
mixture rule, predict the resistivity of the alloy and compare with the measured values in Table
2.15. Explain the difference between the predicted and experimental values.
Compare the resistivity of Ag–10% Ni with that of Ag–10% Pd in Table 2.12. The resistivity
of the Ag–Pd alloy is almost a factor of 3 greater. Ag–Pd is an isomorphous solid solution,
whereas Ag–Ni is a two-phase mixture. Explain the difference in the resistivities of Ag–Ni and
Ag–Pd.

Ag–W alloys (contact materials) and the mixture rule Silver–tungsten alloys are frequently used
in heavy-duty switching applications (e.g., current-carrying contacts and oil circuit breakers) and in
arcing tips. Ag–W is a two-phase alloy, a mixture of Ag-rich and W-rich phases. The measured
resistivity and density for various Ag–W compositions are summarized in Table 2.16.
a. Plot the resistivity and density of the Ag–W alloy against the W content (wt.%)
b. Show that the density of the mixture, d, is given by
d −1 = wαdα−1 + wβ dβ−1

c.

where wα is the weight fraction of phase α, wβ is the weight fraction of phase β, dα is the density
of phase α, and dβ is the density of phase β.
Show that the resistivity mixture rule is

Mixture rule and
weight fractions

ρ = ρα

d.

dwβ
dwα
+ ρβ
dα
dβ

where ρ is the resistivity of the alloy (mixture), d is the density of the alloy (mixture), and
subscripts α and β refer to phases α and β, respectively. Calculate d and plot it in a above.
Calculate the density d and the resistivity ρ of the mixture for various values of W content (in
wt.%) and plot the calculated values in the same graph as the experimental values. Use the
Reynolds-Hough rule for mixtures in Equation 2.34. What is your conclusion?

Table 2.16 Dependence of resistivity in Ag–W alloy on composition as a function of wt.% W
W (wt.%)
0
10
15
20
30
40
65
70
75
80
85
90
100
ρ (nΩ m) 16.2 18.6 19.7 20.9 22.7 27.6 35.5
38.3 40
46
47.9 53.9
55.6
d (g cm−3) 10.5 10.75 10.95 11.3 12.0 12.35 14.485 15.02 15.325 16.18 16.6 17.25 19.1

NOTE: ρ = resistivity and d = density.

QUESTIONS AND PROBLEMS
2.22

Strain gauges Consider a strain gauge that consists of a nichrome wire of resistivity 1100 nΩ m,
TCR (α) = 0.0004 K−1, a total length of 35 cm, and a diameter of 20 μm. What is δR for a strain of
10−3? For nichrome, ν ≈ 0.3. What is δR if there is a temperature variation of 1 °C, given that the
linear thermal expansion coefficient is 15 ppm K−1?

2.23

Strain measurements How would you use strain gauges in a Wheatstone bridge circuit to measure
strains and reduce the effects of temperature variations? What would be the advantages and disadvantages of such a bridge circuit?

2.24

Strain gauges Suppose you wish to construct a strain gauge from constantan, which is 55%Cu45%Ni alloy. Constantan has a resistivity of 500 nΩ m, TCR (α) of 8 × 10−6 K−1, linear thermal
expansion coefficient (λ) of 14.9 × 10−6 K−1, and a Poisson ratio ν of 0.3. Suppose that the strain
gauge uses 50 cm of wire and the diameter is 5 μm. What is δR for a strain of 10−3? What is δR if
there is a temperature variation of 1 °C?

2.25

Strain gauges Consider the derivation of Equation 2.26 for metal strain gauges. Is the equation the
same if the cross section that is a rectangle with dimensions a × b instead of a circular area of diameter D? Does this equation depend on the shape of the cross section? What would be the advantage
of using a gauge made from thin film strips on a carrier substrate that could be bonded to the structure
under test? How important is the substrate in strain measurements?

2.26

Thermal coefficients of expansion and resistivity
a. Consider a thin metal wire of length L and diameter D. Its resistance is R = ρL∕A, where
A = πD2∕4. By considering the temperature dependence of L, A, and ρ individually, show that
1 dR
= α0 − λ0
R dT

Change in R with
temperature

where α0 is the temperature coefficient of resistivity (TCR), and λ0 is the temperature coefficient
of linear expansion (thermal expansion coefficient or expansivity), that is,
λ0 = L0−1(

b.

dL
dT )T=T0

or

λ0 = D0−1(

205

dD
dT )T=T0

Note: Consider differentiating R = ρL∕[(πD2)∕4] with respect to T with each parameter, ρ, L,
and D, having a temperature dependence.
Given that typically, for most pure metals, α0 ≈ 1∕273 K−1 and λ0 ≈ 2 × 10−5 K−1, confirm that the temperature dependence of ρ controls R, rather than the temperature dependence
of the geometry. Is it necessary to modify the given equation for a wire with a noncircular cross
section?
Is it possible to design a resistor from a suitable alloy such that its temperature dependence is
almost nil? Consider the TCR of an alloy of two metals A and B, for which αAB ≈ αΑ ρΑ∕ρAB.

2.27

Thermal conduction Consider brass alloys with an X atomic fraction of Zn. These alloys form a
solid solution up to 30 at.%, and we can use the combined Matthiessen-Nordhein rule in Equation
2.21 to calculate the resistivity of the alloy. Take C = 300 nΩ m and ρo = ρCu = 17 nΩ m.
a. An 80 at.% Cu–20 at.% Zn brass disk of 40 mm diameter and 5 mm thickness is used to conduct
heat from a heat source to a heat sink.
(1) Calculate the thermal resistance of the brass disk.
(2) If the disk is conducting heat at a rate of 100 W, calculate the temperature drop along the disk.
b. What should be the composition of brass if the temperature drop across the disk is to be halved?

2.28

Thermal resistance Consider a thin insulating disk made of mica to electrically insulate a semiconductor device from a conducting heat sink. Mica has κ = 0.75 W m−1 K−1. The disk thickness is
0.1 mm, and the diameter is 10 mm. What is the thermal resistance of the disk? What is the temperature drop across the disk if the heat current through it is 5 W?

206

CHAPTER 2

*2.29

∙

ELECTRICAL AND THERMAL CONDUCTION IN SOLIDS

Thermal resistance Consider a coaxial cable operating under steady-state conditions when the
current flow through the inner conductor generates Joule heat at a rate P = I 2R. The heat generated
per second by the core conductor flows through the dielectric; Q′ = I 2R. The inner conductor reaches
a temperature Ti, whereas the outer conductor is at To. Show that the thermal resistance θ of the hollow
cylindrical insulation for heat flow in the radial direction is

Thermal
resistance of
hollow cylinder

θ=

(Ti − To ) ln(b∕a)
=
Q′
2π κ L

[2.86]

where a is the inside (core conductor) radius, b is the outside radius (outer conductor), κ is the thermal conductivity of the insulation, and L is the cable length. Consider a coaxial cable that has a
copper core conductor and polyethylene (PE) dielectric with the following properties: Core conductor
resistivity ρ = 19 nΩ m, core radius a = 4 mm, dielectric thickness b − a = 3.5 mm, dielectric
thermal conductivity κ = 0.3 W m−1 K−1. The outside temperature To is 25 °C. The cable is carrying
a current of 500 A. What is the temperature of the inner conductor?
2.30

Temperature of a light bulb filament
a. Consider a 100 W, 120 V incandescent bulb (lamp). The tungsten filament has a length of
0.579 m and a diameter of 63.5 μm. Its resistivity at room temperature is 56 nΩ m. Given that
the resistivity of the filament can be represented as
ρ = ρ0[

Resistivity of W

b.

T n
T0 ]

[2.87]

where T is the temperature in K, ρ0 is the resistance of the filament at T0 K, and n = 1.24
(Table 2.1), estimate the temperature of the bulb when it is operated at the rated voltage, that
is, directly from the main outlet. Note that the bulb dissipates 100 W at 120 V.
Suppose that the electrical power dissipated in the tungsten wire is totally radiated from the
surface of the filament. The radiated power at the absolute temperature T can be described by
Stefan’s law
Pradiated = ϵσS A(T 4 − T 40)

Radiated power

−8

c.
2.31

−2

[2.88]

−4

where σS is Stefan’s constant (5.67 × 10 W m K ), ϵ is the emissivity of the surface (0.35 for
tungsten), A is the surface area of the tungsten filament, and T0 is room temperature (293 K).
Obviously, for T > T0, Pradiated = ϵσS AT 4.
Assuming that all the electrical power is radiated from the surface, estimate the temperature
of the filament and compare it with your answer in part (a).
If the melting temperature of W is 3407 °C, what is the voltage that guarantees that the light
bulb will blow?

Superionic conduction in RbAg4I5 Figure 2.29 shows that the RbAg4I5 (rubidium silver iodide)
crystal has a conductivity that is orders of magnitude higher than traditional ceramics and glasses in
the same temperature range. Table 2.17 gives the conductivity of RbAg4I5 as a function of temperature. By carrying out a suitable plot, find the activation energy Eσ(eV) and the pre-exponential constant A in the expression for ionic conduction, σ = (A∕T )exp(−Eσ∕kT ).

Table 2.17 Conductivity versus temperature data for a RbAg4I5 crystal
T (°C)
σ (Ω−1 cm−1)
T (°C)
σ (Ω−1 cm−1)

25
0.288
87
0.455

27
0.304
89
0.465

34
0.322
92
0.477

51
0.339
107
0.527

56
0.371
121
0.55

65
0.395
132
0.581

SOURCE: Kim, K.S., and Piak, W., Journal of Chemical & Engineering Data, 20, 356, 1975.

75
0.427
134
0.608

77
0.434
147
0.659

QUESTIONS AND PROBLEMS
2.32

Hall effect with ions in ionic crystals By using various sensitive measurement techniques, it is
possible to carry out Hall effect measurements on certain ionic crystals. Stuhrmann, Kreiterling and
Funke in 2002 (Solid State Ionics, 154, 109) were able to measure the Hall voltage on superionic
RbAg4I5 crystals in a magnetic field. The results at 100 °C indicate that the Hall coefficient is
5.7 × 10−4 cm3 C−1. The conductivity of the sample at the same temperature is 0.53 Ω−1 cm−1. The
mobile charges are Ag+ ions. What is the Hall mobility of Ag+ ions? The Ag+ concentration in
the crystal can be estimated from the density of the crystal (d = 5.35 g cm−3) and is approximately
1.1 × 1022 cm−3. Assuming that all the ions are moving, what should be the drift mobility of Ag+
ions at 100 °C? What is your conclusion?

2.33

Ionic conduction in soda-silicate glasses Consider soda-silica glass of composition 25%Na2O75%SiO2 that represents (Na2O)0.25(SiO2)0.75. Its density is 2.39 g cm−3. The diffusion coefficient D
of Na+ in this soda-silica at 350 °C is 3.38 × 10−9 cm2 s−1 and the Haven ratio f is 0.53. Calculate
the conductivity of 25%Na2O-75%SiO2 glass at 350 °C and compare it with the value deduced from
Figure 2.29.

2.34

Ionic conduction in borosilicate glasses Table 2.18 shows the conductivities of four types of borosilicate glass identified as samples L, N, K, and C where L is 53.4SiO2-25.8B2O3-20.8Li2O, N is
53.5SiO2-26.1B2O3-20.4Na2O, K is 55.1SiO2-25.8B2O3-19.1K2O, and C is 58.1SiO2-24.7B2O317.2Na2O. The numbers represent molar percentages, i.e., 55.1%SiO2, etc. The main difference
between the samples is the alkaline ion species: L has Li+, N has Na+, K has K+, and C has Cs+
mobile ions.
a. Find the constant A, the activation energy Eσ for each sample. Plot Eσ versus the alkaline ion
radius.
b. Calculate and compare the conductivities at the same temperature, say at 400 °C. Which are
lower? Why? Plot semilogarithmically σ at 400 °C vs. ionic radius.
c. Find approximately the temperature for each glass so that all four glasses at this temperature
have the same conductivity of σ = 8.00 × 10−6 Ω−1 cm−1. For example, T is 235 °C for glass L.
What is your conclusion?

Table 2.18 Selected conductivities and properties of borosilicate glasses with different
alkaline ions

Sample

Mobile Ion

Ionic
Radius (nm)

σ1 at T1
Ω−1 cm−1

σ2 at T2
Ω−1 cm−1

L
N
K
C

Li+
Na+
K+
Cs+

0.061
0.086
0.139
0.160

9.18 × 10−6 at 240 °C
1.54 × 10−7 at 190 °C
2.22 × 10−8 at 220 °C
5.43 × 10−9 at 230 °C

8.86 × 10−4 at 490 °C
2.34 × 10−4 at 500 °C
1.25 × 10−4 at 520 °C
9.50 × 10−6 at 500 °C

NOTE: Conductivity and ionic radius values from Neyret, M., et al, Journal of Non-Crystalline Solids, 410, 74, 2015.

2.35

Skin effect
a. What is the skin depth for a solid core copper wire carrying a current at 60 Hz? The resistivity
of copper at 27 °C is 17 nΩ m. Its relative permeability μr ≈ 1. Is there any sense in using a
conductor for power transmission which has a diameter more than 2 cm?
b. What is the skin depth for a solid core iron wire carrying a current at 60 Hz? The resistivity of
iron at 27 °C is 97 nΩ m. Assume that its relative permeability μr ≈ 700. How does this compare
with the copper wire? Discuss why copper is preferred over iron for power transmission even
though iron is nearly 100 times cheaper than copper.

207

208

CHAPTER 2

*2.36

∙

ELECTRICAL AND THERMAL CONDUCTION IN SOLIDS

Mayadas–Shatzkes thin film resistivity Consider Equation 2.72 for the resistivity of a polycrystalline thin film in terms of β. Consider the expansion of Equation 2.72 around β = 1. If Δβ = β − 1,
then show that
(ρfilm∕ρcrystal) = 2.378 + 1.3475Δβ + …
so that

Grain boundary
scattering in
thin films

ρfilm
ρcrystal

≈ 1.030 + 1.348β

[2.89]

Plot the actual expression for (ρfilm∕ρcrystal) versus β and then Equations 2.89 and 2.73a versus β and
compare the two. What would be a range of values for which Equation 2.89 can be used with 3 percent
error? What is your conclusion?
2.37

Polycrystalline copper films Consider the data in Figure 2.38a, which are reproduced below in
Table 2.19 in terms of the average grain size (d) and the resistivity of the film. Plot these on an excel
graph. Plot the Mayadas–Shatzkes equation as a function of d on the same graph. You need to first
calculate β = (λ∕d)R∕(1−R) for each d value by assuming a particular R (e.g., R = 0.4) and then use
Equation 2.72a. You can then modify R to bring the theoretical curve as close as possible to the
experimental curve. What is your conclusion? Assume λ = 40 nm and ρCu = 17.3 nΩ m.

Table 2.19 Dependence of the resistivity of polycrystalline films of copper on the grain size
d (nm)
ρfilm (nΩ m)

189
20.97

168
21.16

139
22.21

140
22.65

128
22.09

107
23.39

99.3
23.89

59.8
27.92

44.3
31.20

SOURCE: Riedel, S., et al., Microelectronic Engineering, 33, 165, 1997.

Surface and
grain boundary
scattering in
films
Surface and
grain boundary
scattering in
films

2.38

Thin films
a. Consider a polycrystalline copper film that has R = 0.40. What is the approximate mean grain
size d in terms of the mean free path λ in the bulk that would lead to the polycrystalline Cu
film having a resistivity that is 1.5ρbulk. If the mean free path in the crystal is about 40 nm at
room temperature, what is d? (Assume D ≫ d.)
b. What is the thickness D of an epitaxial copper film in terms of λ in which surface scattering
increases the film resistivity to 1.2ρbulk if the specular scattering fraction p is 0.1?

2.39

Thin films of Cu Consider the resistivity of three types of Cu thin films as shown in
Table 2.20. Thin films are one single crystal layer, and two polycrystalline layers with an average
grain size shown in the table. All have the same thickness D = 40 nm. The resistivity measurements
have an error bar (representing experimental scatter in data) that is roughly ±3 percent. Suppose,
we write Matthiessen’s rule as
ρfilm = ρcrystal + ΔρMS + ΔρSF

[2.90a]

ρfilm∕ρcrystal ≈ 1 + (3∕2)β + (3∕8)(λ∕D)(1 − p)

[2.90b]

or

where β is defined in Equation 2.72b, ρcrystal is the bulk resistivity of the Cu crystal, and ΔρMS and
ΔρSF are the contributions to resistivity arising from the scattering of electrons at the grain boundary and surfaces, respectively; that is, the Mayadas–Shatzkes and Fuchs–Sondheimer contributions,
respectively.

QUESTIONS AND PROBLEMS
Complete Table 2.20 by taking ρcrystal = 17.0 nΩ m and assuming p = 0 and R = 0.25. What is
your conclusion?

Table 2.20 The resistivity of three types of thin Cu films with the same thickness D = 40 nm
d (nm)

ρfilm (nΩ m)

∞
160
40

24.8
