Repository: dhruvvenkat/2A-assistants

trying out this new method of studying!

File: courses/ece109-materials/text/ECE 109 Electronic Materials & Devices Principles of 4th Ed.txt (part 15 of 63)
Questions and Problems 847
Chapter 9
Optical Properties of Materials
26.8
29.1

ΔρMS (nΩ m)

ΔρSF (nΩ m)

ρcrystal + ρMS + ρSF

SOURCE: Chawla, J.S., Physical Review B, 84, 235423, 2011. d = ∞ means a single crystal film.

2.40

Thin films of single crystal Cu on TiN Thin single crystal films of Cu have been deposited
onto a TiN (001) surface grown on a MgO crystal substrate by. Room temperature (25 °C) resistivity measurements in situ (in vacuum) give the data in Table 2.21. How would you interpret
the data? (λ = 40 nm for Cu)

Table 2.21 The resistivity of Cu single crystal thin films
deposited on TiN (001) surface in situ in vacuum
D (nm)
ρ (nΩ m) (vacuum)

830
17.1

40.0
21.0

13.3
29.7

6.20
44.4

SOURCE: Chawla, J.S., et al., Journal of Applied Physics, 110, 043714,
2011.

2.41

Thin films of W Thin single crystal films of W have been grown epitaxial on sapphire (Al2O3)
substrates. The resistivity of a 187-nm-thick film is 64 nΩ m, which can be taken as the bulk resistivity. The W film with a thickness 19.9 nm has a resistivity of 86 nΩ m. If the mean free path λ in
the bulk is 19.1 nm, what is the average p?

2.42

Thin films of Cu on Si (100) surface Different thickness polycrystalline Cu films have been
deposited on the (100) surface of a Si crystal and their resistivities have been measured as summarized in Table 2.22. For these films, the average grain size d has been shown to be related to the
film thickness D by d ≈ D∕2.3. Use Matthiessen’s rule to combine Fuchs–Sondheimer and Mayadas–
Shatzkes equations as in Equation 2.90b and plot ρ against 1∕D and also ρ against D as a log-log
plot on excel or a similar application. Plot the expected ρ in these graphs from Equation 2.90b by
taking p = 0, λ = 40 nm, and R = 0.25. Try a slightly greater and slightly lower R values (e.g.,
0.20 and 0.30) to see how the predicted curve changes with respect to the data. What is your
conclusion?

Table 2.22 The resistivity of thin polycrystalline Cu films on the Si (100) surface
D (nm)
ρ (nΩ m)

407
19.8

222
20.8

170
20.0

120
22.1

101
23.5

85.4
27.9

68.5
30.7

51.2
32.2

SOURCE: Lim, J.W., and Isshiki, M., Journal of Applied Physics, 99, 094909, 2006.

34.1
50.4

17.2
70.5

8.59
126

209

210

CHAPTER 2

∙

ELECTRICAL AND THERMAL CONDUCTION IN SOLIDS

2.43

Interconnects Consider a CMOS chip in which the interconnects are copper with a pitch P of
500 nm, interconnect thickness T of 400 nm, aspect ratio 1.4, and H = X. The dielectric is FSG with
εr = 3.6. Consider two cases, L = 1 mm and L = 10 mm, and calculate the overall effective interconnect capacitance Ceff and the RC delay time. Suppose that Al, which is normally Al with about
4 wt.% Cu in the microelectronics industry with a resistivity 31 nΩ m, is used as the interconnect.
What is the corresponding RC delay time?

*2.44

Thin 50 nm interconnects Equation 2.76 is for conduction in a thin film of thickness D and assumes
scattering from two surfaces, which shows that the increase in the resistivity Δρ2 = ρbulk 83 (λ∕D) (1 − p).
An interconnect line in an IC is not quite a thin film and has four surfaces (interfaces), because the
thickness T of the conductor is comparable to the width W. If we assume T = W, we can very roughly
take the resistivity increase with four surfaces as Δρ4 ≈ Δρ2 + Δρ2 ≈ ρbulk 34 (λ∕D) (1 − p) in which
D = T. (The exact expression is more complicated, but the latter will suffice for this problem.) In
addition there will be a contribution from grain boundary scattering so that we need to use Equation
2.90a. For simplicity assume T ≈ W ≈ X ≈ H ≈ 50 nm, λ = 40 nm, p = 0 and εr = 3.6. If the mean
grain size d is roughly 30 nm and R = 0.4, estimate the resistivity of the interconnect and hence the
RC delay for a 0.5 mm interconnect. (You can consider Equation 2.90b but the surface scattering now
is from four surfaces as explained above.)

2.45

Electromigration Although electromigration-induced failure in Cu metallization is less severe
than in Al metallization, it can still lead to interconnect failure depending on current densities and
the operating temperature. In a set of experiments carried out on electroplated Cu metallization
lines, failure of the Cu interconnects have been examined under accelerated tests (at elevated temperatures). The mean lifetime t50 (time for 50 percent of the lines to break) have been measured as
a function of current density J and temperature T at a given current density. The results are summarized in Table 2.23.
a. Plot semilogarithmically t50 versus 1∕T (T in Kelvins) for the first three interconnects. Al(Cu)
and Cu (1.3 × 0.7 μm2) have single activation energies EA. Calculate EA for these interconnects.
Cu (1.3 × 0.7 μm2) exhibits different activation energies for the high-and low-temperature
regions. Estimate these EA.
b. Plot on a log-log plot t50 versus J at 370 °C. Show that at low J, n ≈ 1.1 and at high J,
n ≈ 1.8.

Table 2.23 Results of electromigration failure experiments on various Al and Cu interconnects
Al(Cu)
[J = 25 mA∕μm2,
A = 0.35 × 0.2 (μm)2]

Cu
Cu
[J = 25 mA∕μm2,
[J = 25 mA∕μm2,
A = 0.24 × 0.28 (μm)2] A = 1.3 × 0.7 (μm)2]

Cu
(T = 370 °C)

T (°C)

t50 (hr)

T (°C)

t50 (hr)

T (°C)

t50 (hr)

J mA μm−2

t50 (hr)

365
300
259
233

0.11
0.98
5.73
15.7

397
354
315
269
232

2.87
12.8
70.53
180
899

395
360
314
285

40.3
196
825
2098

3.54
11.7
24.8
49.2
74.1
140

131.5
25.2
14.9
4.28
2.29
0.69

NOTE: A = width × height in micron2.
SOURCE: Rosenberg, R., et al., Annual Review of Materials Science, 30, 229, 2000.

QUESTIONS AND PROBLEMS

211

A commercial strain gauge by Micro-Measurements (Vishay Precision Group). This gauge has a maximum strain range of ±5%.
The overall resistance of the gauge is 350 Ω. The gauge wire is a constantan alloy with a small thermal coefficient of resistance. The
gauge wires are embedded in a polyimide polymer flexible substrate. The external solder pads are copper coated. Its useful temperature range is −75 °C to +175 °C.
Photo by S. Kasap.

Void

Hillock

6 hours

28 hours and failure

Scanning electron microscope images of the growth of a hillock and a
void in a polycrystalline aluminum interconnect line carrying a current
of 2 × 106 A cm−2 at 230 °C. The interconnect line was 8 µm wide
and the mean grain size was 4 µm. Left: After 6 hours. Right: After
28 hours and failure.
From K. Weyzig, H. Wendrock, A. Buerke and T. Kötter, “In-situ
study of interconnect failures by electromigration inside a scanning
electron microscope” AIP Conference Proceedings, 491, 89–99
(1999); with the permission of AIP Publishing.

3 × 103 photons

1.2 × 104 photons

9.3 × 104 photons

7.6 × 105 photons

3.6 × 106 photons

2.8 × 107 photons

These electronic images were made with the number of photons indicated. The discrete nature of photons
means that a large number of photons are needed to constitute an image with satisfactorily discernable details.
SOURCE: A. Rose, “Quantum and noise limitations of the visual process” J. Opt. Soc. of America, vol. 43,
715, 1953.

CHAPTER

3
Elementary Quantum Physics

The triumph of modern physics is the triumph of quantum mechanics. Even the
simplest experimental observation that the resistivity of a metal depends linearly on
the temperature can only be explained by quantum physics, because we must take
the mean speed of the conduction electrons to be nearly independent of temperature.
The modern definitions of voltage and ohm, adopted in January 1990 and now part
of the IEEE standards, are based on Josephson and quantum Hall effects, both of
which are quantum mechanical phenomena.
One of the most important discoveries in physics has been the wave–particle
duality of nature. The electron, which we have so far considered to be a particle and
hence to be obeying Newton’s second law (F = ma), can also exhibit wave-like
properties quite contrary to our intuition. An electron beam can give rise to diffraction patterns and interference fringes, just like a light wave. Interference and diffraction phenomena displayed by light can only be explained by treating light as an
electromagnetic wave. But light can also exhibit particle-like properties in which it
behaves as if it were a stream of discrete entities (“photons”), each carrying a linear
momentum and each interacting discretely with electrons in matter (just like a particle
colliding with another particle).

3.1

PHOTONS

3.1.1 LIGHT AS A WAVE
In introductory physics courses, light is considered to be a wave. Indeed, such phenomena as interference, diffraction, refraction, and reflection can all be explained
by the theory of waves. In all these phenomena, a ray of light is considered to be
an electromagnetic (EM) wave with a given frequency, as depicted in Figure 3.1.
213

214

CHAPTER 3

∙

ELEMENTARY QUANTUM PHYSICS
Ey

y

Velocity = c
Direction
of propagation

x
z

x

Bz

Figure 3.1 The classical view of light as an electromagnetic wave.
An electromagnetic wave is a traveling wave with time-varying electric and magnetic fields that
are perpendicular to each other and to the direction of propagation.

The electric and magnetic fields, Ey and Bz, of this wave are perpendicular to each
other and to the direction of propagation x. The electric field Ey at position x at time
t may be described by
Traveling
wave

Ey(x, t) = Eo sin(kx − ωt)

[3.1]

where k is the wavenumber, or the propagation constant, related to the wavelength
λ by k = 2π∕λ, and ω is the angular frequency of the wave (or 2πf, where f is the
frequency). A similar equation describes the variation of the magnetic field Bz
(directed along z) with x at any time t. Equation 3.1 represents a traveling wave in
the x direction, which, in the present example, is a sinusoidally varying function
(Figure 3.1). The velocity of the wave (strictly the phase velocity) is
c=

ω
= fλ
k

where f is the frequency. The intensity I, that is, the energy flowing per unit area
per second, of the wave represented by Equation 3.1 is given by
Classical
light intensity

I=

1
cεo E 2o
2

[3.2]

where εo is the absolute permittivity.
Understanding the wave nature of light is fundamental to understanding interference and diffraction, two phenomena that we experience with sound waves almost
on a daily basis. Figure 3.2 illustrates how the interference of secondary waves from
the two slits S1 and S2 gives rise to the dark and bright fringes (called Young’s
fringes) on a screen placed at some distance from the slits. At point P on the screen,
the waves emanating from S1 and S2 interfere constructively, if they are in phase.
This is the case if the path difference between the two rays is an integer multiple of
the wavelength λ, or
S1P − S2P = nλ

PHOTONS

3 .1

Constructive
interference

P

Destructive
interference

S1
Monochromatic
light
source

S2

215

Photographic film showing
Young's fringes

Figure 3.2 Schematic illustration of Young’s double-slit experiment.

Photographic film

Photographic film
X-rays

Detector
1

1

2

2

θ
d
Scattered X-rays
Single crystal
X-rays with all
wavelengths

Scattered X-rays
Powdered crystal or
polycrystalline material

d

A

θ
d sin θ

d sin θ
B

Atomic
planes
Crystal

X-rays with single
wavelength
(a)

(b)

(c)

Figure 3.3 Diffraction patterns obtained by passing X-rays through crystals can only be explained by using ideas based
on the interference of waves. (a) Diffraction of X-rays from a single crystal gives a diffraction pattern of bright spots on
a photographic film. (b) Diffraction of X-rays from a powdered crystalline material or a polycrystalline material gives a
diffraction pattern of bright rings on a photographic film. (c) X-ray diffraction involves the constructive interference of
waves being “reflected” by various atomic planes in the crystal.

where n is an integer. If the two waves are out of phase by a path difference of λ∕2, or
1
S1P − S2P = (n + )λ
2

then the waves interfere destructively and the intensity at point P vanishes. Thus, in
the y direction, the observer sees a pattern of bright and dark fringes.
When X-rays are incident on a crystalline material, they give rise to typical diffraction patterns on a photographic plate, as shown in Figure 3.3a and b, which can
only be explained by using wave concepts. For simplicity, consider two waves, 1 and 2,
in an X-ray beam. The waves are initially in phase, as shown in Figure 3.3c. Suppose

216

CHAPTER 3

∙

ELEMENTARY QUANTUM PHYSICS

that wave 1 is “reflected” from the first plane of atoms in the crystal, whereas wave
2 is “reflected” from the second plane.1 After reflection, wave 2 has traveled an
additional distance equivalent to 2d sin θ before reaching wave 1. The path difference
between the two waves is 2d sin θ, where d is the separation of the atomic planes.
For constructive interference, this must be nλ, where n is an integer. Otherwise,
waves 1 and 2 will interfere destructively and will cancel each other. Waves reflected
from adjacent atomic planes interfere constructively to constitute a diffracted beam
only when the path difference between the waves is an integer multiple of the wavelength, and this will only be the case for certain directions. Therefore, the condition
for the existence of a diffracted beam is
Bragg
diffraction
condition

2d sin θ = nλ

n = 1, 2, 3, . . .

[3.3]

The condition expressed in Equation 3.3, for observing a diffracted beam, forms
the whole basis for identifying and studying various crystal structures (the science
of crystallography). The equation is referred to as Bragg’s law, and arises from the
constructive interference of waves.
Aside from exhibiting wave-like properties, light can behave like a stream of
“particles” of zero rest-mass. As it turns out, the only way to explain a vast number
of experiments is to view light as a stream of discrete entities or energy packets
called photons, each carrying a quantum of energy hf, and momentum h∕λ, where
h is a universal constant that can be determined experimentally, and f is the frequency
of light. This photonic view of light is drastically different than the simple wave
picture and must be examined closely to understand its origin.

3.1.2 THE PHOTOELECTRIC EFFECT
Consider a quartz glass vacuum tube with two metal electrodes, a photocathode and
an anode, which are connected externally to a voltage supply V (variable and reversible) via an ammeter, as schematically illustrated in Figure 3.4. When the cathode
is illuminated with light, if the frequency f of the light is greater than a certain
critical value f 0, the ammeter registers a current I, even when the anode voltage is zero
(i.e., the supply is bypassed). When light strikes the cathode, electrons are emitted
with sufficient kinetic energy to reach the opposite electrode. Applying a positive
voltage to the anode helps to collect more of the electrons and thus increases the
current, until it saturates because all the photoemitted electrons have been collected.
The current, then, is limited by the rate of supply of photoemitted electrons. If, on
the other hand, we apply a negative voltage to the anode, we can “push” back the
photoemitted electrons and hence reduce the current I. Figure 3.5a shows the dependence of the photocurrent on the anode voltage, for one particular frequency of light.
Recall that when an electron traverses a voltage difference V, its potential energy
changes by eV (potential difference is defined as work done per unit charge). When
a negative voltage is applied to the anode, the electron has to do work to get to this
1
Strictly, one must consider the scattering of waves from the electrons in individual atoms (e.g., atoms A and B
in Figure 3.3c) and examine the constructive interference of these scattered waves, which leads to the same
condition as that derived in Equation 3.3.

3 .1

PHOTONS

Light
Cathode

Anode
Electrons

I

Evacuated quartz tube

0
Ammeter

V

Figure 3.4 The photoelectric effect.

I
Saturation

I

I2

Saturation

I1
f3
f2

–V0

0

V

(a) Photoelectric current versus voltage when
the cathode is illuminated with light of
identical wavelength but different intensities
(I). The saturation current is proportional to the
light intensity.

f1

–V03 –V02 –V01

0

V

(b) The stopping voltage and therefore the
maximum kinetic energy of the emitted
electron increases with the frequency of light,
f. (The light intensity is not the same; it is
adjusted to keep the saturation current the
same.)

Figure 3.5 Results from the photoelectric experiment.

electrode, and this work comes from its kinetic energy just after photoemission.
When the negative anode voltage V is equal to V0, which just “extinguishes” the
current I, we know that the potential energy “gained” by the electron is just the
kinetic energy lost by the electron, or
1
eV0 = mev 2 = KEm
2

where v is the velocity and KEm is the kinetic energy of the electron just after photoemission. Therefore, we can conveniently measure the maximum kinetic energy
KEm of an emitted electron.
For a given frequency of light, increasing the intensity of light I requires the
same voltage V0 to extinguish the current; that is, the KEm of the emitted electrons
is independent of the light intensity I. This is quite surprising. However, increasing
the intensity does increase the saturation current. Both of these effects are noted in
the I–V results shown in Figure 3.5a.

217

218

CHAPTER 3

∙

ELEMENTARY QUANTUM PHYSICS
KEm

Cs

K

W

Slope = h

f03

f

0
f02

f01

–Φ3
–Φ2
Figure 3.6 The effect of varying the
frequency of light and the cathode material
in the photoelectric experiment. The lines for
the different materials have the same slope h
but different intercepts.

Photoemitted
electron
maximum KE

–Φ1

Since the magnitude of the saturation photocurrent depends on the light intensity I, whereas the KE of the emitted electron is independent of I, we are forced to
conclude that only the number of electrons ejected depends on the light intensity.
Furthermore, if we plot KEm (from the V0 value) against the light frequency f for
different electrode metals for the cathode, we find the typical behavior shown in
Figure 3.6. This shows that the KE of the emitted electron depends on the frequency
of light. The experimental results shown in Figure 3.6 can be summarized by a statement that relates the KEm of the electron to the frequency of light and the electrode
metal, as follows:
KEm = hf − hf0

[3.4]

where h is the slope of the straight line and is independent of the type of metal,
whereas f0 depends on the electrode material for the photocathode (e.g., f01, f02, etc.).
Equation 3.4 is essentially a succinct statement of the experimental observations of
the photoelectric effect as exhibited in Figure 3.6. The constant h is called Planck’s
constant, which, from the slope of the straight lines in Figure 3.6, can be shown to be
about 6.6 × 10−34 J s. This was beautifully demonstrated by Millikan in 1915, in an
excellent series of photoelectric experiments using different photocathode materials.2
The successful interpretation of the photoelectric effect was first given in 1905
by Einstein, who proposed that light consists of “energy packets,” each of which has
the magnitude hf. We can call these energy quanta photons. When one photon strikes
an electron, its energy is transferred to the electron. The whole photon becomes
absorbed by the electron. But, an electron in a metal is in a lower state of potential
energy (PE) than in vacuum, by an amount Φ, which we call the work function of
the metal, as illustrated in Figure 3.7. The lower PE is what keeps the electron in
the metal; otherwise, it would “drop out.”
2

R. A. Millikan, Phys. Rev. 7, 355, 1916.

3 .1

PHOTONS

219

Cu ions
"Electron gas" ("free"
electrons wandering
around in the metal)

Free electron
KE

PE
0
Φ
–Φ
Surface 0

Metal crystal

Light wave
Distance, x
a Surface

Figure 3.7 The PE of an electron inside the metal
is lower than outside by an energy called the work
function of the metal.
Work must be done to remove the electron from the
metal.

This lower PE is a result of the Coulombic attraction interaction between the
electron and the positive metal ions. Some of the photon energy hf therefore goes
toward overcoming this PE barrier. The energy that is left (hf − Φ) gives the electron
its KE. The work function Φ changes from one metal to another. Photoemission only
occurs when hf is greater than Φ. This is clearly borne out by experiment, since a
critical frequency f0 is needed to register a photocurrent. When f is less than f0, even
if we use an extremely intense light, no current exists because no photoemission
occurs, as demonstrated by the experimental results in Figure 3.6. Inasmuch as Φ
depends on the metal, so does f0. Therefore, in Einstein’s interpretation hf0 = Φ. In
fact, the measurement of f0 constitutes one method of determining the work function
of a metal.
This explanation for the photoelectric effect is further supported by the fact that
the work function Φ from hf0 is in good agreement with that from thermionic emission experiments.3 There is an apparent similarity between the I–V characteristics of
the phototube and that of the vacuum tube used in early radios. The only difference
is that in the vacuum tube, the emission of electrons from the cathode is achieved
by heating the cathode. Thermal energy ejects some electrons over the PE barrier
Φ. The measurement of Φ by this thermionic emission process agrees with that from
photoemission experiments.
In the photonic interpretation of light, we still have to resolve the meaning of
the intensity of light, because the classical intensity in Equation 3.2 is obviously not
acceptable. Increasing the intensity of illumination in the photoelectric experiment
increases the saturation current, which means that more electrons are emitted per
unit time. We therefore infer that the cathode must be receiving more photons per

3
You can take a quick look into Section 4.9.1 to see that the thermionic emission current in a vacuum tube
depends on the work function Φ of the cathode metal.

220

CHAPTER 3

∙

ELEMENTARY QUANTUM PHYSICS
Stream of photons

Flux of photons

Eph = hf and p = h/λ
Figure 3.8 Intuitive visualization of light consisting of a stream of photons (not to be taken
too literally).

unit time at higher intensities. By definition, “intensity” refers to the amount of
energy flowing through a unit area per unit time. The number of photons crossing
a unit area per unit time is defined as the photon flux density, and denoted by Γph.
The flow of energy through a unit area per unit time, the light intensity, is the
product of this photon flux density and the energy per photon, that is,
Light
intensity

I = Γphhf

[3.5]

where
Photon flux
density

Γph =

ΔNph
AΔt

[3.6]

in which ΔNph is the net number of photons crossing an area A in time Δt. With
the energy of a photon given as hf and the intensity of light defined as Γphhf, the
explanation for the photoelectric effect becomes self-consistent. The interpretation
of light as a stream of photons can perhaps be intuitively imagined as depicted in
Figure 3.8.

EXAMPLE 3.1

ENERGY OF A BLUE PHOTON

of 450 nm?

What is the energy of a blue photon that has a wavelength

SOLUTION

The energy of the photon is given by
Eph = hf =

hc (6.6 × 10−34 J s) (3 × 108 m s−1 )
=
= 4.4 × 10−19 J
λ
450 × 10−9 m

Generally, with such small energy values, we prefer electron–volts (eV), so the energy
of the photon is
4.4 × 10−19 J
= 2.75 eV
1.6 × 10−19 J/eV

3 .1

PHOTONS

THE PHOTOELECTRIC EXPERIMENT In the photoelectric experiment, green light, with a

221

EXAMPLE 3.2

wavelength of 522 nm, is the longest-wavelength radiation that can cause the photoemission
of electrons from a clean sodium surface.

a.
b.
c.

What is the work function of sodium, in electron–volts?
If UV (ultraviolet) radiation of wavelength 250 nm is incident to the sodium surface,
what will be the kinetic energy of the photoemitted electrons, in electron–volts?
Suppose that the UV light of wavelength 250 nm has an intensity of 20 mW cm−2. If
the emitted electrons are collected by applying a positive bias to the opposite electrode,
what will be the photoelectric current density?

SOLUTION

a.

At threshold, the photon energy just causes photoemissions; that is, the electron just
overcomes the potential barrier Φ. Thus, hc∕λ0 = eΦ, where Φ is the work function in
eV, and λ0 is the longest wavelength.
Φ=

b.

The energy of the incoming photon Eph is (hc∕λ), so the excess energy over eΦ goes to
the kinetic energy of the electron. Thus,
KE =

c.

(6.626 × 10−34 J s) (3 × 108 m s−1 )
hc
=
= 2.38 eV
eλ0
(1.6 × 10−19 J/eV) (522 × 10−9 m)

(6.626 × 10−34 J s) (3 × 108 m s−1 )
hc
−Φ=
− 2.38 eV = 2.58 eV
eλ
(1.6 × 10−19 J/eV) (250 × 10−9 m)

The light intensity (defined as energy flux) is given by I = Γph(hc∕λ), where Γph is the number of photons arriving per unit area per unit time; that is, photon flux density and (hc∕λ) is
the energy per photon. Thus, if each photon releases one electron, the electron flux will be
equal to the photon flux, and the current density, which is the charge flux density, will be
J = eΓph =

eIλ (1.6 × 10−19 C) (20 × 10−3 × 104 J s−1 m−2 ) (250 × 10−9 m)
=
hc
(6.626 × 10−34 J s) (3 × 108 m s−1 )

= 40.3 A m−2

or

4.0 mA cm−2

3.1.3 COMPTON SCATTERING
When an X-ray strikes an electron, it is deflected, or “scattered.” In addition, the
electron moves away after the interaction, as depicted in Figure 3.9. The wavelength
of the incoming and scattered X-rays can readily be measured. The frequency f ′ of
the scattered X-ray is less than the frequency f of the incoming X-ray. When the KE
of the electron is determined, we find that
KE = hf − hf ′

Since the electron now also has a momentum pe, then from the conservation of
linear momentum law, we are forced to accept that the X-ray also has a momentum.
The Compton scattering experiments show that the momentum of the photon is
related to its wavelength by
p=

h
λ

[3.7]

Momentum of
a photon

222

CHAPTER 3

∙

ELEMENTARY QUANTUM PHYSICS
Recoiling electron
X-ray photon

c

Electron

ϕ
θ

f, λ
y

Scattered photon
Figure 3.9 Scattering of an X-ray photon by
a “free” electron in a conductor.

Photon
energy and
momentum

x

f ', λ'
c

We see that a photon not only has an energy hf, but also a momentum p, and it
interacts as if it were a discrete entity like a particle. Therefore, when discussing
the properties of a photon, we must consider its energy and momentum as if it were
a particle.
We should mention that the description of the Compton effect shown in Figure 3.9
is, in fact, the inference from a more practical experiment involving the scattering of
X-rays from a metal target. A collimated monochromatic beam of X-rays of wavelength
λ0 strikes a conducting target, such as graphite, as illustrated in Figure 3.10a. A conducting target contains a large number of nearly “free” electrons (conduction electrons),
which can scatter the X-rays. The scattered X-rays are detected at various angles θ with
respect to the original direction, and their wavelength λ′ is measured. The result of the
experiment is therefore the scattered wavelength λ′ measured at various scattering angles
θ, as shown in Figure 3.10b. It turns out that the λ′ versus θ results agree with the
conservation of linear momentum law applied to an X-ray photon colliding with an
electron with the momentum of the photon given precisely by Equation 3.7.
The photoelectric experiment and the Compton effect are just two convincing
experiments in modern physics that force us to accept that light can have particle-like
properties. We already know that it can also exhibit wave-like properties, in such
experiments as Young’s interference fringes. We are then faced with what is known
as the wave–particle dilemma. How do we know whether light is going to behave
like a wave or a particle? The properties exhibited by light depend very much on
the nature of the experiment. Some experiments will require the wave model, whereas
others may use the particulate interpretation of light. We should perhaps view the
two interpretations as two complementary ways of modeling the behavior of light
when it interacts with matter, accepting the fact that light has a dual nature. Both
models are needed for a full description of the behavior of light.
The expressions for the energy and momentum of the photon, E = hf and p =
h∕λ, can also be written in terms of the angular frequency ω (= 2πf ) and the wave
number k, defined as k = 2π∕λ. If we define ħ = h∕2π, then4
E = hf = ħω
4

ħ is pronounced “h-bar.”

and

p=

h
= ħk
λ

[3.8]

3 .1

PHOTONS

223

X-ray
spectrometer

Source of
monochromatic
X-rays

Collimator
λ′

Graphite
λ0

θ

X-ray beam

λ0

Unscattered X-rays

Path of the spectrometer

θ = 0°
Primary beam

λ

λ0

θ = 90°

λ0

λ′

λ

Intensity of X-rays

Intensity of X-rays

Intensity of X-rays

(a) A schematic diagram of the Compton experiment

θ = 135°

λ0

λ′

λ

(b) Results from the Compton experiment
Figure 3.10 The Compton experiment and its results.

X-RAY PHOTON ENERGY AND MOMENTUM X-rays are photons with very short wavelengths that can penetrate or pass through objects, hence their use in medical imaging, security scans at airports, and many other applications including X-ray diffraction studies of
crystal structures. Typical X-rays used in mammography (medical imaging of breasts) have
a wavelength of about 0.6 angstrom (1 Å = 10−10 m). Calculate the energy and momentum
of an X-ray photon with this wavelength, and the velocity of a corresponding electron that
has the same momentum.
SOLUTION

The photon energy Eph is given by
Eph = hf =

eV J−1
hc (6.6 × 10−34 J s) (3 × 108 m s−1 )
=
×
−10
λ
0.6 × 10 m
1.6 × 10−19

= 2.06 × 104 eV

or

20.6 keV

The momentum p of this X-ray photon is
p=

h 6.6 × 10−34 J s
=
= 1.1 × 10−23 kg m s−1
λ
0.6 × 10−10 m

EXAMPLE 3.3

224

CHAPTER 3

∙

ELEMENTARY QUANTUM PHYSICS

A corresponding electron with the same momentum, mevelectron = p, would have a velocity
velectron =

1.1 × 10−23 kg m s−1
p
=
= 1.2 × 107 m s−1
me
9.1 × 10−31 kg

This is much greater than the average speed of conduction (free) electrons whizzing around
inside a metal, which is ∼106 m s−1.

3.1.4 BLACK BODY RADIATION
Experiments indicate that all objects emit and absorb energy in the form of radiation, and the intensity of this radiation depends on the radiation wavelength and
temperature of the object. This radiation is frequently termed thermal radiation.
When the object is in thermal equilibrium with its surroundings, that is, at the
same temperature, the object absorbs as much radiation energy as it emits. On the
other hand, when the temperature of the object is above the temperature of its
surroundings, there is a net emission of radiation energy. The maximum amount
of radiation energy that can be emitted by an object is called the black body
radiation. Although, in general, the intensity of the radiated energy depends on
the material’s surface, the radiation emitted from a cavity with a small aperture is
independent of the material of the cavity and corresponds very closely to black
body radiation.
The intensity of the emitted radiation has the spectrum (i.e., intensity vs. wavelength characteristic), and the temperature dependence illustrated in Figure 3.11.
It is useful to define a spectral irradiance Iλ as the emitted radiation intensity
(power per unit area) per unit wavelength, so that Iλ δλ is the intensity in a small
range of wavelengths δλ. Figure 3.11 shows the typical Iλ versus λ behavior of
black body radiation at two temperatures. We assume that the characteristics of
the radiation emerging from the aperture represent those of the radiation within
the cavity.
Iλ
3000 K

Hot body

Spectral irradiance

Escaping black body
radiation

Classical theory

Planck's radiation law

2500 K

Small hole acts as a black body

0

1

λ (μm)
2

3

4

5

Figure 3.11 Schematic illustration of black body radiation and its characteristics.
Spectral irradiance versus wavelength at two temperatures (3000 K is about the temperature of the incandescent
tungsten filament in a light bulb).

3 .1

PHOTONS

225

Classical physics predicts that the acceleration and deceleration of the charges
due to various thermal vibrations, oscillations, or motions of the atoms in the surface
region of the cavity material result in electromagnetic waves of the emissions. These
waves then interfere with each other, giving rise to many types of standing electromagnetic waves with different wavelengths in the cavity. Each wave contributes an
energy kT to the emitted intensity. If we calculate the number of standing waves
within a small range of wavelength, the classical prediction leads to the Rayleigh–
Jeans law in which Iλ ∝ 1∕λ4 and Iλ ∝ T, which are not in agreement with the
experiment, especially in the short-wavelength range (see Figure 3.11).
Max Planck (1900) was able to show that the experimental results can be
explained if we assume that the radiation within the cavity involves the emission
and absorption of discrete amounts of light energy by the oscillation of the molecules of the cavity material. He assumed that oscillating molecules emit and absorb
a quantity of energy that is an integer multiple of a discrete energy quantum that
is determined by the frequency f of the radiation and given by hf. This is what we
now call a photon. He then considered the energy distribution (the statistics) in the
molecular oscillations and took the probability of an oscillator possessing an energy
nhf (where n is an integer) to be proportional to the Boltzmann factor, exp(−nhf∕kT).
He eventually derived the mathematical form of the black body radiation characteristics in Figure 3.11. Planck’s black body radiation formula for Iλ is generally
expressed as
Iλ =

2πhc2
hc
λ5[ exp(
− 1]
λkT )

[3.9]

Planck’s
radiation law

where k is the Boltzmann constant. Planck’s radiation law based on the emission and
absorption of photons is in excellent agreement with all observed black body radiation characteristics as depicted in Figure 3.11.
Planck’s radiation law is undoubtedly one of the major successes of modern
physics. We can take Equation 3.9 one step further and derive Stefan’s black body
radiation law that was used in Chapter 2 to calculate the rate of radiation energy
emitted from the hot filament of a light bulb. If we integrate Iλ over all wavelengths,5
we will obtain the total radiative power PS emitted by a black body per unit surface
area at a temperature T,
2π k
T =σT
∫ I dλ = (15c
h)
∞

PS =

0

where

5

σS =

5 4

λ

2 3

4

S

4

2π5k4
= 5.670 × 10−8 W m−2 K−4
15c2h3

[3.10]

Stefan’s
black body
radiation law

[3.11]

Stefan’s
constant

The integration of Equation 3.9 can be done by looking up definite integral tables in math handbooks—we
only need the result of the mathematics, which is Equation 3.10. The PS in Equation 3.10 is sometimes called the
radiant emittance. Stefan’s law is also known as the Stefan–Boltzmann law.

226

CHAPTER 3

∙

ELEMENTARY QUANTUM PHYSICS

Equation 3.10 in which PS = σST 4 is Stefan’s law for black body radiation, and the
σS in Equation 3.11 is the Stefan constant with a value of approximately 5.67 ×
10−8 W m−2 K−4. Stefan’s law was known before Planck used quantum physics to
derive his black body radiation law embedded in Iλ. A complete explanation of Stefan’s
law and the value for σS however had to wait for Planck’s law. The h in Equation 3.10
or 3.11 is a clear pointer that the origin of Stefan’s law lies in quantum physics.
EXAMPLE 3.4

Stefan’s law as stated in Equation 3.10 applies to a perfect black body that is emitting radiation into its environment which
is at absolute zero. If the environment or the surroundings of the black body is at a finite
temperature To, than the surroundings would also be emitting radiation. The same black body
will then also absorb radiation from its environment. By definition, a black body is not only
a perfect emitter of radiation but also a perfect absorber of radiation. The rate of radiation
absorbed from the environment per unit surface is again given by Equation 3.10 but with To
instead of T since it is the surroundings that are emitting the radiation. Thus, σST 4o is the
absorbed radiation rate from the surroundings, so
STEFAN’S LAW AND THE INCANDESCENT LIGHT BULB

Net rate of radiative power emission per unit surface = σST 4 − σST 4o

Stefan’s law
for a real
surface

Further, not all surfaces are perfect black bodies. Black body emission is the maximum possible emission from a surface at a given temperature. A real surface emits less than a black
body. Emissivity ε of a surface measures the efficiency of a surface in terms of a black body
emitter; it is the ratio of the emitted radiation from a real surface to that emitted from a black
body at a given temperature and over the same wavelength range. The total net rate of
radiative power emission becomes
Pradiation = SεσS(T 4 − T 4o)

[3.12]

where S is the surface area that is emitting the radiation. Consider the tungsten filament of
a 100 W incandescent light bulb in a lamp. When we switch the lamp on, the current through
the filament generates heat which quickly heats up the filament to an operating temperature
Tf. At this temperature, the electric energy that is input into the bulb is radiated away from
the filament as radiation energy. A typical 100 W bulb filament has a length of 57.9 cm and
a diameter of 63.5 μm. Its surface area is then
S = π(63.5 × 10−6 m)(0.579 m) = 1.155 × 10−4 m2

The emissivity ε of tungsten is about 0.35. Assuming that under steady-state operation all the
electric power that is input into the bulb’s filament is radiated away,
100 W = Pradiation = SεσS (T 4f − T 4o )
= (1.155 × 10−4 m2 ) (0.35) (5.67 × 10−8 W m−2 K−4 ) (T 4f − 3004 )

Solving we find,

Tf = 2570 K

or

2297 °C

which is well below the melting temperature of tungsten which is 3422 °C. The second term
that has T 4o has very little effect on the calculation as radiation absorption from the environment is practically nil compared with the emitted radiation at Tf.
The shift in the spectral intensity emitted from a black body with temperature is of
particular interest to many photoinstrumention engineers. The peak spectral intensity in Figure 3.11 occurs at a wavelength λmax, which, by virtue of Equation 3.9, depends on the

3.2

THE ELECTRON AS A WAVE

temperature of the black body. By substituting a new variable x = hc∕(kTλ) into Equation 3.9
and differentiating it, or plotting it against x, we can show that the peak occurs when
λmax T ≈ 2.89 × 10−3 m K

which is known as Wien’s displacement law. The peak emission shifts to lower wavelengths as
the temperature increases. We can calculate the wavelength λmax corresponding to the peak in
the spectral distribution of emitted radiation from our 100 W lamp: λmax = (2.89 × 10−3 m K)∕
(2570 K) = 1.13 μm (in the infrared).

3.2

THE ELECTRON AS A WAVE

3.2.1 DE BROGLIE RELATIONSHIP
It is apparent from the photoelectric and Compton effects that light, which we
thought was a wave, can behave as if it were a stream of particulate-like entities
called photons. Can electrons exhibit wave-like properties? Again, this depends on
the experiment and on the energy of the electrons.
When the interference and diffraction experiments in Figures 3.2 and 3.3 are
repeated with an electron beam, very similar results are found to those obtainable
with light and X-rays. When we use an electron beam in Young’s double-slit experiment, we observe high- and low-intensity regions (i.e., Young’s fringes), as illustrated in Figure 3.12. The interference pattern is viewed on a fluorescent TV screen.
When an energetic electron beam hits a polycrystalline aluminum sheet, it produces
diffraction rings on a fluorescent screen as shown in Figures 3.13a and b just like
