Repository: dhruvvenkat/2A-assistants

trying out this new method of studying!

File: courses/ece109-materials/text/ECE 109 Electronic Materials & Devices Principles of 4th Ed.txt (part 17 of 63)
Questions and Problems 847
Chapter 9
Optical Properties of Materials
the confinement, the electron energy is again quantized but the energy values are
not given by the simple expression in Equation 3.28 for an infinite PE well. For the
infinite well, the electron wavefunction ψ (x) abruptly terminates at x = 0 and x = a
as in Figure 3.16; ψ(x) = 0 outside the well. This may seem contrary to the boundary

Energy
Vo

V(x)

V = Vo
I

V=0
0 Center a
of
symmetry
(a)

0.50 eV
0.38 eV

ψ 2(x)

III

II

Energy
Vo
0.45 eV

E3V = Vo

E2
0

Deeper
penetration

ψ 3(x)

ψ 1(x)

E1
x

0

Exponential
decay

a
Center
of
symmetry
(b)

0.22 eV
0.057 eV
0
x

0.094 eV
2 nm

(c)

Figure 3.17 (a) A finite potential energy well has zero potential energy (V = 0) inside the well (0 ≤ x ≤ a) but a finite potential
energy (V = Vo) outside the well (x < 0 and x > a). (b) The PE function has a center of symmetry at x = a∕2. (c) A finite PE
well that has a width 2 nm and a barrier height of 0.5 eV. There are only three allowed energy levels. The dashed energy
lines are the first two levels of the infinite well. (The third energy level is not shown.)

3.5

CONFINED ELECTRON IN A FINITE POTENTIAL ENERGY WELL

245

condition that dψ∕dx should be continuous (see Figure 3.15). However, the infinite
PE well is an exceptional case because V = ∞ means that only ψ = 0 outside the
well can satisfy the Schrödinger equation.
We can divide the problem into three regions I, II, and III as shown in Figure
3.17a. In region II, inside the well V = 0, and we define k as before
k2 =

2meE
ħ2

[3.33]

Definition of k

[3.34]

Schrödinger
equation
inside the
well

[3.35]

Electron
wavefunction

so that in II, the Schrödinger equation becomes
d2ψ
dx2

2

+kψ=0

The general solutions to Equation 3.34 is
ψ II(x) = B1exp( jkx) + B2exp(−jkx)

where B1 and B2 are the integration constants we need to find from boundary conditions.
In I and III, the PE is finite and V = Vo for x ≤ a and x ≥ a. We define
α2 =

2me (Vo − E)
ħ2

[3.36]

which depends on Vo; and hence α is a characteristic parameter for the finite well.
With the above definition, the Schrödinger equation in I and III becomes11
d 2ψ

2me
− 2 α2ψ = 0
dx2
h

[3.37]

Notice that the second term has the opposite sign to Equation 3.34. The general
solutions in I and III are
ψI(x) = A1exp(αx) + A2exp(−αx)
[3.38a]
ψIII(x) = C1exp(αx) + C2exp(−αx)

[3.38b]

where As and Cs are integration constants.
We are looking for electron energies inside the well, that is, E < Vo, which means
α is positive. Each of Equations 3.35 and 3.38a, and 3.38b has two constants that we
need to find through boundary conditions and requirements on the wavefunction. In
the present case, ψ (x) cannot be zero at the boundaries, ψ (x) exists both inside and
outside the well, and it must be continuous, single valued and have a continuous
slope, that is dψ∕dx must be continuous. (See Figure 3.15.) Further, the normalization requirement means that if we integrate ∣ψ (x)∣2 over all space, it should be 1,
so that A2 and C1 must be zero; otherwise C1exp(αx) would increase to infinity as
x → +∞ and similarly so would A2exp(−αx) as x → −∞.
Figure 3.17b and c show the wavefunctions and the energies of the electron
derived by continuing the mathematical steps above further. Within the well, we have
11

It is easy to show that while we need an exp(± jkx) type of solution for Equation 3.34, for Equation 3.37, which
has the opposite sign, the solution cannot have the j, and must be of the form exp(±αx).

Characteristic
well
parameter
Schrödinger
equation
outside the
well
Electron
wavefunction
in the barrier

246

CHAPTER 3

∙

ELEMENTARY QUANTUM PHYSICS

harmonic-type solutions somewhat similar to before but ψ is not zero at the boundaries. The potential energy V(x) is symmetric about x = a∕2, which means that the
wavefunctions must be either even or odd parity as in Figure 3.17. Outside the well,
ψ decreases exponentially as we move away from the well. The waveforms in I, II,
and III need to be joined smoothly and provide the overall wavefunction. The energy
E of the electron is quantized because only certain energies give the right k and α
for the wavefunctions in Equations 3.35 and 3.38a and b to satisfy the Schrödinger
Equations 3.34 and 3.37. In addition, not all solutions exist inasmuch as if we were
to impart sufficient energy to the electron such that E > Vo, the electron would
become free. The number of solutions and the energy values depend on the width a
and depth of the well, Vo. The example in Figure 3.17a has only three solutions with
the three wavefunctions ψ1, ψ2, and ψ3 shown in Figure 3.17b. Notice that the wavefunctions penetrate into the barriers as exponentially decaying functions. For example, in region III, the wavefunction ψIII ∝ exp[−α(x−a)]. The quantity 1∕α is a
measure of the extent of penetration of the electron into the barrier, and is called
the penetration depth.
As a simple example, consider a finite well that has a width of 2 nm and a PE
barrier Vo of 0.50 eV as shown in Figure 3.17c. If this were an infinite PE well, the
first three levels would be 0.094 eV, 0.38 eV and 0.85 eV. For this finite PE well,
only three solutions exist that correspond to E1 = 0.057 eV, E2 = 0.22 eV, and
E3 = 0.45 eV. Notice that the energies are significantly different and lower (Why?).12
Finite PE wells play an important role in confining charge carriers in today’s optoelectronic devices as we will see in Chapter 6. One particular optoelectronic application
is Terahertz emitters. Electrons are injected into the well and they move from one level
to the next, for example from E3 to E2. By choosing the width a and the height Vo, the
emitted radiation from E3 to E2 or E2 to E1 can be made to be in the terahertz range.
EXAMPLE 3.12

FINITE QUANTUM WELL Consider a finite one-dimensional potential energy well. The
width a is 2 nm and the height of the barrier is 0.5 eV. There are only three energy levels
E1 = 0.057 eV, E2 = 0.22 eV, and E3 = 0.45 eV. Find the penetration depth into the barrier
for the corresponding wavefunctions.
SOLUTION

The wavefunction in the barrier decays exponentially in which the decay constant is α, given
by Equation 3.36. Thus, for the first energy level E1
α1 = [

2(9.11 × 10−31 kg) (0.50 eV − 0.057 eV) (1.602 × 10−19 J∕eV) 1∕2
2me (Vo − E1 ) 1∕2
=
2
]
[
]
ħ
(1.055 × 10−34 J s) 2

= 3.4 × 109 m−1

so that the penetration depth δ1 = 1∕α1 is 0.29 nm. Repeating the above calculation for
E2 and E3, we find δ2 = 1∕α2 is 0.37 nm and δ3 = 1∕α3 is 0.87 nm. Notice that for the
E3-wavefunction, the penetration is extensive as in Figure 3.17b.
12

With the wavefunction extending further into the barriers, the uncertainty Δx in the position of the electron is
now larger than that in the infinite PE well. From the Heisenberg uncertainty relation, this corresponds to a
smaller uncertainty in the momentum, which implies a smaller energy.

3.5

CONFINED ELECTRON IN A FINITE POTENTIAL ENERGY WELL

Figure 3.17b shows three of the
allowed wavefunctions ψ1(x), ψ2(x), and ψ3(x) for the finite potential well. We know that there
is a center of symmetry at x = a∕2. Thus, ψ(x) must reflect this symmetry and must be either
even or odd functions. Therefore, in region II in Figure 3.17a, we have two types of possible
solutions corresponding to cosine (even) and sine (odd) functions about the center of symmetry as in Figure 3.17b. Consider the cosine function
QUANTIZED ENERGY IN A FINITE QUANTUM WELL

247

EXAMPLE 3.13

1
ψII (x) = A cos k(x − a)
2

where A is a constant. This satisfies the Schrödinger equation in region II. Further, in region III,
the wavefunction decays with distance and we can write it simply as ψ III(x) = C2exp(−αx) =
C3exp[−α(x − a)], where C3 is a new constant. We now apply the boundary conditions that
at x = a, ψ II(a) = ψ III(a), and dψ II∕dx = dψ III∕dx. Clearly, these are
1
A cos k(a − a) = C3 exp[−α(a − a) ]
2

and

1
−Ak sin k(a − a) = −αC3 exp[−α(a − a) ]
2

Dividing the right equation by the left, we obtain
1
α = k tan( ka)
2

[3.39]

Now, both k and α depend on the energy through Equations 3.33 and 3.36. Thus, Equation 3.39 is an equation for the energy of the electron. Only certain energy values can satisfy
Equation 3.39, which means that the energy is quantized. If we were to use the odd wavefunction, ψII(x) = B sin k(x − 12 a), we would find α = −k cot( 12 ka) whose solutions would also
be quantized energies. Both equations are normally used in finding the electron energies in
a quantum well because we need to consider all possible wavefunctions.
For a quantum well that has a = 2 nm, and Vo = 0.5 eV, the solution of Equation 3.39
is obtained graphically by plotting the left and right hand sides, that is, α and ktan(ka∕2)
as a function of energy E as shown in Figure 3.18. The intersection point represents the
solution, which is E1 = 0.57 eV. The second level E2 is found from the intersection of α and
−kcot(ka∕2) versus E plots, which is E2 = 0.22 eV, as also shown in Figure 3.18. There are
only three solutions and the energies are quantized.

ktan(ka/2)

–kcot(ka/2)

4×109

α
2×109

E2 = 0.22 eV

E1 = 0.057 eV
0
0

0.05

0.10
0.15
E (eV)

0.20

0.25

Quantized
energy in
a finite
quantum well

Figure 3.18 Solution of Equation 3.39 is
obtained by plotting the left and right hand
sides, that is, α and ktan(ka∕2) as a function
of energy E. The intersection point,
E1 = 0.057 eV, represents the solution of
Equation 3.39. The next level at E2,
corresponds to solving α = −k cot( 21 ka)
and the intersection gives E2 = 0.22 eV.

248

CHAPTER 3

3.6

∙

ELEMENTARY QUANTUM PHYSICS

TUNNELING PHENOMENON: QUANTUM LEAK

To understand the tunneling phenomenon, let us examine the thrilling events experienced by the roller coaster shown in Figure 3.19a. Consider what the roller coaster
can do when released from rest at a height A. The conservation of energy means
that the carriage can reach B and at most C, but certainly not beyond C and definitely
not D and E. Classically, there is no possible way the carriage will reach E at the
other side of the potential barrier D. An extra energy corresponding to the height
difference, D − A, is needed. Anyone standing at E will be quite safe. Ignoring
frictional losses, the roller coaster will go back and forth between A and C.
Now, consider an analogous event on an atomic scale. An electron moves with
an energy E in a region x < 0 where the potential energy PE is zero; therefore, E
is solely kinetic energy. The electron then encounters a potential barrier of “height”
Vo, which is greater than E at x = 0. The extent (width) of the potential barrier is
a. On the other side of the potential barrier, x > a, the PE is again zero as shown
in Figure 3.19b. What will the electron do? Classically, just like the roller coaster,
the electron should bounce back and thus be confined to the region x < 0, because
its total energy E is less than Vo. In the quantum world, however, there is a distinct
possibility that the electron will “tunnel” through the potential barrier and appear
on the other side; it will leak through.
To show this, we need to solve the Schrödinger equation for the present choice
of V(x). Remember that the only way the Schrödinger equation will have the solution
ψ (x) = 0 is if the PE is infinite, that is, V = ∞. Therefore, within any zero or finite
PE region, there will always be a solution ψ (x) and there always will be some probability of finding the electron.

Figure 3.19 (a) The roller coaster
released from A can at most make it
to C, but not to E. Its PE at A is less than
the PE at D. When the car is at the
bottom, its energy is totally KE. CD is
the energy barrier that prevents the car
from making it to E. In quantum theory,
on the other hand, there is a chance
that the car could tunnel (leak) through
the potential energy barrier between C
and E and emerge on the other side of
the hill at E. (b) The wavefunction for the
electron incident on a potential energy
barrier (Vo). The incident and reflected
waves interfere to give ψI(x). There is
no reflected wave in region III. In
region II, the wavefunction decays
with x because E < Vo.

D

Start here from rest
(a)

E

C
A
B

(b)

V(x)

E < Vo

Vo
ψI(x)

ψII(x)

Incident

ψIII(x)

A1
A2

Reflected

I

Transmitted

II
x=0

III
x=a

x

3.6

TUNNELING PHENOMENON: QUANTUM LEAK

249

We can divide the electron’s space into three regions, I, II, and III, as indicated
in Figure 3.19b. We can then solve the Schrödinger equation for each region, to
obtain three wavefunctions ψ I(x), ψ II(x), and ψ III(x). In regions I and III, ψ (x) must
be traveling waves, as there is no PE (the electron is free and moving with a kinetic
energy E). In zone II, however, E − Vo is negative, so the general solution of the
Schrödinger equation is the sum of an exponentially decaying function and an exponentially increasing function. In other words,
ψ I(x) = A1 exp( jkx) + A2 exp(−jkx)

[3.40a]

ψ II(x) = B1 exp(αx) + B2 exp(−αx)

[3.40b]

ψ III(x) = C1 exp( jkx) + C2 exp(−jkx)

[3.40c]

are the wavefunctions in which
k2 =

2meE

[3.41]

ħ2

and
2me (Vo − E)

α2 =

ħ2

[3.42]

Equation 3.41 follows from substituting ψ I(x) and ψ III(x) into the Schrödinger
equation in regions I and III, respectively. Equation 3.42 for α2 follows from substituting ψ II(x) into the Schrödinger equation in region II. Both k2 and α2, and hence k
and α, in Equations 3.40a to c are positive numbers. This means that exp( jkx) and
exp(−jkx) represent traveling waves in opposite directions, and exp(−αx) and exp(αx)
represent an exponential decay and rise, respectively. We see that in region I, ψ I(x)
consists of the incident wave A1 exp( jkx) in the +x direction, and a reflected wave
A2 exp(−jkx), in the −x direction. Furthermore, because the electron is traveling
toward the right in region III, there is no reflected wave, so C2 = 0.
We must now apply the boundary conditions and the normalization condition to
determine the various constants A1, A2, B1, B2, and C1. In other words, we must match
the three waveforms in Equations 3.40a to c at their boundaries (x = 0 and x = a)
so that they form a continuous single-valued wavefunction. With the boundary conditions enforced onto the wavefunctions ψ I(x), ψ II(x), and ψ III(x), all the constants can
be determined in terms of the amplitude A1 of the incoming wave. The relative
probability that the electron will tunnel from region I through II to III is defined as
the transmission coefficient T, and this depends very strongly on both the relative
PE barrier height (Vo − E) and the width a of the barrier. The final result that comes
out from a tedious application of the boundary conditions is
T=

∣ψIII (x)∣2
∣ψI (incident)∣

=
2

C 21
A21

=

1
1 + D sinh2 (αa)

[3.43]

where
D=

V 2o
4E(Vo − E)

[3.44]

Probability of
tunneling

250

Probability of
tunneling
through

CHAPTER 3

∙

ELEMENTARY QUANTUM PHYSICS

and α is the rate of decay of ψII(x) as expressed in Equation 3.42. For a wide or high
barrier, using αa ≫ 1 in Equation 3.43 and sinh(αa) ≈ 12 exp(αa), we can deduce
T = To exp(−2αa)

[3.45]

where
To =

16E(Vo − E)
V2o

[3.46]

By contrast, the relative probability of reflection is determined by the ratio of
the square of the amplitude of the reflected wave to that of the incident wave. This
quantity is the reflection coefficient R, which is given by
Reflection
coefficient

R=

A22
A21

=1−T

[3.47]

We can now summarize the entire tunneling affair as follows. When an electron encounters a potential energy barrier of height Vo greater than its energy E,
there is a finite probability that it will leak through that barrier. This probability depends sensitively on the energy and width of the barrier. For a wide potential barrier, the probability of tunneling is proportional to exp(−2αa), as in
Equation 3.45. The wider or higher the potential barrier, the smaller the chance
of the electron tunneling.
One of the most remarkable technological uses of the tunneling effect is in the
scanning tunneling microscope (STM), which elegantly maps out the surfaces of
solids. A conducting probe is brought so close to the surface of a solid that electrons
can tunnel from the surface of the solid to the probe, as illustrated in Figure 3.20.
When the probe is far removed, the wavefunction of an electron decays exponentially
outside the material, by virtue of the potential energy barrier being finite (the work
function is ∼10 eV). When the probe is brought very close to the surface, the wavefunction penetrates into the probe and, as a result, the electron can tunnel from the
material into the probe. Without an applied voltage, there will be as many electrons
tunneling from the material to the probe as there are going in the opposite direction
from the probe to the material, so the net current will be zero.
On the other hand, if a positive bias is applied to the probe with respect to the
material, as shown in Figure 3.20, an electron tunneling from the material to the probe
will see a lower potential barrier than one tunneling from the probe to the material.
Consequently, there will be a net current from the probe to the material and this
current will depend very sensitively on the separation a of the probe from the surface,
by virtue of Equation 3.45.
Because the tunneling current is extremely sensitive to the width of the potential
barrier, the tunneling current is essentially dominated by electrons tunneling to the
probe atom nearest to the surface. Thus, the probe tip has an atomic dimension. By
scanning the surface of the material with the probe and recording the tunneling current the user can map out the surface topology of the material with a resolution

3.6

Metal

TUNNELING PHENOMENON: QUANTUM LEAK
Metal

Vacuum

ψ(x)

Vacuum
Second metal

ψ(x)

Vo

V(x)

251

Vo

V(x)

E < Vo
x
(a) The wavefunction decays exponentially
as we move away from the surface because
the PE outside the metal is Vo and the energy
of the electron, E < Vo.

Probe

x
(b) If we bring a second metal close to the first metal,
then the wavefunction can penetrate into the second
metal. The electron can tunnel from the first metal to
the second.

Scan

Itunnel

Material
surface

Itunnel
x

Image of surface
(schematic sketch)
(c) The principle of the scanning tunneling microscope. The tunneling current
depends on exp(–2αa) where a is the distance of the probe from the surface
of the specimen and α is a constant.
Figure 3.20

comparable to the atomic dimension. The probe motion along the surface, and also
perpendicular to the surface, is controlled by piezoelectric transducers to provide
sufficiently small and smooth displacements. Figure 3.21 shows an STM image of
a graphite surface, on which the hexagonal carbon rings can be clearly seen. Notice
that the scale is 0.2 nm (2 Å). The contours in the image actually represent electron
concentrations within the surface since it is the electrons that tunnel from the graphite surface to the probe tip. The astute reader will notice that not all the carbon atoms

252

CHAPTER 3

∙

ELEMENTARY QUANTUM PHYSICS

Figure 3.21 Scanning tunneling
microscope (STM) image of a graphite
surface where contours represent
electron concentrations within the
surface, and carbon rings are clearly
visible. The scale is in 2 Å.
Courtesy of Bruker.

STM’s inventors Gerd Binning (right) and Heinrich Rohrer
(left), at IBM Zurich Research Laboratory with one of their
early devices. They won the 1986 Nobel prize for the STM.
© Emilio Segre Visual Archibes/American Institute of
Physics/Science Source.

An STM image of a Ni (110) surface.
© Andrew Dunn/Alamy Stock Photo RF.

in a hexagonal ring are at the same height; three are higher and three are lower. The
reason is that the exact electron concentration on the surface is also influenced by
the second layer of atoms underneath the top layer. The overall effect makes the
electron concentration change (alternate) from one atomic site to a neighboring site
within the hexagonal rings. STM was invented by Gerd Binning and Heinrich Rohrer
at the IBM Research Laboratory in Zurich, for which they were awarded the 1986
Nobel prize.13

13

The IBM Research Laboratory in Zurich, Switzerland, received both the 1986 and the 1987 Nobel prizes. The
first was for the scanning tunneling microscope by Gerd Binning and Heinrich Rohrer. The second was awarded
to Georg Bednorz and Alex Müller for the discovery of high-temperature superconductors which we will examine
in Chapter 8.

3.6

TUNNELING PHENOMENON: QUANTUM LEAK

Consider two copper wires separated only by their surface oxide layer (CuO). Classically, since the oxide layer
is an insulator, no current should be possible through the two copper wires. Suppose that for
the conduction (“free”) electrons in copper, the surface oxide layer looks like a square potential energy barrier of height 10 eV. Consider an oxide layer thickness of 5 nm and evaluate
the transmission coefficient for conduction electrons in copper, which have a kinetic energy
of about 7 eV. What will be the transmission coefficient if the oxide barrier is 1 nm?

TUNNELING CONDUCTION THROUGH METAL-TO-METAL CONTACTS

253

EXAMPLE 3.14

SOLUTION

We can calculate α from
α=[
=[

2me (Vo − E) 1∕2
]
ħ2
2(9.1 × 10−31 kg) (10 eV − 7 eV) (1.6 × 10−19 J/eV) 1∕2
]
(1.05 × 10−34 J s) 2

= 8.9 × 109 m−1

so that
αa = (8.9 × 109 m−1)(5 × 10−9 m) = 44.50

Since this is greater than unity, we use the wide-barrier transmission coefficient in Equation 3.45.
Now,
To =

16E(Vo − E)
V2o

=

16(7 eV) (10 eV − 7 eV)
(10 eV) 2

= 3.36

Thus,
T = To exp(−2αa)
= 3.36 exp[−2(8.9 × 109 m−1)(5 × 10−9 m)] = 3.36 exp(−89)
≈ 7.4 × 10−39

an incredibly small number.
With a = 1 nm,
T = 3.36 exp[−2(8.9 × 109 m−1)(1 × 10−9 m)]
= 3.36 exp(−17.8) ≈ 6.2 × 10−8

Notice that reducing the layer thickness by five times increases the transmission probability
by 1031! Small changes in the barrier width lead to enormous changes in the transmission
probability. We should note that when a voltage is applied across the two wires, the potential
energy height is altered (PE = charge × voltage), which results in a large increase in the
transmission probability and hence results in a current.

SIGNIFICANCE OF A SMALL h Estimate the probability that a roller coaster carriage that
weighs 100 kg released from point A in Figure 3.19a from a height at 10 m can reach point
E over a hump that is 15 m high and 10 m wide. What will this probability be in a universe
where ħ ≈ 10 kJ s?

EXAMPLE 3.15

254

CHAPTER 3

ELEMENTARY QUANTUM PHYSICS

∙

SOLUTION

The total energy of the carriage at height A is
E = PE = mg(height) = (100 kg)(10 m s−2)(10 m) = 104 J

Suppose that as a first approximation, we can approximate the hump as a square hill of
height 15 m and width 10 m. The PE required to reach the peak would be
Vo = mg(height) = (100 kg)(10 m s−2)(15 m) = 1.5 × 104 J

From Equation 3.42,
α2 =

2m(Vo − E)
ħ2

=

2(100 kg) (1.5 × 104 J − 104 J)
(1.05 × 10−34 J s) 2

= 9.07 × 1073 m−2

and so
α = 9.52 × 1036 m−1

With a = 10 m, we have αa ≫ 1, so we can use the wide-barrier tunneling equation,
T = To exp(−2αa)

where
To =

16[E(Vo − E) ]
V2o

= 3.56

Thus,
T = 3.56 exp[−2(9.52 × 1036 m−1)(10 m)] = 3.56 exp(−1.9 × 1038)

which is a fantastically small number, indicating that it is impossible for the carriage to tunnel through the hump.
Suppose that ħ ≈ 10 kJ s. Then
α2 =

2m(Vo − E)
ħ2

=

2(100 kg) (1.5 × 104 J − 104 J)
(104 J s) 2

= 0.01 m−2

so that α = 0.1 m−1. Clearly, αa = 1, so we must use
T = [1 + D sinh2(αa)]−1

where
D=

V2o
= 1.125
[4E(Vo − E) ]

Thus,
T = [1 + 1.125 sinh2(1)]−1 = 0.39

After three goes, the carriage would tunnel to the other side (giving the person standing at
E the shock of his life).

3.7

POTENTIAL BOX: THREE QUANTUM NUMBERS

To examine the properties of a particle confined to a region of space, we take a
three-dimensional space with a volume marked by a, b, c along the x, y, z axes. The
PE is zero (V = 0) inside the space and is infinite on the outside, as illustrated in

POTENTIAL BOX: THREE QUANTUM NUMBERS

3 .7

255

z
V=∞

c

V=∞

Figure 3.22 Electron confined in three
dimensions by a three-dimensional infinite
PE box.
Everywhere inside the box, V = 0, but outside,
V = ∞. The electron cannot escape from
the box.

V=0
V=∞

x

y

0
a

b

V=∞

Figure 3.22. This is a three-dimensional potential energy well. The electron essentially lives in the “box.” What will the behavior of the electron be in this box? In this
case we need to solve the three-dimensional version of the Schrödinger equation,14
which is
∂ 2ψ
∂x2

+

∂ 2ψ
∂y2

+

∂ 2ψ
∂z2

+

2me
ħ2

(E − V)ψ = 0

[3.48]

with V = 0 in 0 < x < a, 0 < y < b, and 0 < z < c, and V infinite outside. We can
try to solve this by separating the variables via ψ (x, y, z) = ψx(x) ψy(y) ψz(z). Substituting this back into Equation 3.48, we can obtain three ordinary differential equations, each just like the one for the one-dimensional potential well. Having found
ψx(x), ψy(y), and ψz(z) we know that the total wavefunction is simply the product,
ψ (x, y, z) = A sin(kxx) sin(kyy) sin(kzz)

Schrödinger
equation
in three
dimensions

[3.49]

where kx, ky, kz, and A are constants to be determined. We can then apply the boundary conditions at x = a, y = b, and z = c to determine the constants kx, ky, and kz
in the same way we found k for the one-dimensional potential well. If ψ(x, y, z) = 0
at x = a, then kx will be quantized via
kxa = n1π

where n1 is a quantum number, n1 = 1, 2, 3, . . . . Similarly, if ψ (x, y, z) = 0 at
y = b and z = c, then ky and kz will be quantized, so that, overall, we will have
kx =

n1π
a

ky =

n2π
b

kz =

n3π
c

[3.50]

where n1, n2, and n3 are quantum numbers, each of which can be any integer except zero.
We notice immediately that in three dimensions, we have three quantum numbers
n1, n2, and n3 associated with ψx(x), ψy(y), and ψz(z). The eigenfunctions of the electron, denoted by the quantum numbers n1, n2, and n3, are now given by
n2πy
n3πz
n1πx
sin
sin
ψn1n2n3 (x, y, z) = A sin
( a ) ( b ) ( c )

[3.51]

14
The term ∂ψ∕∂x simply means differentiating ψ (x, y, z) with respect to x while keeping y and z constant, just
like dψ∕dx in one dimension.

Electron
wavefunction
in infinite PE
well

256

CHAPTER 3

∙

ELEMENTARY QUANTUM PHYSICS

Notice that these consist of the products of infinite one-dimensional PE welltype wavefunctions, one for each dimension, and each has its own quantum number n.
Each possible eigenfunction can be labeled a state for the electron. Thus, ψ111 and
ψ121 are two possible states.
To find the constant A in Equation 3.51, we need to use the normalization
condition that ∣ψn1n2n3 (x, y, z)∣2 integrated over the volume of the box must be unity,
since the electron is somewhere in the box. The result for a square box is
A = (2∕a)3∕2.
We can find the energy of the electron by substituting the wavefunction in Equation 3.49 into the Schrödinger Equation 3.48. The energy as a function of kx, ky,
kz is then found to be
E = E(kx, ky, kz ) =

ħ2 2
(kx + k2y + k2z )
2me

which is quantized by virtue of kx, ky, and kz being quantized. We can write this
energy in terms of n21, n22, and n23 by using Equation 3.50, as follows:
En1n2n3 =
Electron
energy in
infinite
PE box

EXAMPLE 3.16

h2 n21 n22 n23
+
+
8me ( a2 b2 c2 )

For a square box for which a = b = c, the energy is
En1n2n3 =

h2 (n21 + n22 + n23 )
8mea2

=

h2N2
8mea2

[3.52]

where N2 = (n21 + n22 + n23), which can only have certain integer values. It is apparent that the energy now depends on three quantum numbers. Our conclusion is that
in three dimensions, we have three quantum numbers, each one arising from boundary conditions along one of the coordinates. They quantize the energy of the electron
via Equation 3.52 and its momentum in a particular direction, such as, px = ±ħkx =
±(hn1∕2a), though the average momentum is zero.
The lowest energy for the electron is obviously equal to E111, not zero. The next
energy level corresponds to E211, which is the same as E121 and E112, so there are
three states (i.e., ψ211, ψ121, ψ112) for this energy. The number of states that have the
same energy is termed the degeneracy of that energy level. The second energy level
E211 is thus three-fold degenerate.

How many states (eigenfunctions) are
there at energy level E443 for a square potential energy box?

NUMBER OF STATES WITH THE SAME ENERGY
SOLUTION

This energy level corresponds to n1 = 4, n2 = 4, and n3 = 3, but the energy depends on
N2 = n21 + n22 + n23 = 42 + 42 + 32 = 41

via Equation 3.52. As long as N2 = 41 for any choice of (n1, n2, n3), not just (4, 4, 3), the
energy will be the same.

3.8

HYDROGENIC ATOM

257

The value N2 = 41 can be obtained from (4, 4, 3), (4, 3, 4), and (3, 4, 4) as well as
(6, 2, 1), (6, 1, 2), (2, 6, 1), (2, 1, 6), (1, 6, 2), and (1, 2, 6). There are thus three states from
(4, 4, 3) combinations and six from (6, 2, 1) combinations, giving nine possible states, each
with a distinct wavefunction, ψn1n2n3 . However, all these ψn1n2n3 for the electron have the same
energy E443.

3.8

HYDROGENIC ATOM

3.8.1 ELECTRON WAVEFUNCTIONS
Consider the behavior of the electron in a hydrogenic (hydrogen-like) atom, which
has a nuclear charge of +Ze, as depicted in Figure 3.23. For the hydrogen atom,
Z = 1, whereas for an ionized helium atom He+, Z = 2. For a doubly ionized lithium
atom Li++, Z = 3, and so on. The electron is attracted by a positive nuclear charge
and therefore has a Coulombic PE,
−Ze2
V(r) =
4πεor

[3.53]

Since force F = −dV∕dr, Equation 3.53 is simply a statement of Coulomb’s force
between the positive charge +Ze of the nucleus and the negative charge −e of the
electron. The task of finding ψ (x, y, z) and the energy E of the electron now involves
putting V(r) from Equation 3.53 into the Schrödinger equation with r = √x2 + y2 + z2
and solving it.
Fortunately, the problem has a spherical symmetry, and we can solve the Schrödinger
equation by transforming it into the r, θ, ϕ coordinates shown in Figure 3.23. Even
z

Figure 3.23 The electron in the hydrogenic atom is
attracted by a central force that is always directed toward
the positive nucleus.
Spherical coordinates centered at the nucleus are used
to describe the position of the electron. The PE of the
electron depends only on r.

P(r, θ, ϕ)
–e

θ
r

Nucleus
+Ze

y
ϕ

x

rs

in

θ

V(r)
r

V(r) =

+Ze

–Ze2
4πεor

Electron PE
in hydrogenic
atom

258

CHAPTER 3

∙

ELEMENTARY QUANTUM PHYSICS

then, obtaining a solution is not easy. We must then ensure that the solution for
ψ (r, θ, ϕ) satisfies all the boundary conditions, as well as being single-valued and
continuous with a continuous derivative. For example, when we go 2π around the ϕ
coordinate, ψ(r, θ, ϕ) should come back to its original value, or ψ(r, θ, ϕ) = ψ(r, θ,
ϕ + 2π), as is apparent from an examination of Figure 3.23. Along the radial coordinate, we need ψ (r, θ, ϕ) → 0 as r → ∞; otherwise, the total probability will diverge
when ∣ψ(r, θ, ϕ)∣2 is integrated over all space. In an analogy with the three-dimensional
potential well, there should be three quantum numbers to characterize the wavefunction, energy, and momentum of the electron. The three quantum numbers are called
the principal, orbital angular momentum, and magnetic quantum numbers and
are, respectively, denoted by n, ℓ, and mℓ. Unlike the three-dimensional potential
well, however, not all the quantum numbers run as independent positive integers.
The solution to the Schrödinger equation ψ (r, θ, ϕ) depends on three variables,
r, θ, ϕ. The wavefunction ψ(r, θ, ϕ) can be written as the product of two functions
ψ (r, θ, ϕ) = R(r) Y(θ, ϕ)

where R(r) is a radial function depending only on r, and Y(θ, ϕ) is called the spherical harmonic, which expresses the angular dependence of the wavefunction. These
functions are characterized by the quantum numbers n, ℓ, mℓ. The radial part R(r)
depends on n and ℓ, whereas the spherical harmonic depends on ℓ and mℓ, so
ψ (r, θ, ϕ) = ψn,ℓ,mℓ (r, θ, ϕ) = Rn,ℓ (r) Yℓ,mℓ (θ, ϕ)

[3.54]

By solving the Schrödinger equation, these functions have already been evaluated.
It turns out that we can only assign certain values to the quantum numbers n, ℓ, and
mℓ to obtain acceptable solutions, that is, ψn,ℓ,mℓ (r, θ, ϕ) that are well behaved: singlevalued and with ψ and the gradient of ψ continuous. Table 3.2 summarizes the
allowed values of n, ℓ and mℓ. It is clear that while n behaves very much like previous quantum numbers we discovered, ℓ and mℓ do not, and have restrictions imposed
on their values.
The ℓ values carry a special notation inherited from spectroscopic terms. The
first four ℓ values are designated by the first letters of the terms sharp, principal,
diffuse, and fundamental, whereas the higher ℓ values follow from f onwards, as g,
h, i, etc. For example, any state ψn,ℓ,mℓ that has ℓ = 0 is called an s state, whereas
that which has ℓ = 1 is termed a p state. We can also use n as a prefix to ℓ to
identify n. Thus, ψn,ℓ,mℓ with n = 2 and ℓ = 0 corresponds to the 2s state. The notation for identifying the ℓ value and labeling a state is summarized in Table 3.3.
Table 3.4 summarizes the functional forms of Rn,ℓ(r) and Yℓ,mℓ (θ, ϕ). For ℓ = 0
(the s states), the angular dependence of Y0,0(θ, ϕ) is constant, which means that

Table 3.2 The quantum number n, ℓ, and mℓ
Principal quantum number
Orbital angular momentum quantum number
Magnetic quantum number

n = 1, 2, 3, . . .
ℓ = 0, 1, 2, . . . , (n − 1) < n
mℓ = −ℓ, −(ℓ − 1), . . . , 0, . . . , (ℓ − 1), ℓ or ∣mℓ∣ ≤ ℓ

3.8

HYDROGENIC ATOM

259

Table 3.3 Labeling of various nℓ possibilities
ℓ
n

0

1

2

3

4

1
2
3
4
5

1s
2s
3s
4s
5s

2p
3p
4p
5p

3d
4d
5d

4f
5f

5g

Table 3.4 The radial and spherical harmonic parts of the wavefunction in the hydrogen atom (ao = 0.0529 nm)
ℓ

R(r)

1

0

1
( ao )

2

0

n

2

1

mℓ

Y(θ, ϕ)

r
2 exp(− )
ao

0

1
2 √π

1 3∕2
r
r
( 2ao ) (2 − ao ) exp(− 2ao )

0

1
2 √π

1 3∕2
r
r
( 2ao ) ( √3ao ) exp(− 2ao )


 0



 1


 −1


3∕2

1 3
cos θ
2√ π

1 3
sin θe jϕ 
√

2 2π


1 3
−jϕ 
sin θe

2 √ 2π

 ∝ sin θ cos ϕ



 ∝ sin θ sin ϕ

ψ (r, θ, ϕ) is spherically symmetrical about the nucleus. For the ℓ = 1 and higher
states, there is a strong directionality to the wavefunctions with respect to each other.
The radial part Rn,ℓ(r) is sketched in Figure 3.24a for two choices of n and ℓ. Notice
that Rn,ℓ(r) is largest at r = 0, when ℓ = 0. However, this does not mean that the
electron will be mainly at r = 0, because the probability of finding the electron at
a distance r actually depends on r2∣Rn,ℓ(r)∣2, which vanishes as r → 0.
Let us examine the probability of finding the electron at a distance r within a thin
spherical shell of radius r and thickness δr (assumed to be very small). The directional dependence of the probability will be determined by the function Yℓ,mℓ (θ, ϕ).
We can average this over all directions (all angles θ and ϕ) to obtain Yℓ,mℓ (θ, ϕ),
which turns out to be simply 1∕4π. The volume of the spherical shell is δV = 4πr2δr.
The probability of finding the electron in this shell is then
∣(Yℓ,mℓ (θ, ϕ))(Rn,ℓ (r))∣2 × (4πr 2δr)

If δP(r) represents the probability that the electron is in this spherical shell of thickness δr, then
δP(r) = ∣Rn,ℓ (r)∣2r2δr

[3.55]

Correspond to
mℓ = −1 and +1.

260

∙

CHAPTER 3

ELEMENTARY QUANTUM PHYSICS

n=1

n=2

n=2

0

R2,1

1s

1s

2p

0

0
0

0.2
r (nm)

0.4

0
0

(a)

2s

r2∣R21,0∣

2s

r2∣R22,1∣

R1,0

r2∣R22,0∣

R2,0

n=1

0.2

0.4 0.6
r (nm)

0.8

2p

0
0

0.2
r (nm)

0.4

0

0.2

0.4 0.6
r (nm)

0.8

(b)

2
Figure 3.24 (a) Radial wavefunctions of the electron in a hydrogenic atom for various n and ℓ values. (b) r2∣Rn,ℓ
∣ gives
the radial probability density. Vertical axis scales are linear in arbitrary units.

The radial probability density Pn,ℓ (r) is defined as the probability per unit
radial distance, that is, dP∕dr which from Equation 3.55 is ∣Rn,ℓ(r)∣2r2. The latter
vanishes at the nucleus and peaks at certain locations, as shown in Figure 3.24b.
This behavior implies that the probability of finding the electron within a thin spherical shell close to the nucleus also disappears. For n = 1, and ℓ = 0, for example,
the maximum probability is at r = ao = 0.0529 nm, which is called the Bohr radius.
Therefore, if the electron is in the 1s state, it spends most of its time at a distance ao.
Notice that the probability distribution does not depend on mℓ, but only on n and ℓ.
Table 3.4 summarizes the nature of the functions Rn,ℓ(r) and Yℓ,mℓ (θ, ϕ) for
various n, ℓ, mℓ values. Each possible wavefunction ψn,ℓ,mℓ (r, θ, ϕ) with a particular
choice of n, ℓ, mℓ constitutes a quantum state for the electron. The function
ψn,ℓ,mℓ (r, θ, ϕ) basically describes the behavior of the electron in the atom in probabilistic terms, as distinct from a well-defined line orbit for the electron, as one might
expect from classical mechanics. For this reason, ψn,ℓ,mℓ (r, θ, ϕ) is often referred to
as an orbital, in contrast to the classical theory, which assigns an orbit to the electron.
Figure 3.25a shows the polar plots of Yℓ,mℓ (θ, ϕ) for s and p orbitals. The radial
distance from the origin in the polar plot represents the magnitude of Yℓ,mℓ (θ, ϕ),
which depends on the angles θ and ϕ. The polar plots of the probability distribution
∣Yℓ,mℓ (θ, ϕ)∣2 are shown in Figure 3.25b. Although for the s states, Y1,0(θ, ϕ) is spherically symmetric, resulting in a spherically symmetrical probability distribution
around the nucleus, this is not so for ℓ = 1 and higher states.
For example, each of the p states has a distinctly directional character, as illustrated in the polar plots in Figure 3.25. The angular dependence of ∣ψ2,1,0(r, θ, ϕ)∣,
for which mℓ = 0, is such that most of the probability is oriented along the z axis.

3.8

z

HYDROGENIC ATOM

261

z
z
y

z

y
y

x

y

x
x

x
Y for a 1s orbital

Y for a 2px orbital

z

z

y

Y for a 2py orbital

|Y|2 for a 2px orbital

z

z

y

y

y
x

x

x

|Y|2 for a 1s orbital

x
|Y|2 for a 2py orbital

Y for a 2pz orbital (mℓ – 0)
(a)

|Y|2 for a 2pz orbital (mℓ – 0)
(b)

Figure 3.25 (a) The polar plots of Yn,ℓ(θ, ϕ) for 1s and 2p states. (b) The angular dependence of the probability distribution,
which is proportional to ∣Yn,ℓ(θ, ϕ)∣2.

This wavefunction is referred to as the 2pz orbital. The two wavefunctions for mℓ = ±1
are often represented by ψ2px (r, θ, ϕ) and ψ2py (r, θ, ϕ) , or more simply, 2px and 2py
orbitals, which do not possess a specific mℓ individually, but together represent the
two mℓ = ±1 wavefunctions. The angular dependence of 2px and 2py are essentially
along the x and y directions. Thus, the three orbitals for mℓ = 0, ±1 are all oriented
perpendicular to each other, as depicted in Figure 3.25.
It should be noted that the probability distributions in Figures 3.24b and 3.25b
do not depend on time. As previously mentioned, under steady-state conditions, the
magnitude of the total wavefunction is

∣

∣Ψ (r, θ, ϕ, t)∣ = ψ(r, θ, ϕ) exp(−

∣

jEt
= ∣ψ(r, θ, ϕ)∣
ħ)

which is independent of time.
The quantity ∣Rn,ℓ(r)∣2r2 in Equation 3.55 is called the
radial probability density function and is simply written as Pn,ℓ(r). Thus, dP(r) = Pn,ℓ(r) dr
is the probability of finding the electron between r and r + dr. We can use Pn,ℓ(r) to conveniently
calculate the probability of finding the electron within a certain region of the atom, or to find
the mean distance of the electron from the nucleus, and so on. For example, the electron in the
1s orbital has the wavefunction shown for n = 1, ℓ = 0 in Table 3.4, which decays exponentially,
PROBABILITY DENSITY FUNCTION

Rn,ℓ (r) = 2a−3∕2
exp(−
o

r
ao )

EXAMPLE 3.17

262

CHAPTER 3

∙

ELEMENTARY QUANTUM PHYSICS

The total probability of finding the electron inside the Bohr radius ao can be found by summing (integrating) Pn,ℓ dr from r = 0 to r = ao,
ao

Ptotal (r < ao ) =

ao

∫ P (r) dr = ∫ ∣R (r)∣ r dr
n,ℓ

n,ℓ

0
