Repository: dhruvvenkat/2A-assistants

trying out this new method of studying!

File: courses/ece109-materials/text/ECE 109 Electronic Materials & Devices Principles of 4th Ed.txt (part 18 of 63)
Questions and Problems 847
Chapter 9
Optical Properties of Materials
∫ 4a exp(−2ra)r dr = 0.32
ao

=

−3
o

2

or

32 percent

o

0

Average
distance of
electron from
nucleus

2 2

0

The integration is not trivial but can nonetheless be done as indicated by the result 0.32
above. Thirty-two percent of the time the electron is therefore closer to the nucleus than the
Bohr radius.
The mean distance r of the electron, from the definition of the mean, becomes

∫ rP (r) dr = aZn [ 32 − ℓ(ℓ2n+ 1) ]
∞

r=

o

2

2

n,ℓ

0

[3.56]

where we have simply inserted the result of the integration for various orbitals. (Again we
take the mathematics as granted.) For the 1s orbital, in the hydrogen atom, Z = 1, n = 1, and
ℓ = 0, so r = 23ao, further than the Bohr radius. Notice that the mean distance r of the electron increases as n2.

3.8.2 QUANTIZED ELECTRON ENERGY

Electron
energy in
hydrogenic
atom

Once the wavefunctions ψn,ℓ,mℓ (r, θ, ϕ) have been found, they can be substituted into
the Schrödinger equation to find the possible energies of the electron. These turn
out to depend only on the principal quantum number n. The energy is given by
En = −

mee4 Z 2

[3.57a]

8ε2o h2n2

or
En = −

Z 2EI
n2

=−

Z 2 (13.6 eV)

[3.57b]

n2

where
Ionization
energy of
hydrogen

EI =

mee4
8ε2o h2

= 2.18 × 10−18 J

or

13.6 eV

[3.57c]

This corresponds to the energy required to remove the electron in the hydrogen
atom (Z = 1) from the lowest energy level E1 (at n = 1) to infinity; hence, it represents the ionization energy. The energy En in Equation 3.57b is negative with
respect to that for the electron completely isolated from the nucleus (at r = ∞,
therefore V = 0). Thus, when the electron is in the vicinity of the nucleus, +Ze, it
has a lower energy, which is a favorable situation (hence, formation of the hydrogenic atom is energetically favorable). In general, the energy required to remove an
electron from the nth shell to n = ∞ (where the electron is free) is called the
ionization energy for the nth shell, which from Equation 3.57b is simply ∣En∣ or
(13.6 eV)Z 2∕n2.

3.8

Continuum of energy
Electron is free

n=∞

5
4
3

–3.40

2

–13.6
eV

1 Ground state

Excited states

–0.54
–0.85
–1.51

Ionization energy, EI

Electron energy En (eV)

E = KE
0

HYDROGENIC ATOM

–5

–10

–15

n

n=1
Figure 3.26 The energy of the electron in the
hydrogen atom (Z = 1).

Since the energy is quantized, the lowest energy of the electron corresponds to
n = 1, which is −13.6 eV. The next higher energy value it can have is E2 = −3.40 eV
when n = 2, and so on, as sketched in Figure 3.26. Normally, the electron will
take up a state corresponding to n = 1, because this has the lowest energy, called
the ground energy. Its wavefunction corresponds to ψ100(r, θ, ϕ), which has a
probability peak at r = ao and no angular dependence, as indicated in Figures 3.24
and 3.25.
The electron can only become excited to the next energy level if it is supplied
by the right amount of energy E2 − E1. A photon of energy hf = E2 − E1 can readily supply this energy when it strikes the electron. The electron then gets excited
to the state with n = 2 by absorbing the photon, and its wavefunction changes to
ψ210(r, θ, ϕ), which has the maximum probability at r = 4ao. The electron thus spends
most of its time in this excited state, at r = 4ao. It can return from the excited state
at E2 to the ground state at E1 by emitting a photon of energy hf = E2 − E1.
By virtue of the quantization of energy, we see that the emission of light from
excited atoms can only have certain wavelengths: those corresponding to transitions
from higher quantum-number states to lower ones. In fact, in spectroscopic analysis,
these wavelengths can be used to identify the elements, since each element has its
unique set of emission and absorption wavelengths arising from a unique set of
energy levels. Figure 3.27 illustrates the origin of the emission and absorption spectra of atoms, which are a direct consequence of the quantization of the energy.
The electrons in atoms can also be excited by other means, for example, through
electron–atom or atom–atom collisions. For example, when a projectile electron in
a gas discharge tube collides with an atom, it can excite an electron in the atom
to a higher energy level. The atom becomes excited by a collision as shown in

263

264

CHAPTER 3

∙

ELEMENTARY QUANTUM PHYSICS
Emission spectrum
Photon
+
λ

λ

(a) Emission
Absorption spectrum

Photon
+
λ

λ
(b) Absorption
Figure 3.27 The physical origin of spectra.

Excited atom
e–

De-excited atom

Atom

Energetic
projectile
electron

n=1

(a) Before collision

Photon
e–
n=2
(b) Just after collision

n=1
(c) Photon emission

Figure 3.28 If an energetic projectile electron has sufficient kinetic energy, it can excite an
atom by collision. The excited atom can return back to its ground state (become de-excited)
by emitting a photon.

Figure 3.28. If the impinging electron has sufficient kinetic energy, it can impart just
the right energy to excite the electron to a higher energy level. Since the total energy
must be conserved, the incoming electron will lose some of its kinetic energy in the
process. The excited electron can later return to its ground state by emitting a photon. Excitation by atomic collisions is the process by which we obtain light from an
electric discharge in gases, a quantum phenomenon we experience every day as we
read a neon sign. Indeed, this is exactly how the Ne atoms in the common laboratory
HeNe laser are excited, via atomic collisions between Ne and He atoms as explained
in Section 3.10.2.
Since the principal quantum number determines the energy of the electron and
also the position of maximum probability, as we noticed in Figure 3.24, various n
values define electron shells, within which we can most likely find the electron.
These shells are customarily labeled K, L, M, N, . . . , corresponding to n = 1, 2,
3, . . . . For each n value, there are a number of ℓ values that determine the spatial
distribution of the electron. For a given n, each ℓ value constitutes a subshell. For
example, we often talk about 3s, 3p, 3d subshells within the M shell. From the radial
dependence of the electron’s wavefunction ψn,ℓ,mℓ (r, θ, ϕ) , shown in Figure 3.24a, we

3.8

HYDROGENIC ATOM

265

see that for higher values of n, which correspond to more energetic states, the mean
distance of the electron from the nucleus increases. In fact, we observe from Figure
3.24b that an orbital with ℓ = n − 1 (e.g., 1s, 2p) exhibits a single maximum in its
radial probability distribution, and this maximum rapidly moves farther away from
the nucleus as n increases. By examining the electron wavefunctions, we can show
that the location of the maxima for these ℓ = n − 1 states are at
rmax =

n2ao
Z

for

ℓ=n−1

[3.58]

Maximum
probability
for ℓ = n − 1

where ao is the radius of the ground state (0.0529 nm). The maximum probability
radius rmax in Equation 3.58 is the Bohr radius. Note that rmax in Equation 3.58 is
for ℓ = n − 1 states only. For other ℓ values, there are multiple maxima, and we
must think in terms of the average position of the electron from the nucleus. When
we evaluate the average position from ψn,ℓ,mℓ (r, θ, ϕ) , we see that it depends on both
n and ℓ; strongly on n and weakly on ℓ.
THE IONIZATION ENERGY OF He+
++

to He ?

What is the energy required to further ionize He+ ions

EXAMPLE 3.18

SOLUTION

He+ is a hydrogenic atom with one electron attracted by a nucleus with a +2e charge. Thus
Z = 2. The energy of the electron in a hydrogenic atom (in eV) is given by
En (eV) = −

Z 2 13.6
n2

Since Z = 2, the energy required to ionize He+ further is
∣E1∣ = ∣−(22)13.6∣ = 54.4 eV
IONIZATION ENERGY AND EFFECTIVE Z The Li atom has a nucleus with a +3e positive
charge, which is surrounded by a full 1s orbital with two electrons, and a single valence electron in the outer 2s orbital as shown in Figure 3.29a. Intuitively we expect the valence electron to see the nuclear +3e charge shielded by the two 1s electrons, that is, a net charge of
+1e. It seems that we should be able to predict the ionization energy of the 2s electron by
using the hydrogenic atom model and by taking Z = 1 and n = 2 as indicated in Figure 3.29b.
However, according to quantum mechanics, the 2s electron has a probability distribution that
has two peaks as shown in Figure 3.24b; a major peak outside the 1s orbital, and a small
peak around the 1s orbital. Thus, although the 2s electron spends a substantial time outside
the 1s orbital, it does nonetheless penetrate the 1s shell and get close to the nucleus. Instead
of experiencing a net +1e of nuclear charge, it now experiences an effective nuclear charge
that is greater than +1e, which we can represent as +Zeffectivee, where we have used an effective Z. Thus, the ionization energy from the nth shell from Equation 3.57b is
EI,n =

Z2effective (13.6 eV)
n2

[3.59]

The experimental ionization energy of Li is 5.39 eV which corresponds to creating a Li+ ion
and an isolated electron. Calculate the effective nuclear charge seen by the 2s electron.

EXAMPLE 3.19

Ionization
and effective
nuclear
charge

266

CHAPTER 3

Nucleus
Charge = +3e
Z=3

∙

ELEMENTARY QUANTUM PHYSICS
Closed K shell
with 2 electrons
n =1

1s

K
2s
n=2
(a)

Charge = +1.26e
Zeffective = 1.26

1s

Valence electron
in 2s orbital
n=2

2s
(b)

Figure 3.29 (a) The Li atom has a nucleus with charge +3e; two electrons in the K shell, which is closed;
and one electron in the 2s orbital. (b) A simple view of (a) would be one electron in the 2s orbital that sees a
single positive charge, Z = 1.

SOLUTION

The most outer electron in the Li atom is in the 2s orbital, which is the electron that is
removed in the ionization process. For this 2s electron, n = 2, and hence from Equation 3.59
5.39 eV =

Z 2effective (13.6 eV)
(2) 2

Solving, we find Zeffective = 1.26. If we simply use Z = 1 in Equation 3.59, we would find
EI,n = 3.4 eV, too small compared with the experimental value because, according to its probability distribution, the electron spends some time close to the nucleus, and hence increases
its binding energy (stronger attraction). Variables Z and Zeffective should not be confused. Z is
the integer number of protons in the nucleus of the simple hydrogenic atom that are attracting the electron, as in H, He+, or Li++. Zeffective is a convenient way of describing what the
outer electron experiences in an atom because we would like to continue to use the simple
expression for EI,n, Equation 3.59, which was originally derived for a hydrogenic atom.

3.8.3 ORBITAL ANGULAR MOMENTUM AND SPACE QUANTIZATION

Orbital
angular
momentum

The electron in the atom has an orbital angular momentum L. The electron is attracted
to the nucleus by a central force, just like the Earth is attracted by the central
gravitational force of the sun and thus possesses an orbital angular momentum. It is
well known that in classical mechanics, under the action of a central force, both the
total energy (KE + PE) and the orbital angular momentum (L) of an orbiting object
are conserved. In quantum mechanics, the orbital angular momentum of the electron,
like its energy, is also quantized, but by the quantum number ℓ. The magnitude of
L is given by
L = ħ[ℓ(ℓ + 1)]1∕2
[3.60]
where ℓ = 0, 1, 2, . . . < n. Thus, for an electron in the ground state, n = 1 and
ℓ = 0, the angular momentum is zero, which is surprising since we always think of
the electron as orbiting the nucleus. In the ground state, the spherical harmonic is a
constant, independent of the angles θ and ϕ, so the electron has a spherically symmetrical probability distribution that depends only on r.

3.8

HYDROGENIC ATOM
z

Bexternal
Bexternal

Bexternal

z

z
mℓ
2

Lz

L = /h 2(2+1)

Lz
L

cosθ =

(a)

0

θ

y

Orbiting electron

ℓ=2

1

L
θ

x

267

0
(b)

mℓ

–1

ℓ(ℓ+1)
–2
(c)

Figure 3.30 (a) The electron has an orbital angular momentum, which has a quantized component L along an external
magnetic field Bexternal. (b) The orbital angular momentum vector L rotates about the z axis. Its component Lz is quantized;
therefore, the L orientation, which is the angle θ, is also quantized. L traces out a cone. (c) According to quantum mechanics,
only certain orientations (θ) for L are allowed, as determined by ℓ and mℓ.

The quantum numbers n and ℓ quantize the energy and the magnitude of the
orbital angular momentum. What is the significance of mℓ? In the presence of an
external magnetic field Bz, taken arbitrarily in the z direction, the component of the
angular momentum along the z axis, Lz, is also quantized and is given by
Lz = mℓħ

[3.61]

Therefore, the quantum number mℓ quantizes the component of the angular
momentum along the direction of an external magnetic field Bz, which for reference
purposes is taken along z, as illustrated in Figure 3.30. Therefore, mℓ, is appropriately
called the magnetic quantum number. For any given ℓ, quantum mechanics requires
that mℓ must have values in the range −ℓ, −(ℓ − 1), . . . , −1, 0, 1, . . . , (ℓ − 1), ℓ.
We see that ∣mℓ∣ ≤ ℓ. Moreover, mℓ can be negative, since Lz can be negative or
positive, depending on the orientation of the angular momentum vector L. Since
∣mℓ∣ ≤ ℓ, L can never align with the magnetic field along z; instead, it makes an
angle with Bz, an angle that is determined by ℓ and mℓ. We say that L is space
quantized. Space quantization is illustrated in Figure 3.30 for ℓ = 2.
Since the energy of the electron does not depend on either ℓ or mℓ we can have
a number of possible states for a given energy. For example, when the energy is E2,
then n = 2, which means that ℓ = 0 or 1. For ℓ = 1, we have mℓ = −1, 0, 1, so
there are a total of three different orbitals for the electron.
Since the electron has a quantized orbital angular momentum, when an electron
interacts with a photon, the electron must obey the law of the conservation of angular

Orbital
angular
momentum
along Bz

268

CHAPTER 3

∙

ELEMENTARY QUANTUM PHYSICS
Energy
n ℓ=0

Figure 3.31 An illustration of the allowed
photon emission processes.
Photon emission involves Δℓ = ±1.

Selection
rules for EM
radiation

EXAMPLE 3.20

E4

4

E3

3

E2

2

E1

1

ℓ=1

ℓ=2

ℓ=3

4s

4p

4d

4f

3s

3p

3d

2s

2p

Photon

1s

momentum, much as an ice skater does sudden fast spins by pulling in her arms. All
experiments indicate that the photon has an intrinsic angular momentum with a
constant magnitude given by ħ. Therefore, when a photon of energy hf = E2 − E1
is absorbed, the angular momentum of the electron must change. This means that
following photon absorption or emission, both the principal quantum number n and
the orbital angular momentum quantum number ℓ must change.
The rules that govern which transitions are allowed from one state to another as
a consequence of photon absorption or emission are called selection rules. As a
result of photon absorption or emission, we must have
Δℓ = ±1

and

Δmℓ = 0, ±1

[3.62]

As an example, consider the excitation of the electron in the hydrogen atom from
the ground energy E1 to a higher energy level E2. The photon energy hf must be exactly
E2 − E1. The wavefunction of the 1s ground state is ψ1,0,0, whereas there are four
wavefunctions at E2: one 2s state, ψ2,0,0; and three 2p states, ψ2,1,−1, ψ2,1,0, and ψ2,1,1. The
excited electron cannot jump into the 2s state, because Δℓ must be ±1, so it enters a
2p state corresponding to one of the orbitals ψ2,1,−1, ψ2,1,0, or ψ2,1,1. Various allowed
transitions for photon emission in the hydrogen atom are indicated in Figure 3.31.
EXCITATION BY ELECTRON–ATOM COLLISIONS IN A GAS DISCHARGE TUBE A projectile electron with a velocity 2.1 × 106 m s−1 collides with a hydrogen atom in a gas discharge
tube. Find the nth energy level to which the electron in the hydrogen atom gets excited.
Calculate the possible wavelengths of radiation that will be emitted from the excited H atom
as the electron returns to its ground state.
SOLUTION

The energy of the electron in the hydrogen atom is given by En(eV) = −13.6∕n2. The
electron must be excited from its ground state E1 = −13.6 eV to a quantized energy level

3.8

HYDROGENIC ATOM

269

−(13.6∕n2) eV. The change in the energy is ΔE = (−13.6∕n2) − (−13.6) eV. This must be
supplied by the incoming projectile electron, which has an energy of
E=

1
1
mev 2 = (9.1 × 10−31 kg) (2.1 × 106 m s−1 ) 2
2
2

= 2.01 × 10−18 J

or

12.5 eV

Therefore,
12.5 eV = 13.6 eV − [

(13.6 eV)
n2

]

Solving this for n, we find
n2 =

13.6
= 12.36
(13.6 − 12.5)

so n = 3.51. But n can only be an integer; thus, the electron gets excited to the level n = 3
where its energy is E3 = −13.6∕32 = −1.51 eV.
The energy of the incoming electron after the collision is less by
(E3 − E1) = 13.6 − 1.51 = 12.09 eV

Since the initial energy of the incoming electron was 12.5 eV, it leaves the collision with a
kinetic energy of 12.5 − 12.09 = 0.41 eV. From the E3 level, the electron can undergo a
transition from n = 3 to n = 1,
ΔE31 = −1.51 eV − (−13.6 eV) = 12.09 eV

The emitted radiation will have a wavelength λ given by hc∕λ = ΔE, so that
λ31 =

(6.626 × 10−34 J s) (3 × 108 m s−1 )
hc
=
ΔE31
12.09 × 1.6 × 10−19 J

= 1.026 × 10−7 m

or

102.6 nm

(in the ultraviolet region)

Another possibility is the transition from n = 3 to n = 2, for which
ΔE32 = −1.51 eV − (−3.40 eV) = 1.89 eV

This will give a wavelength
λ32 =

hc
= 656 nm
ΔE32

which is in the red region of the visible spectrum. For the transition from n = 2 to n = 1,
ΔE21 = −3.40 eV − (−13.6 eV) = 10.2 eV

which results in the emission of a photon of wavelength λ21 = hc∕ΔE21 = 121.5 nm. Note
that each transition obeys Δℓ = ±1.
THE FRAUNHOFER LINES IN THE SUN’S SPECTRUM The light from the sun includes

extremely sharp “dark lines” at certain wavelengths, superimposed on a bright continuum at
all other wavelengths, as discovered by Josef von Fraunhofer in 1829. One of these dark lines
occurs in the orange range and another in the blue. Fraunhofer measured their wavelengths
to be 6563 Å and 4861 Å, respectively. With the aid of Figure 3.26, show that these are

EXAMPLE 3.21

270

CHAPTER 3

∙

ELEMENTARY QUANTUM PHYSICS

spectral lines from the hydrogen atom spectrum. (They are called the Hα and Hβ Fraunhofer
lines. Such lines provided us with the first clues to the chemical composition of the sun.)
SOLUTION

The energy of the electron in a hydrogenic atom is
En = −

Z 2EI
n2

where EI = me4∕(8ε20h2). Photon emission resulting from a transition from quantum number
n2 to n1 has an energy
1
1
ΔE = En2 − En1 = −Z 2EI( 2 − 2 )
n2 n1

Emitted
wavelengths
for transitions
in hydrogenic
atom

From hf = hc∕λ = ΔE, we have
EI
1
1
1
1
1
= ( )Z 2( 2 − 2 = R∞Z 2( 2 − 2
λ
hc
n1 n2 )
n1 n2 )

where R∞ = EI∕hc = 1.0974 × 107 m−1. The equation for λ is called the Balmer–Rydberg
formula, and R∞ is called the Rydberg constant. We apply the Balmer–Rydberg formula
with n1 = 2 and n2 = 3 to obtain
1
1
1
= (1.0974 × 107 m−1 ) (12 ) ( 2 − 2 ) = 1.524 × 106 m−1
λ
2
3

to get λ = 6561 Å. We can also apply the Balmer–Rydberg formula with n1 = 2 and n2 = 4
to get λ = 4860 Å.
EXAMPLE 3.22

GIANT ATOMS IN SPACE Radiotelescopic studies by B. Höglund and P. G. Mezger (1965)
detected a 5009 MHz electromagnetic radiation in space. Show that this radiation comes from
excited hydrogen atoms as they undergo transitions from n = 110 to n = 109. What is the
size of such an excited hydrogen atom?
SOLUTION

Since the energy of the electron is En = −(Z 2EI∕n2), the energy of the emitted photon in the
transition from n2 to n1 is
−2
hf = En2 − En1 = Z 2EI (n−2
1 − n2 )

With n2 = 110, n1 = 109, and Z = 1, the frequency is
f=
=

−2
Z 2EI (n−2
1 − n2 )
h

[ (1.6 × 10−19 × 13.6) ] [ (109−2 − 110−2 ) ]

= 5 × 109 s−1

(6.626 × 10−34 )
or

5000 MHz

The size of the atom from Equation 3.58 is on the order of
2rmax = 2n2ao = 2(1102)(52.918 × 10−12 m) = 1.28 × 10−6 m

A giant atom!

or

1.28 μm

3.8

HYDROGENIC ATOM

271

3.8.4 ELECTRON SPIN AND INTRINSIC ANGULAR MOMENTUM S
One aspect of electron behavior does not come from the simple Schrödinger equation. That is the spin of the electron about its own axis, which is analogous to the
24-hour spin of Earth around its axis.15 Earth has an orbital angular momentum due
to its motion around the sun, and an intrinsic or spin angular momentum due to its
rotation about its own axis. Similarly, the electron has a spin or intrinsic angular
momentum, denoted by S. In classical mechanics, in the absence of external torques,
spin angular momentum is conserved. In quantum mechanics, this spin angular
momentum is quantized, in a manner similar to that of orbital angular momentum.
The magnitude of the spin has been found to be constant, with a quantized component Sz in the z direction along a magnetic field:
S = ħ[s(s + 1)] 1∕2

s=

Sz = msħ

1
2

ms = ±

1
2

[3.63]

Electron spin

[3.64]

Spin along
magnetic field

where, in an analogy with ℓ and mℓ, we use the quantum numbers s and ms, which
are called the spin and spin magnetic quantum numbers. Contrary to our past
experience with quantum numbers, s and ms are not integers, but are 12 and ±12 ,
respectively. The existence of electron spin was put forward by Goudsmit and Uhlenbeck
in 1925 and derived by Dirac from relativistic quantum theory, which is beyond the
scope of this book. Figure 3.32 illustrates the spin angular momentum of the electron
and the two possibilities for Sz. When Sz = +12 ħ, using classical orbital motion as an
analogy, we can label the spin of the electron as being in the clockwise direction,
so Sz = −12 ħ can be labeled as a counterclockwise spin. However, no such true clockwise or counterclockwise spinning of the electron can in reality16 be identified. When
Sz = +12 ħ, we could just as easily label the electron spin as “up,” and call it “down”
when Sz = −12 ħ. This terminology is used henceforth in this book.
Since the magnitude of the electron spin is constant, which is a remarkable fact,
and is determined by s = 21 , we need not mention it further. It can simply be regarded
as a fundamental property of the electron, in much the same way as its mass and
charge. We do, however, need to specify whether ms = +12 or −12 , since each of these
selections gives the electron a different behavior. We therefore need four quantum
numbers to specify what the electron is doing. Each state of the electron needs the
spin magnetic quantum number ms, in addition to n, ℓ, and mℓ. For each orbital
ψn,ℓ,mℓ (r, θ, ϕ) , we therefore have two possibilities: ms = ±21 . The quantum numbers
n, ℓ, and mℓ determine the spatial extent of the electron by specifying the form of
ψn,ℓ,mℓ (r, θ, ϕ) , whereas ms determines the “direction” of the electron’s spin. A full
description of the behavior of the electron must therefore include all four quantum
numbers n, ℓ, mℓ, and ms.
15

Do not take the meaning of “spin” too literally, as in classical mechanics. Remember that the electron is
assumed to have wave-like properties, which can have no classical spin.
The explanation in terms of spin and its two possible orientational directions (“clockwise” and
“counterclockwise”) serve as mental aids in visualizing a quantum mechanical phenomenon. One question,
however, is, “If the electron is a wave, what is spinning?”
16

272

CHAPTER 3

∙

ELEMENTARY QUANTUM PHYSICS
Spin up

Sz (along Bz)

ms = + 12

/
+h/2

3/
h
2

S

0
3/
h
2

S

/
–h/2

Figure 3.32 Spin angular momentum
exhibits space quantization. Its magnitude
along z is quantized, so the angle of S to the
z axis is also quantized.

ms = – 12

Spin down

Table 3.5 The four quantum numbers for the hydrogenic atom
n
ℓ
mℓ

ms

Principal quantum number
Orbital angular momentum
quantum number
Magnetic quantum number

Spin magnetic quantum
number

n = 1, 2, 3, . . .
ℓ = 0, 1, 2, . . . (n − 1)
mℓ = 0, ±1, ±2, . . . , ±ℓ

ms = ±

1
2

Quantizes the electron energy
Quantizes the magnitude of
orbital angular momentum L
Quantizes the orbital angular
momentum component along
a magnetic field Bz
Quantizes the spin angular
momentum component
along a magnetic field Bz

An electronic state is a wavefunction that defines both the spatial (ψn,ℓ,mℓ ) and
spin (ms) properties of an electron. Frequently, an electronic state is simply denoted
ψn,ℓ,mℓ,ms , which adds the spin quantum number to the orbital wavefunction.
The quantum numbers are extremely important, because they quantize the various properties of the electron: its total energy, orbital angular momentum, and the
orbital and spin angular momenta along a magnetic field. Their significance is summarized in Table 3.5.
The spin angular momentum S, like the orbital angular momentum, is space
quantized. Sz = ±( 12 ħ) is smaller than S = ħ √3∕2, which means that S can never
line up with z, or a magnetic field, and the angle θ between S and the z axis
can only have two values corresponding to mℓ = +21 and −12 , which means that
cos θ = Sz∕S = ±1∕ √3. Classically, Sz of a spinning object, or the orientation
of S to the z-axis, can be any value inasmuch as classical spin has no space
quantization.

3.8

HYDROGENIC ATOM

273

3.8.5 MAGNETIC DIPOLE MOMENT OF THE ELECTRON
Consider the electron orbiting the nucleus with an angular frequency ω as illustrated
in Figure 3.33a. The orbiting electron is equivalent to a current loop. The equivalent
current I due to the orbital motion of the electron is given by the charge flowing per
unit time, I = charge∕period = −e(ω∕2π). The negative sign indicates that current
I flows in the opposite direction to the electron motion. The magnetic field around
the current loop is similar to that of a permanent magnet as depicted in Figure 3.33a.
The magnetic moment is defined as μ = IA, the product of the current and the area
enclosed by the current loop. It is a vector normal to the surface A in a direction
determined by the corkscrew rule applied to the circulation of the current I. If r is
the radius of the orbit (current loop), then the magnetic moment is
μ = IA = (−

eω
eωr2
2
(πr
)
=
−
2π )
2

Consider now the orbital angular momentum L, which is the linear momentum
p multiplied by the radius r, or
L = pr = mevr = meωr2

Using this, we can substitute for ωr2 in μ = −eωr2∕2 to obtain
μ=−

e
L
2me

(a)

μorbital
B

=
ω
L

A

N
=

=

i
–e

S

B

(b)

S

Spin direction
S

=
Equivalent current
μspin

N

Magnetic moment

Figure 3.33 (a) The orbiting electron is equivalent to a current loop that behaves like a bar magnet. (b) The
spinning electron can be imagined to be equivalent to a current loop as shown. This current loop behaves like a
bar magnet, just as in the orbital case.

274

CHAPTER 3

∙

ELEMENTARY QUANTUM PHYSICS

In vector notation, using the subscript “orbital” to identify the origin of the
magnetic moment,
Orbital
magnetic
moment

μorbital = −

e
L
2me

[3.65]

This means that the orbital magnetic moment μorbital is in the opposite direction to
that of the orbital angular momentum L and is related to it by a constant (e∕2me).
Similarly, the spin angular momentum of the electron S leads to a spin magnetic
moment μspin, which is in the opposite direction to S and given by
Spin magnetic
moment

Potential
energy of a
magnetic
moment

Potential
energy of
orbital
angular
momentum
in B
Potential
energy of
orbital
angular
momentum
in B

μspin = −

e
S
me

[3.66]

which is shown in Figure 3.33b. Notice that there is no factor of 2 in the denominator. We see that, as a consequence of the orbital motion and also of spin, the electron
has two distinct magnetic moments. These moments act on each other, just like two
magnets interact with each other. The result is a coupling of the orbital and the spin
angular momenta L and S and their precession about the total angular momentum
J = L + S, which is discussed in Section 3.8.6.
Since both L and S are quantized, so are the orbital and spin magnetic moments
μorbital and μspin. In the presence of an external magnetic field B, the electron has an
additional energy term that arises from the interaction of these magnetic moments
with B. We know from electromagnetism that a magnetic dipole (equivalent to a
magnet) placed in a magnetic field B will have a potential energy PE. (A free magnet will rotate to align with the magnetic field, as in a compass, and thereby reduce
the PE.) The potential energy EBL due to μorbital and B interacting is given by
EBL = −μorbitalB cos θ

where θ is the angle between μorbital and B. The potential energy EBL is minimum
when μorbital (the magnet) and B are parallel, θ = 0. We know that, by definition, the
z axis is always along an external field B, and Lz is the component of L along z
(along B), and is quantized, so that Lz = L cos θ = mℓħ. We can substitute for μorbital
to find
EBL = (

e
e
eħ
LB cos θ = (
LzB = (
mℓ B
)
)
2me
2me
2me )

which depends on mℓ, and it is minimum for the smallest mℓ. Since mℓ = −ℓ, . . . ,
0, . . . , +ℓ, negative and positive values through zero, the electron’s energy splits
into a number of levels determined by mℓ. Similarly, the spin magnetic moment μspin
and B interact to give the electron a potential energy ESL,
ESL = (

eħ
mB
me ) s

[3.67]

which depends on ms. Since ms = ±21 , ESL has only two values, positive (ms = +21 )
and negative (ms = −12 ), which add and subtract from the electron’s energy depending

3.8

HYDROGENIC ATOM

275

on whether the spin is up or down. Thus, in an external magnetic field, the electron’s
spin splits the energy level into two levels. The separation ΔESL of the split levels
is (eħ∕me)B, which is 0.12 meV T−1, very small compared with the energy En in
the absence of the field. It should also be apparent that a single wavelength emission λo corresponding to a particular transition from En′ to En will now be split into
a number of closely spaced wavelengths around λo. Although the separation ΔESL
is small, it is still more than sufficient even at moderate fields to be easily detected
and used in various applications. As it turns out, spin splitting of the energy in a
field can be fruitfully used to study the electronic structures of not only atoms and
molecules, but also various defects in semiconductors in what is called electron
spin resonance.

The Stern–Gerlach experiment is quite famous
for demonstrating the spin of the electron and its space quantization. A neutral silver atom
has one outer valence electron in a 4s orbital and looks much like the hydrogenic atom. (We
can simply ignore the inner filled subshells in the Ag atom.). The 4s electron has no orbital
angular momentum. Because of the spin of this one outer 4s electron, the whole Ag atom
has a spin magnetic moment μspin. When Otto Stern and Walther Gerlach (1921–1922) passed
a beam of Ag atoms through a nonuniform magnetic field, they found that the narrow beam
split into two distinct beams as depicted in Figure 3.34a. The interpretation of the experiment
was that the Ag atom’s magnetic moment along the field direction can have only two values,
hence the split beam. This observation agrees with the quantum mechanical fact that in a
field along z, μspin,z = −(e∕me)msħ where ms = + 21 or −12 ; that is, the electron’s spin can have
only two values parallel to the field, or in other words, the electron spin is space quantized.
In the Stern–Gerlach experiment, the nonuniform magnetic field is generated by using a
big magnet with shaped poles as in Figure 3.34a. The N-pole is sharp and the S-pole is wide,
so the magnetic field lines get closer toward the N-pole and hence the magnetic field increases
towards the N-pole. (This is much like a sharp point having a large electric field.) Whenever
a magnetic moment, which we take to be a simple bar magnet, is in a nonuniform field, its
poles experience different forces, say Flarge and Fsmall, and hence the magnet, overall, experiences a net force. The direction of the net force depends on the orientation of the magnet
with respect to the z axis as illustrated in Figure 3.34b for two differently oriented magnets
representing magnetic moments labeled as 1 and 2. The S-pole of magnet 1 is in the high
field region and experiences a bigger pull (Flarge) from the big magnet’s N-pole than the small
force (Fsmall) pulling the N-pole of 1 to the big magnet’s S-pole. Hence magnet 1 is pulled
toward the N-pole and is deflected up. The overall force on a magnetic moment is the difference between Flarge and Fsmall, and its direction here is determined by the force on whichever pole is in the high field region. Magnet 2 on the other hand has its N-pole in the high
field region, and hence is pushed away from the big magnet’s N-pole and is deflected down.
If the magnet is at right angles to the z axis (θ = π∕2), it would experience no net force as
both of its poles would be in the same field. This magnetic moment would pass through
undeflected.
When we pass a stream of classical magnetic moments through a nonuniform field, there
will be all possible orientations of the magnetic moment, from −π to +π, with the field
because there is no space quantization. Classically, the Ag atoms passing through a nonuniform field would be deflected through a distribution of angles and would not split into two
STERN–GERLACH EXPERIMENT AND SPIN

EXAMPLE 3.23

276

CHAPTER 3

∙

ELEMENTARY QUANTUM PHYSICS

Flarge
Fsmall
Fsmall
Flarge

(e)
(d)
Figure 3.34 (a) Schematic illustration of the Stern–Gerlach experiment. A stream of Ag atoms passing through a nonuniform
magnetic field splits into two. (b) Explanation of the Stern–Gerlach experiment. (c) Actual experimental result recorded on
a photographic plate by Stern and Gerlach. When the field is turned off, there is only a single line on the photographic plate.
Their experiment is somewhat different than the simple sketches in (a) and (b) as shown in (d). (d) Stern–Gerlach memorial
plaque at the University of Frankfurt. The drawing shows the original Stern–Gerlach experiment in which the Ag atom beam
is passed along the long-length of the external magnet to increase the time spent in the nonuniform field, and hence increase
the splitting. (e) The photo on the lower right is Otto Stern (1888–1969), standing and enjoying a cigar while carrying out an
experiment. Otto Stern won the Nobel prize in 1943 for development of the molecular beam technique.
(c) Courtesy of the Niels Bohr Archive. (d) Courtesy of Horst Schmidt-Böcking from B. Friedrich and D. Herschbach, “Stern and Gerlach: How
a Bad Cigar Helped Reorient Atomic Physics,” Physics Today, December 2003, pp. 53–59. (e) Courtesy of AIP Emilio Segrè Visual Archives,
Segrè Collection.

distinct beams. The actual result of Stern and Gerlach’s experiment is shown in Figure 3.34c,
which is their photographic recording of a flat line-beam of Ag atoms passing through a long
nonuniform field. In the absence of the field, the image is a simple horizontal line, the cross
section of the beam. With the field turned on, the line splits into two. The edges of the line
do not experience splitting because the field is very weak in the edge region. In the actual

3.8

HYDROGENIC ATOM

277

experiment, as shown in Figure 3.34c, an Ag atomic beam is passed along the long-length
of the external magnet to increase the time spent in the nonuniform field, and hence increase
the splitting. The physics remains the same.

3.8.6 TOTAL ANGULAR MOMENTUM J
The orbital angular momentum L and the spin angular momentum S add to give the
electron a total angular momentum J = L + S, as illustrated in Figure 3.35. There
are a number of possibilities for the total angular momentum J, based on the relative
orientations of L and S. For example, for a given L, we can add S either in parallel
or antiparallel, as depicted in Figure 3.35a and b, respectively.
Since in classical physics the total angular momentum of a body (not experiencing an external torque) must be conserved, we can expect J (the magnitude of J) to
be quantized. This turns out to be true. The magnitude of J and its z component
along an external magnetic field are quantized via
J = ħ[ j( j + 1)]1∕2

[3.68]

Jz = mjħ

[3.69]
17

where both j and mj are quantum numbers like ℓ and mℓ, but j and mj can have
fractional values. A rigorous theory of quantum mechanics shows that when ℓ > s,
the quantum numbers for the total angular momentum are given by j = ℓ + s and
ℓ − s and mj = ± j, ±( j − 1). For example, for an electron in a p orbital, where
ℓ = 1, we have j = 23 and 12 , and mj = 32, 21, −12 , and −32 . However, when ℓ = 0 (as for
all s orbitals), we have j = s = 21 and mj = ms = ±12 , which are the only possibilities.
We note from Equations 3.68 and 3.69 that ∣Jz∣ < J and both are quantized, which
means that J is space quantized; its orientation (or angle) with respect to the z axis
is determined by j and mj.
The spinning electron actually experiences a magnetic field Bint due to its orbital
motion around the nucleus. If we were sitting on the electron, then in our reference
frame, the positively charged nucleus would be orbiting around us, which would be
equivalent to a current loop. At the center of this current loop, there would be an
“internal” magnetic field Bint, which would act on the magnetic moment of the
spinning electron to produce a torque. Since L and S add to give J, and since the
latter quantity is space quantized (or conserved), then as a result of the internal
torque on the electron, we must have L and S synchronously precessing about J,
as illustrated in Figure 3.36a. If there is an external magnetic field B taken to be
along z, this torque will act on the net magnetic moment due to J to cause this
quantity to precess about B, as depicted in Figure 3.36b. Remember that the component along the z axis must be quantized and equal to mjħ, so the torque can only
cause precession. To understand the precession of the electron’s angular momentum
about the magnetic field B, think of a spinning top that precesses about the gravitational field of Earth.
17

The quantum number j as used here should not be confused with j for √−1.

Total angular
momentum

278

CHAPTER 3

∙

ELEMENTARY QUANTUM PHYSICS
j = ℓ + 12
j = ℓ – 12

L

S

L

S
Figure 3.35 Orbital angular
momentum vector L and spin
angular momentum vector S
can add either in parallel as in
(a) or antiparallel, as in (b).
The total angular momentum
vector J = L + S, has a
magnitude J = √ [ j( j + 1)] ,
where in (a) j = ℓ + 21 and in
(b) j = ℓ − 21 .

J

ms = + 12

L

L

S

J
–e
–e
1
S ms = – 2

(a) Parallel

(b) Antiparallel

B

J

z

Jz = mj/h
S
L

Figure 3.36 (a) The angular momentum vectors L and
S precess around their resultant total angular momentum
vector J. (b) The total angular momentum vector is space
quantized. Vector J precesses about the z axis, along
which its component must be mjħ.

3.9

J

S

L

(a)

(b)

THE HELIUM ATOM AND THE PERIODIC TABLE

3.9.1 He ATOM AND PAULI EXCLUSION PRINCIPLE
In the He atom, there are two electrons in the presence of a nucleus of charge +2e,
as depicted in Figure 3.37. (Obviously, in higher-atomic-number elements, there
will be Z electrons around a nucleus of charge +Ze.) The PE of an electron in the
He atom consists of two interactions. The first is due to the Coulombic attraction
between itself and the positive nucleus; the second is due to the mutual repulsion
between the two electrons. The PE function V of any one of the electrons, for
example, that labeled as 1, therefore depends on both its distance from the nucleus
r1 and the separation of the two electrons r12. The PE of electron 1 thus depends

3.9

–e

r12
r2

+Ze

279

Electron 1

r1

Nucleus

THE HELIUM ATOM AND THE PERIODIC TABLE

–e
Electron 2

Figure 3.37 A helium-like atom.
The nucleus has a charge of +Ze, where Z = 2 for He. If one
electron is removed, we have the He+ ion, which is equivalent
to the hydrogenic atom with Z = 2.

on the locations of both the electrons, or
V(r1, r12 ) = −

2e2
e2
+
4πεor1 4πεor12

[3.70]

When we use this PE in the Schrödinger equation for a single electron, we find
