Repository: dhruvvenkat/2A-assistants

trying out this new method of studying!

File: courses/ece109-materials/text/ECE 109 Electronic Materials & Devices Principles of 4th Ed.txt (part 19 of 63)
Questions and Problems 847
Chapter 9
Optical Properties of Materials
the wavefunction and energy of one of the electrons in the He atom. We thus obtain
the one-electron wavefunction and the energy of one electron within a manyelectron atom.
One immediate and obvious result is that the energy of an electron now depends
not only on n but also on ℓ, because the electron–electron potential energy term (the
second term in Equation 3.70, which contains r12) depends on the relative orientations of the electron orbitals, which change r12. We therefore denote the electron
energy by En,ℓ. The dependence on ℓ is weaker than on n, as shown in Figure 3.38.
As n and ℓ increase, En,ℓ also increases. Notice, however, that the energy of a 4s
state is lower than that of a 3d state, and the same pattern also occurs at 4s and 5s.
One of the most important theorems in quantum physics is the Pauli exclusion
principle, which is based on experimental observations. This principle states that no
two electrons within a given system (e.g., an atom) may have all four identical
quantum numbers, n, ℓ, mℓ, and ms. Each set of values for n, ℓ, mℓ, and ms represents
a possible electronic state, that is, a wavefunction denoted by ψn,ℓ,mℓ,ms , that the electron
Left to right, Enrico Fermi, Werner Heisenberg, and
Wolfgang Pauli at a physics conference in Como (Italy),
September 1927.
Photograph by Franco Rasetti, courtesy AIP Emilio Segre
Visual Archives, Segre Collection.

PE of one
electron in
He atom

280

CHAPTER 3

∙

ELEMENTARY QUANTUM PHYSICS

Energy

O
5g
6d
5f

N
4f

M
3d
3p
3s

6p
6s

5d

4d

5p
5s

4p
4s

n=5

ms = + 12

n=6

n=4
+2e

n=3

L
2p
2s

n=2

K
1s

ms = – 21

n=1
Figure 3.38 Energy of various one-electron states.
The energy depends on both n and ℓ.

mℓ = 0

ℓ=0

n=1

Figure 3.39 Paired spins in an orbital.

may acquire. For example, an electron with the quantum numbers given by 2, 1, 1,
1
2 will have a definite wavefunction ψn,ℓ,mℓ,ms = ψ2,1,1,1∕2 , and it is said to be in the
state 2p, mℓ = 1 and spin up. Its energy will be E2p. The Pauli exclusion principle
requires that no other electron be in this same state.
The orbital motion of an electron is determined by n, ℓ, and mℓ, whereas ms
determines the spin direction (up or down). Suppose two electrons are in the same
orbital state, with identical n, ℓ, mℓ. By the Pauli exclusion principle, they would
have to spin in opposite directions, as shown in Figure 3.39. One would have to spin
“up” and the other “down.” In this case we say that the electrons are spin paired.
Two electrons can thus have the same orbitals (occupy the same region of space) if
they pair their spins. However, the Pauli exclusion principle prevents a third electron
from entering this orbital, since ms can only have two values.
Using the Pauli exclusion principle, we can determine the electronic structure of
many-electron atoms. For simplicity, we will use a box to represent an orbital state
defined by a set of n, ℓ, mℓ values. Each box can take two electrons at most, with their
spins paired. When we put an electron into a box, we are essentially assigning a wavefunction to that electron; that is, we are defining its orbital n, ℓ, mℓ. We use an arrow
to show whether the electron is spinning up or down. As depicted in Figure 3.40, we
arrange all the boxes to correspond to the electronic subshells. As an example, consider
boron, which has five electrons. The first electron enters the 1s orbital at the lowest
energy. The second also enters this orbital by spinning in the opposite direction. The
third goes into the n = 2 orbital. The lowest energy there is in the s orbitals corresponding to ℓ = 0 and mℓ = 0. The fourth electron can also enter the 2s orbital, provided that it spins in the opposite direction. Similarly, the fifth must go into another
orbital, and the next nearest low-energy orbitals are those having ℓ = 1 (p states) and
mℓ = −1, 0, +1. The final electronic structure of the B atom is shown in Figure 3.40.

3.9

–1

0

THE HELIUM ATOM AND THE PERIODIC TABLE

281

1 = mℓ

L
p
(n=2)
s
H
K
(n=1)

He

Li

Be

B

s

Figure 3.40 Electronic configurations for the first five elements.
Each box represents an orbital ψ (n, ℓ, mℓ).

We see that because the electron energy depends on n and ℓ, there are a number
of states for a given energy En,ℓ. Each of these states corresponds to different sets
of mℓ and ms. For example, the energy E2,1 (or E2p) corresponding to n = 2, ℓ = 1
has six possible states, arising from mℓ = −1, 0, 1 and ms = +21, −12 . Each mℓ state
can have an electron spinning up or down, ms = +21 or ms = −12 , respectively.
THE NUMBER OF STATES AT AN ENERGY LEVEL Enumerate and identify the states cor-

responding to the energy level E3d, or n = 3, ℓ = 2.
SOLUTION

When n = 3 and ℓ = 2, mℓ and ms can have these following values: mℓ = −2, −1, 0, 1, 2,
and ms = + 21, −12 . This means there are 10 combinations. The possible wavefunctions (electron
states) are
∙ ψ3,2,2,1∕2; ψ3,2,1,1∕2; ψ3,2,0,1∕2; ψ3,2,−1,1∕2; ψ3,2,−2,1∕2, all of which have spins up (ms = + 12 )
∙ ψ3,2,2,−1∕2; ψ3,2,1,−1∕2; ψ3,2,0,−1∕2; ψ3,2,−1,−1∕2; ψ3,2,−2,−1∕2, all of which have spins down
(ms = −12 )

3.9.2 HUND’S RULE
In the many-electron atom, the electrons take up the lowest-energy orbitals and obey
the Pauli exclusion principle. However, the Pauli exclusion principle does not determine how any two electrons distribute themselves among the many states of a given
n and ℓ. For example, there are six 2p states corresponding to mℓ = −1, 0, +1, with
each mℓ having ms = ±12 . The two electrons could pair their spins and enter a given
mℓ state, or they could align their spins (same ms) and enter different mℓ states. An
experimental fact deducted from spectroscopic studies shows that electrons in the same
n, ℓ orbitals prefer their spins to be parallel (same ms). This is known as Hund’s rule.
The origin of Hund’s rule can be readily understood. If electrons enter the same
mℓ state by pairing their spins (different ms), their quantum numbers n, ℓ, mℓ will be
the same and they will both occupy the same region of space (same ψn,ℓ,mℓ orbital).
They will then experience a large Coulombic repulsion and will have a large Coulombic potential energy. On the other hand, if they parallel their spins (same ms),
they will each have a different mℓ and will therefore occupy different regions of space
(different ψn,ℓ,mℓ orbitals), thereby reducing their Coulombic repulsion.

EXAMPLE 3.24

282

CHAPTER 3

C

∙

ELEMENTARY QUANTUM PHYSICS
N

O

F

Ne

L p
s

K

s

Figure 3.41 Electronic configurations for C, N, O, F, and Ne atoms.
Notice that in C, N, and O, Hund’s rule forces electrons to align their spins. For the Ne atom, all the K and L orbitals
are full.

The oxygen atom has eight electrons and its electronic structure is shown in
Figure 3.41. The first two electrons enter the 1s box (orbital). The next two enter
the 2s box. But p states can accommodate six electrons, so the remaining four electrons have a choice. Hund’s rule forces three of the four electrons to enter the boxes
corresponding to mℓ = −1, 0, +1, all with their spins parallel. The last electron can
go into any of the 2p boxes, but it has no choice for spin. It must pair its spin with
the electron already in the box. Thus, the oxygen atom has two unpaired electrons
in half-occupied orbitals, as indicated in Figure 3.41. Since these two unpaired electrons spin in the same direction, they give the O atom a net angular momentum. An
angular momentum due to charge rotation (i.e., spin) gives rise to a magnetic moment
μ. If there is an external magnetic field present, then μ experiences a force given
by μ · dB∕dx. Oxygen atoms will therefore be deflected by a nonuniform magnetic
field, as experimentally observed.
Following the Pauli exclusion principle and Hund’s rule, it is not difficult to
build the electronic structure of various elements in the Periodic Table. There are
only a few instances of unusual behavior in the energy levels of the electronic states.
The 4s state happens to be energetically lower than the 3d states, so the 4s state fills
up first. Similarly, the 5s state is at a lower energy than the 4d states. These features
are summarized in the energy diagram of Figure 3.38. There is a neat shorthand way
of writing the electronic structure of any atom. To each nℓ state, we attach a superscript to represent the number of electrons in those nℓ states. For example, for
oxygen, we write 1s22s22p4, or simply [He]2s22p4, since 1s2 is a full (closed) shell
corresponding to He.
EXAMPLE 3.25

HUND’S RULE The Fe atom has the electronic structure [Ar]3d 64s2. Show that the Fe atom

has four unpaired electrons and therefore a net angular momentum and a magnetic moment
due to spin.
SOLUTION

In a closed subshell, for example, 2p subshell with six states given by mℓ = −1, 0, +1 and
ms = ±12 , all mℓ and ms values have been taken up by electrons, so each mℓ orbital is occupied
and has paired electrons. Each positive mℓ (or ms) value assigned to an electron is canceled
by the negative mℓ (or ms) value assigned to another electron in the subshell. Therefore, there

STIMULATED EMISSION AND LASERS

3 .1 0

is no net angular momentum from a closed subshell. Only unfilled subshells contribute to the
overall angular momentum. Thus, only the six electrons in the 3d subshell need to be considered.
There are five d orbitals, corresponding to mℓ = −2, −1, 0, 1, 2. Five of the six electrons
obey Hund’s rule and align their spins, with each taking one of the mℓ values.
mℓ = −2
↑
↓

−1
↑

0
↑

1
↑

2
↑

The sixth must take the same mℓ as another electron. This is only possible if they pair
their spins. Consequently, there are four electrons with unpaired spins in the Fe atom, which
gives the Fe atom a net angular momentum. The Fe atom therefore possesses a magnetic
moment as a result of four electrons having their charges spinning in the same direction.
Many isolated atoms possess unpaired spins and hence also possess a magnetic moment.
For example, the isolated Ag atom has one outer 5s electron with an unpaired spin and hence
it is magnetic; it can be deflected in a magnetic field. The silver crystal, however, is nonmagnetic. In the crystal, the 5s electrons become detached to form the electron gas (metallic
bonding) where they pair their spins, and the silver crystal has no net magnetic moment. The
iron crystal is magnetic because the constituent Fe atoms retain at least two of the unpaired
electron spins which then all align in the same direction to give the crystal an overall magnetic
moment; iron is a magnetic metal.18

3.10

STIMULATED EMISSION AND LASERS

3.10.1

STIMULATED EMISSION AND PHOTON AMPLIFICATION

An electron can be excited from an energy level E1 to a higher energy level E2 by
the absorption of a photon of energy hf = E2 − E1, as show in Figure 3.42a. When
an electron at a higher energy level transits down in energy to an unoccupied energy
level, it emits a photon. There are essentially two possibilities for the emission process. The electron can spontaneously undergo the downward transition by itself, or
it can be induced to do so by another photon.
In spontaneous emission, the electron falls in energy from level E2 to E1 and
emits a photon of energy hf = E2 − E1, as indicated in Figure 3.42b. The transition
is only spontaneous if the state with energy E1 is not already occupied by another
electron. In classical physics, when a charge accelerates and decelerates, as in an
oscillatory motion, with a frequency f, it emits an electromagnetic radiation also of
frequency f. The emission process during the transition of the electron from E2 to
E1 appears as if the electron is oscillating with a frequency f.
In stimulated emission,19 an incoming photon of energy hf = E2 − E1 stimulates
the emission process by inducing the electron at E2 to transit down to E1. The emitted photon is in phase with the incoming photon, it is going in the same direction,
18
19

This qualitative explanation is discussed in Chapter 8.
Some authors use the term induced emission, but stimulated emission seems to be more common.

283

284

CHAPTER 3

∙

ELEMENTARY QUANTUM PHYSICS
E2

E2

E2

hf

hf

hf

In

hf
Out
hf

E1
Absorption
(a)

E1
Spontaneous emission
(b)

E1
Stimulated emission
(c)

Figure 3.42 Absorption, spontaneous emission, and stimulated emission.

and it has the same frequency, since it must also have the energy E2 − E1, as shown
in Figure 3.42c. Put differently, the two photons are coherent, that is, they have
exactly the same frequency, phase and are traveling in the same direction. To get a
feel for what is happening during stimulated emission, imagine the electric field
of the incoming photon coupling to the electron and thereby driving it with the
same frequency as the photon. The forced oscillation of the electron at a frequency
f = (E2 − E1)∕h causes the electron to emit electromagnetic radiation, for which the
electric field is totally in phase with that of the stimulating photon. When the incoming photon leaves the site, the electron has been forced to return to E1, because it
has emitted a photon of energy hf = E2 − E1.
Stimulated emission is the basis for photon amplification, since one incoming
photon results in two outgoing photons, which are in phase. It is possible to achieve
a practical light amplifying device based on this phenomenon. From Figure 3.42c,
we see that to obtain stimulated emission, the incoming photon should not be
absorbed by another electron at E1. When we are considering using a collection of
atoms to amplify light, we must therefore require that the majority of the atoms be at
the energy level E2. If this were not the case, the incoming photons would be absorbed
by the atoms at E1. When there are more atoms at E2 than at E1, we have what is
called a population inversion. It should be apparent that with two energy levels, we
can never achieve a population at E2 greater than that at E1, because, in the steady
state, the incoming photon flux will cause as many upward excitations as downward
stimulated emissions.
Let us consider the three-energy-level system shown in Figure 3.43. Suppose an
external excitation causes the atoms20 in this system to become excited to energy
level E3. This is called the pump energy level, and the process of exciting the atoms
to E3 is called pumping. In the present case, optical pumping is used, although this
is not the only means of taking the atoms to E3. The atoms at E3 decay rapidly to
the energy level E2 by emitting the excess energy (E3 − E2) as lattice vibrations.
Suppose further that an atom in a state at E2 does not rapidly and spontaneously
decay to a lower energy state. In other words, the state at E2 is a long-lived state.21
20

An atom is in an excited state when one (or more) of its electrons is excited from the ground energy to a
higher energy level. The ground state of an atom has all the electrons in their lowest energy states consistent
with the Pauli exclusion principle and Hund’s rule.
21
We will not examine what causes certain states to be long lived; we will simply accept that these states do
not decay rapidly and spontaneously to lower energy states.

3 .1 0

Metastable
state

E2

Lattice
vibrations

E2

E1

E1

(a)

(b)

E3

E3
E2

E2
hf21

hf21

OUT
Coherent photons
E1

E1
(c)

285

E3

E3
hf13

STIMULATED EMISSION AND LASERS

(d)

Figure 3.43 The principle of the LASER.
(a) Atoms in the ground state are pumped up
to energy level E3 by incoming photons of
energy hf13 = E3 − E1. (b) Atoms at E3 rapidly
decay to the metastable state at energy
level E2 by emitting lattice vibrations.
(c) Since the states at E2 are metastable,
they quickly become populated, and there
is a population inversion between E2 and E1.
(d) An incoming photon of energy hf21 = E2 − E1
can initiate stimulated emission. Photons
from this stimulated emission can themselves
further stimulate emissions, leading to an
avalanche of stimulated emissions and
coherent photons being emitted.

Quite often, the long-lived states are referred to as metastable states. Since the
atoms cannot decay rapidly from E2 to E1, they accumulate at this energy level,
causing a population inversion between E2 and E1 as pumping takes more and more
atoms to E3 and hence to E2.
When one atom at E2 decays spontaneously, it emits a photon, which can go on
to a neighboring atom and cause that to execute stimulated emission. The photons
from the latter can then go on to the next atom at E2 and cause that atom to emit
by stimulated emission, and so on. The result is an avalanche effect of stimulated
emission processes with all the photons in phase, so the light output is a large collection of coherent photons. This is the principle of the ruby laser in which the
energy levels E1, E2, and E3 are those of the Cr3+ ion in the Al2O3 crystal. At the
end of the avalanche of stimulated emission processes, the atoms at E2 will have
returned to E1 and can be pumped again to repeat the stimulated emission cycle
again. The emission from E2 to E1 is called the lasing emission.
The system we have just described for photon amplification is a LASER, an
acronym for light amplification by stimulated emission of radiation. In the ruby laser,
pumping is achieved by using a xenon flashlight. The lasing atoms are chromium
ions (Cr3+) in a crystal of alumina Al2O3 (sapphire), and the lasing emission from

286

CHAPTER 3

∙

ELEMENTARY QUANTUM PHYSICS

Theodore Harold Maiman (1927–2007) was born in 1927
in Los Angeles, son of an electrical engineer. He studied
engineering physics at the University of Colorado, while
repairing electrical appliances to pay for college, and
then obtained a Ph.D. from Stanford. Theodore Maiman
constructed this first laser in 1960 while working at
Hughes Research Laboratories (T.H. Maiman, “Stimulated
optical radiation in ruby lasers”, Nature, 187, 493, 1960).
There is a vertical chromium ion–doped ruby rod in the
center of a helical xenon flash tube. The ruby rod has
mirrored ends. The xenon flash provides optical pumping
of the chromium ions in the ruby rod. The output is a
pulse of red laser light.
Courtesy of HRL Laboratories, LLC, Malibu, California.

Mirror

Ruby crystal
optical cavity

Mirror
(Partially
transmitting)

Xenon light flash tube

Elliptical
reflecting cavity

Laser pulse
Ruby rod
Mirror

694.3 nm

Mirror
(Partially transmitting)

Coherent photons
(a)

(b)

Figure 3.44 (a) The laser action needs an optical cavity to reflect the stimulated radiation back and forth to build up
the total radiation within the cavity, which encourages further stimulated emissions. One mirror is partially transmitting
to allow the radiation within the cavity to escape. (b) A typical construction for a ruby laser, which uses an elliptical
reflector, and has the ruby crystal at one focus and the pump light at the other focus.

E2 to E1 is at 694 nm (red). We can increase stimulated emissions by increasing the
number of photons, that is, the radiation intensity within the crystal inasmuch as
more photons cause more stimulated emissions. The ends of the ruby crystal, which
is normally a rod, are silvered to reflect back and forward the stimulated radiation,
that is, to form an optical cavity with mirrors at the ends, as shown in Figure 3.44a.
As the stimulated photons are reflected back into the crystal, the radiation intensity
builds up inside the crystal, in much the same way we build up voltage oscillations
in an electrical oscillator circuit by feedback. The build-up of coherent radiation in
the cavity encourages further stimulated emissions, until a large avalanche of stimulated transitions occur and takes most of the ions at E2 down to E1. One of the

3 .1 0

STIMULATED EMISSION AND LASERS

287

mirrors is partially silvered to allow some of this radiation to be tapped out. What
comes out is a pulse of highly coherent radiation that has a high intensity as depicted
in Figure 3.44b. Practical ruby lasers need efficient optical pumping, which can be
obtained by using an elliptical reflector with the ruby crystal rod at one focus, and
the pump light, a xenon flash, at the other focus as shown in Figure 3.44b. The early
ruby lasers used a helical xenon flash tube surrounding the ruby rod. The lasing
emission from the ruby laser is a light pulse, whose duration and intensity depend
on the laser construction, and the xenon flash. Ruby lasers are frequently used in
interferometry, holography, hair, and tattoo removal, among other applications.
The coherency and the well-defined wavelength of the emitted radiation from a
laser are attributes that make it distinctly different from a random stream of different
wavelength photons emitted from a tungsten bulb, or randomly phased photons from
an LED. The photon energy emitted from the laser system is less than the photon
energy we used to pump it, that is, excite it; hf21 < hf13. However, we only needed
incoherent radiation to pump the system, and we obtained a fully coherent radiation
as output.

3.10.2 HELIUM–NEON LASER
With the helium–neon (HeNe) laser, the actual operation is not simple, since we
need to know such things as the energy states of the whole atom. We will therefore
only consider the lasing emission at 632.8 nm, which gives the well-known red color
to the laser light. The actual stimulated emission occurs from the Ne atoms; He
atoms are used to excite the Ne atoms by atomic collisions.
Ne is an inert gas with a ground state (1s22s22p6), which is represented as (2p6)
when the inner closed 1s and 2s subshells are ignored. If one of the electrons from
the 2p orbital is excited to a 5s orbital, the excited configuration (2p55s1) is a state
of the Ne atom that has higher energy. Similarly, He is an inert gas with the groundstate configuration of (1s2). The state of He when one electron is excited to a 2s
orbital can be represented as (1s12s1), which has higher energy.
Ali Javan and his associates William Bennett Jr. and Donald
Herriott at Bell Labs were first to successfully demonstrate a
continuous wave (cw) helium–neon laser operation (1960).
© Nokia Corporation.

288

CHAPTER 3

∙

ELEMENTARY QUANTUM PHYSICS

Flat mirror (reflectivity = 0.999)

Concave mirror
(reflectivity = 0.985)

Very thin tube

He–Ne gas mixture

Laser beam

Current-regulated HV power supply
Figure 3.45 Schematic illustration of a HeNe laser.

A modern He–Ne laser with its power supply. This
unit provides a linearly polarized TE00 output at
633 nm (red) at a power of 10 mW. The beam
diameter is 0.68 mm and the divergence is 1.2 mrd.
Courtesy of Thorlabs.

The HeNe laser consists of a gaseous mixture of He and Ne atoms in a gas discharge
tube, as shown schematically in Figure 3.45. The ends of the tube are mirrored to
reflect the stimulated radiation and to build up the radiation intensity within the cavity.
If sufficient dc high voltage is used, electric discharge is obtained within the tube,
causing the He atoms to become excited by collisions with the drifting electrons. Thus,
He + e− → He* + e−

where He* is an excited He atom.
The excitation of the He atom by an electron collision puts the second electron
in He into a 2s state, so the excited He atom, He*, has the configuration (1s12s1).
This atom is metastable (long lasting) with respect to the (1s2) state, as shown schematically in Figure 3.46. He* cannot spontaneously emit a photon and decay down
to the (1s2) ground state because Δℓ must be ±1. Thus, a large number of He* atoms
build up during the electric discharge.
When an excited He atom collides with a Ne atom, it transfers its energy to the
Ne atom by resonance energy exchange. This happens because, by good fortune, Ne
has an empty energy level, corresponding to the (2p55s1) configuration, which
matches that of (1s12s1) of He*. The collision process excites the Ne atom and deexcites He* down to its ground energy, that is,
He* + Ne → He + Ne*

With many He*–Ne collisions in the gaseous discharge, we end up with a large
number of Ne* atoms and a population inversion between the (2p55s1) and (2p53p1)
states of the Ne atom, as indicated in Figure 3.46. The spontaneous emission of a
photon from one Ne* atom falling from 5s to 3p gives rise to an avalanche of
stimulated emission processes, which leads to a lasing emission with a wavelength
of 632.8 nm, in the red.
There are a few interesting facts about the HeNe laser, some of which are quite
subtle. First, the (2p55s1) and (2p53p1) electronic configurations of the Ne atom

3 .1 0

STIMULATED EMISSION AND LASERS

He
20.61 eV

(1s12s1)

Ne
Collisions

(2p55s1)

20.66 eV

632.8 nm
lasing emission
(2p53p1)
Fast spontaneous decay

~600 nm
Electron
impact

(2p53s1)

Collisions with the walls

0

(2p6)
(1s2)
Ground states

Figure 3.46 The principle of operation of the HeNe laser. Important HeNe laser energy
levels (for 632.8 nm emission).

actually have a spread of energies. For example for Ne(2p55s1), there are four closely
spaced energy levels. Similarly, for Ne(2p53p1), there are 10 closely separated energies. We can therefore achieve population inversion with respect to a number of
energy levels. As a result, the lasing emissions from the HeNe laser contain a variety of wavelengths. The two lasing emissions in the visible spectrum, at 632.8 nm
and 543 nm, can be used to build a red or green HeNe laser. Further, we should
note that the energy of the Ne(2p54p1) state (not shown) is above that of Ne(2p53p1)
but below that of Ne(2p55s1). Consequently, there will also be stimulated transitions
from Ne(2p55s1) to Ne(2p54p1), and hence a lasing emission at a wavelength of
∼3.39 μm in the infrared. To suppress lasing emissions at the unwanted wavelengths
(e.g., the infrared) and to obtain lasing only at the wavelength of interest, we can
make the reflecting mirrors wavelength selective. This way the optical cavity builds
up optical oscillations at the selected wavelength.
From (2p53p1) energy levels, the Ne atoms decay rapidly to the (2p53s1) energy
levels by spontaneous emission. Most of the Ne atoms with the (2p53s1) configuration,
however, cannot simply return to the ground state 2p6, because the return of the electron in 3s requires that its spin be flipped to close the 2p subshell. An electromagnetic
radiation cannot change the electron spin. Thus, the Ne(2p53s1) energy levels are metastable. The only possible means of returning to the ground state (and for the next
repumping act) is collisions with the walls of the laser tube. Therefore, we cannot
increase the power obtainable from a HeNe laser simply by increasing the laser tube
diameter, because that will accumulate more Ne atoms at the metastable (2p53s1) states.
A typical HeNe laser, illustrated in Figure 3.45, consists of a narrow glass tube
that contains the He and Ne gas mixture (typically, the He to Ne ratio is 10:1). The

289

290

CHAPTER 3

∙

ELEMENTARY QUANTUM PHYSICS

lasing emission intensity increases with tube length, since more Ne atoms are then
used in stimulated emission. The intensity decreases with increasing tube diameter,
since Ne atoms in the (2p53s1) states can only return to the ground state by collisions
with the walls of the tube. The ends of the tube are generally sealed with a flat
mirror (99.9 percent reflecting) at one end and, for easy alignment, a concave mirror
(98.5 percent reflecting) at the other end, to obtain an optical cavity within the tube.
The outer surface of the concave mirror is ground to behave like a convergent lens,
to compensate for the divergence in the beam arising from reflections from the
concave mirror. The output radiation from the tube is typically a beam of diameter
0.5–1 mm and a divergence of 1 milliradians at a power of a few milliwatts. In highpower HeNe lasers, the mirrors are external to the tube. In addition, Brewster windows are fused at the ends of the laser tube, to allow only polarized light to be
transmitted and amplified within the cavity, so that the output radiation is polarized
(that is, has electric field oscillations in one plane).
EXAMPLE 3.26

EFFICIENCY OF THE HeNe LASER A typical low-power 2.5 mW HeNe laser tube operates
at a dc voltage of 2 kV and carries a current of 5 mA. What is the efficiency of the laser?
SOLUTION

From the definition of efficiency,
Efficiency =
=

Output power
Input power
(2.5 × 10−3 W)
(5 × 10−3 A) (2000 V)

= 0.00025

or

0.025 percent

3.10.3 LASER OUTPUT SPECTRUM

Doppler
effect

Doppler
effect

The output radiation from a laser is not actually at one single well-defined wavelength
corresponding to the lasing transition. Instead, the output covers a spectrum of wavelengths with a central peak. This is not a simple consequence of the Heisenberg uncertainty principle (which does broaden the output). Predominantly, it is a result of the
broadening of the emitted spectrum by the Doppler effect. We recall from the kinetic
molecular theory that gas atoms are in random motion, with an average translational
kinetic energy of 32 kT . Suppose that these gas atoms emit radiation of frequency fo
which we label as the source frequency. Then, due to the Doppler effect, when a gas
atom moves toward an observer, the latter detects a higher frequency f2, given by
vx
f2 = fo(1 + )
c
where vx is the relative velocity of the atom with respect to the observer and c is
the speed of light. When the atom moves away, the observer detects a smaller
frequency, which corresponds to
vx
f1 = fo(1 − )
c

3 .1 0

STIMULATED EMISSION AND LASERS

291

Since the atoms are in random motion, the observer will detect a range of frequencies, due to this Doppler effect as shown in Figure 3.47a. As a result, the
frequency or wavelength of the output radiation from a gas laser will have a “linewidth”
of Δf = f2 − f1, called a Doppler-broadened linewidth of a laser radiation. Other
mechanisms also broaden the output spectrum, but we will ignore these at present.
The reflections from the laser end mirrors give rise to traveling waves in opposite directions within the cavity. Since the oppositely traveling waves have the same
frequency, they interfere to set up a standing wave—in other words, stationary electromagnetic oscillations in the tube. Some of the energy in this wave is tapped by the
99 percent reflecting mirror to get an output, in much the same way that we tap the
energy from an oscillating field in an LC circuit by attaching an antenna to it.
Only standing waves with certain wavelengths can be maintained within the
optical cavity, just as only certain acoustic wavelengths can be obtained from musical instruments. Any standing wave in the cavity must have a half-wavelength λ∕2
that fits into the cavity length L, or
λ
m( ) = L
2

[3.71]

Laser cavity
modes

where m is an integer called the mode number of the standing wave. Each possible
standing wave within the laser tube (cavity) satisfying Equation 3.71 is called a
cavity mode. The allowed cavity modes are shown in Figure 3.47b. The laser output thus has a broad spectrum with peaks at certain wavelengths corresponding to
various cavity modes existing within the Doppler-broadened emission curve. Figure
3.47c shows the expected output from a typical gas laser. At wavelengths satisfying
Equation 3.71, that is, representing certain cavity modes, we have intensity spikes
in the output. The net envelope of the output radiation is a Gaussian distribution,
which is essentially due to Doppler broadening.
Even though we can try to get as parallel a beam as possible by lining the mirrors up perfectly, we will still be faced with diffraction effects at the output. When
the output laser beam hits the end of the laser tube, it becomes diffracted, so the
emerging beam is necessarily divergent. Simple diffraction theory can readily predict
the divergence angle.
Relative
intensity

Allowed cavity
oscillations (modes)

Emission intensity
Doppler
broadening

λo

m(λ/2) = L

λo
λ
(a)

λ

λ
(b)

(c)

Figure 3.47 (a) Doppler-broadened emission versus wavelength characteristics of the lasing medium. (b) Allowed
oscillations and their wavelengths within the optical cavity. (c) The output spectrum is determined by satisfying
(a) and (b).

ELEMENTARY QUANTUM PHYSICS

292

CHAPTER 3

EXAMPLE 3.27

DOPPLER-BROADENED LINEWIDTH Calculate the Doppler-broadened linewidths Δf and
Δλ for the HeNe laser transition λ = 632.8 nm, if the gas discharge temperature is about
127 °C. The atomic mass of Ne is 20.2 g mol−1.

∙

SOLUTION

Dopplerbroadened
frequency
width

Due to the Doppler effect, the laser radiation from gas lasers is broadened around a central
frequency fo, which corresponds to the source frequency. Higher frequencies detected will be
due to radiations emitted from atoms moving toward the observer, and lower frequencies
detected will be the result of emissions from atoms moving away from the observer. Therefore, the width of the observed frequencies will be approximately
Δf = fo(1 +

2 fovx
vx
vx
− fo(1 −
=
)
)
c
c
c

From λ = c∕f, we obtain the following by differentiation:
c
λ
λ2
dλ
=− 2=− =−
c
df
f
f

We need to know vx, which is given by kinetic theory as v 2x = kT∕M, where M is the
mass of the Ne atom from which the lasing emission occurs, so
20.2 × 10−3 kg mol−1

M=

Thus

vx = [

6.023 × 1023 mol−1

= 3.35 × 10−26 kg

(1.38 × 10−23 J K−1 ) (127 + 273 K) 1∕2
= 406 m s−1
]
(3.35 × 10−26 kg)

The central frequency is
fo =

3 × 108 m s−1
c
=
= 4.74 × 1014 s−1
λo 632.8 × 10−9 m

The frequency linewidth is
Δf =

(2 fovx ) 2(4.74 × 1014 s−1 ) (406 m s−1 )
=
= 1.283 GHz
c
3 × 108 m s−1

To get Δλ, we use dλ∕df = −λ∕f, so that

∣ ∣

Δλ = Δ f −

λo
(1.283 × 109 Hz) (632.8 × 10−9 m)
=
fo
4.74 × 1014 s−1

= 1.71 × 10−12 m

or

0.0017 nm

ADDITIONAL TOPICS
3.11

OPTICAL FIBER AMPLIFIERS

A light signal that is traveling along an optical fiber communications link over a long
distance suffers marked attenuation. It becomes necessary to regenerate the light signal
at certain intervals for long-haul communications over several thousand kilometers.

3 .1 1

OPTICAL FIBER AMPLIFIERS

Energy of the Er3+ ion
in the glass fiber
1.27 eV

E3
Nonradiative decay
Pump

980 nm
Pump
photon

0.80 eV

In
0

1550 nm

E2
1550 nm
Out
E1

Figure 3.48 Energy diagram
for the Er3+ ion in the glass fiber
medium and light amplification by
stimulated emission from E2 to E1.
Dashed arrows indicate
radiationless transitions (energy
emission by lattice vibrations).

Instead of regenerating the optical signal by photodetection, conversion to an electrical signal, amplification, and then conversion back from electrical to light energy by
a laser diode, it becomes practical to amplify the signal directly by using an optical
amplifier. The photons in an optical signal have a wavelength of 1550 nm, and optical amplifiers have to amplify signal photons at this wavelength.
One practical optical amplifier is based on the erbium (Er3+ ion) doped fiber
amplifier (EDFA). The core region of an optical fiber is doped with Er3+ ions. The
host fiber core material is a glass based on SiO3–GeO2 and perhaps some other
glass-forming oxides such as Al2O3. It is easily fused to a long-distance optical fiber
by a technique called splicing.
When the Er3+ ion is implanted in the host glass material, it has the energy
levels indicated in Figure 3.48 where E1 corresponds to the lowest energy possible
consistent with the Pauli exclusion principle and Hund’s rule. One of the convenient
energy levels for optically pumping the Er3+ ion is at E3, approximately 1.27 eV
above the ground energy level. The Er3+ ions are optically pumped, usually from a
laser diode, to excite them to E3. The wavelength for this pumping is about 980 nm.
The Er3+ ions decay rapidly from E3 to a long-lived energy level at E2 which has a
long lifetime of ∼10 ms (very long on the atomic scale). The decay from E3 to E2
involves energy losses by radiationless transitions (generation of lattice vibrations22)
and are very rapid. Thus, more and more Er3+ ions accumulate at E2 which is 0.80
eV above the ground energy. The accumulation of Er3+ ions at E2 leads to a population inversion between E2 and E1. Signal photons at 1550 nm have an energy of 0.80
eV, or E2 − E1, and give rise to stimulated transitions of Er3+ ions from E2 to E1.
Any Er3+ ions left at E1, however, will absorb the incoming 1550 nm photons to
reach E2. To achieve light amplification we must therefore have stimulated emission
exceeding absorption. This is only possible if there are more Er3+ ions at the E2 level
than at the E1 level, that is, if we have population inversion. With sufficient optical
pumping, population inversion is readily achieved.
22

Lattice vibrations refer to the coupled vibrations of atoms in the crystal. (Atoms are coupled to each other
through spring-like bonds.)

293

294

CHAPTER 3

∙

ELEMENTARY QUANTUM PHYSICS

Signal in

Wavelength
selective
coupler

λ = 1550 nm

Er3+-doped
fiber (10–20 m)
Splice

Splice
EDFA

Signal out
λ = 1550 nm

Pump laser diode
λ = 980 nm
Figure 3.49 A simplified schematic illustration of an EDFA (optical amplifier).
The erbium-ion doped fiber is pumped by feeding the light from a laser pump diode, through a
coupler, into the erbium-ion doped fiber.

In practice the erbium-doped fiber is inserted into the fiber communications line
by splicing as shown in the simplified schematic diagram in Figure 3.49 and it is
pumped from a laser diode through a coupling fiber arrangement which allows only
the pumping wavelength to be coupled.

DEFINING TERMS
Angular momentum L about a point O is defined as
L = p × r, where p is the linear momentum and r is
the position vector of the body from O. For a circular
orbit around O, the angular momentum is orbital and
L = pr = mvr.

Compton effect is the scattering of a high-energy
photon by a “free” electron. The effect is experimentally observed when an X-ray beam is scattered from a
target that contains many conduction (“free”) electrons, such as a metal or graphite.

Bragg diffraction law describes the diffraction of an
X-ray beam by a crystal in which the interplanar separation d of a given set of atomic planes causing the Xray diffraction is related to the diffraction angle 2θ and
the wavelength λ of the X-rays through 2d sin θ = nλ
where n is an integer, usually unity.

De Broglie relationship relates the wave-like properties (e.g., wavelength λ) of matter to its particle-like
properties (e.g., momentum p) via λ = h∕p.

Complementarity principle suggests that the wave
model and the particle model are complementary models in that one model alone cannot be used to explain
all the observations in nature. For example, the electron diffraction phenomenon is best explained by the
wave model, whereas in the Compton experiment, the
electron is treated as a particle; that is, it is deflected by
an impinging photon that imparts an additional momentum to the electron.

Diffraction is the bending of waves as a result of the
interaction of the waves with an object of size comparable to the wavelength. If the object has a regular pattern, periodicity, an incident beam of waves can be
bent (diffracted) in certain well-defined directions that
depend on the periodicity, which is used in the X-ray
diffraction study of crystals.
Doppler effect is the change in the measured frequency of a wave due to the motion of the source relative to the observer. In the case of electromagnetic
radiation, if v is the relative velocity of the source object toward the observer and fo is the source frequency,

DEFINING TERMS
then the measured electromagnetic wave frequency is
f = fo[1 + (v∕c)] for (v∕c) ≪ 1.
Energy density ρE is the amount of energy per unit
volume. In a region where the electric field is E, the
energy stored per unit volume is 12 ε0E2.
Flux density is a term used to describe the rate of
flow through a unit area. If ΔN is the number of particles flowing through an area A in time Δt, then particle flux Γ is defined as Γ = ΔN∕(AΔt). If an amount
