Repository: dhruvvenkat/2A-assistants

trying out this new method of studying!

File: courses/ece109-materials/text/ECE 109 Electronic Materials & Devices Principles of 4th Ed.txt (part 21 of 63)
Questions and Problems 847
Chapter 9
Optical Properties of Materials
the condenser lens to be transmitted through the thin sample. An objective lens focuses the transmitted

High
Voltage

Filament
Cathode

V

Anode
Vacuum

Condenser lens
Object

Electromagnetic
lenses to bend
electrons

Intermediate image
Objective lens
Projected image
Fluorescent screen
(a)

(b)

Figure 3.52 Transmission electron microscope. (a) A schematic diagram of a transmission electron microscope.
The angles of the electron trajectories with the optical axis are highly exaggerated; they are typically much less
than 1°. (b) A Hitachi transmission electron microscope (HF3300) with an accelerating voltage of 330 kV, maximum
magnification of 1.5 × 106 and capable of resolving 0.13 nm.
(b) Courtesy of Hitachi High Technologies America, Inc.

305

306

CHAPTER 3

∙

ELEMENTARY QUANTUM PHYSICS

beam onto an intermediate image, which is then projected on to a fluorescent screen by the projector
lens. The whole apparatus operates under vacuum to avoid collisions of electrons with air molecules.
The samples are typically less than 100 nm thick.
a. Do you need the wave properties of the electron to explain the operation of the electron microscope? (Explain your answer and consider whether you need interference and diffraction of waves
to explain the optical microscope.)
b. If the operating voltage of a transmission electron microscope is 100 kV, what is velocity of the
electrons and their wavelength? (Neglect relativistic effects.)
c.

Diffraction effects are negligible when the size of the object d is much greater than the wavelength λ of the wave. For example, the Bragg diffraction condition has no solutions when 2d > λ.
Resolution is therefore comparable in magnitude to the wavelength λ. What is the theoretical
resolution, in order of magnitude, of the electron microscope operating at 100 kV and 300 kV?
What do you think limits the resolution in practice?

3.18

Heisenberg’s uncertainty principle Show that if the uncertainty in the position of a particle is on
the order of its de Broglie wavelength, then the uncertainty in its momentum is about the same as
the momentum value itself.

3.19

Heisenberg’s uncertainty principle An excited electron in an Na atom emits radiation at a wavelength 589 nm and returns to the ground state. If the mean time for the transition is about 20 ns,
calculate the inherent width in the emission line. What is the length of the photon emitted?

3.20

Infinite and finite potential energy well First consider an infinite one-dimensional PE well of
width 1 nm. Calculate the energies of the first three levels. Consider a finite PE well with the same
width (1 nm). The height of the barrier is 2.0 eV. There are only three energy levels E1 = 0.23 eV,
E2 = 0.89 eV, and E3 = 1.81 eV. Are the finite PE well levels higher or lower than the corresponding infinite well levels? Find the electron penetration depth into the barrier for each of the three energy
levels. What is your conclusion?

*3.21

Finite potential energy well Figure 3.17b shows the allowed wavefunctions ψ1(x), ψ2(x), and ψ3(x) for
the finite potential well. We know that there is a center of symmetry at x = a∕2. Thus, ψ(x) must reflect
this symmetry and are either even or odd functions. Therefore, in region II in Figure 3.17a, we have two
types of possible solutions corresponding to cosine and sine functions about the center of symmetry
1
ψ II (x) = A cos k(x − a)
2

or

1
ψ II (x) = B sin k(x − a)
2

where A and B are constants. Both satisfy the Schrödinger equation in II. Further, in region III, the
wavefunction decays with distance and we can write it as ψ III(x) = C2exp(−αx) = C3exp[−α(x–a)],
where C3 is a new constant. Use the boundary condition that at x = a (a) ψ II(a) = ψ III(a) and
(b) dψII∕dx = dψIII∕dx to show that k and α are related by
1
α = k tan( ka)
2

or

1
α = −k cot( ka)
2

What would happen if you were to use the boundary conditions at x = 0? Since α and k are related
to the energy E, we can solve the above to find the energy of the electron. To solve α = k tan( 21 ka),
we need to plot α and k tan( 21 ka) as a function of energy and find the intersection points of the two
curves; and similarly for the case α = −k cot( 12 ka) . Using a graphical solution find the energy levels
in a finite potential energy well of height 0.4 eV and width 4 nm. What is your conclusion?
3.22

Tunneling
a. Consider the phenomenon of tunneling through a potential energy barrier of height Vo and
width a, as shown in Figure 3.19. What is the probability that the electron will be reflected?
Given the transmission coefficient T, can you find the reflection coefficient R? What happens
to R as a or Vo or both become very large?
b. For a wide barrier (αa ≫ 1) , show that To can at most be 4 and that To = 4 when E = 12 Vo .

QUESTIONS AND PROBLEMS
*3.23

Three-dimensional quantum well Consider the energy of an electron in a 3D cubic PE well in
which the electron energy is given by Equation 3.52. If we measure the energy ε normalized to the
E111 level, then
ε=

E
= n21 + n22 + n23 = N2
E111

corresponding to the wavefunction in Equation 3.51 with a = b = c.
a. Consider the case n1 = 5, n2 = 2, n3 = 1, or N2 = 30. How many wavefunctions are there? What
is the degeneracy of this energy level?
b. Suppose that we wish to find the total number, that is, the sum S, of all wavefunctions with
energies less than some critical energy ε′. We need all n1, n2, n3 combinations that would give
ε = n12 + n22 + n32 < ε′. Consider “n-space” in which n1, n2, n3 are variables corresponding to
x, y, z, and we take n1 along x, n2 along y, and n3 along z. N′2 = n′21 + n′22 + n′23 = ε′ represents
those n1, n2, n3 values that give ε′. What is x2 + y2 + z2 = ε′ in this n-space space? What does
the volume of space in this sphere located so that x, y, and z are all positive represent? This
volume is 1∕8th of the volume of the sphere with radius ε′, that is, S = (1∕8)(4π∕3)ε′3∕2. What
does this represent? If we differentiate this with respect to energy, dS∕dε′, what would we get?
Can we use it to represent a density of states in energy?
3.24

Electron impact excitation
a. A projectile electron of kinetic energy 12.2 eV collides with a hydrogen atom in a gas discharge
tube. Find the nth energy level to which the electron in the hydrogen atom gets excited.
b. Calculate the possible wavelengths of radiation (in nm) that will be emitted from the excited H
atom in part (a) as the electron returns to its ground state. Which one of these wavelengths will
be in the visible spectrum?
c. In neon street lighting tubes, gaseous discharge in the Ne tube involves electrons accelerated by
the electric field impacting Ne atoms and exciting some of them to the 2p53p1 states, as shown
in Figure 3.46. What is the wavelength of emission? Can the Ne atom fall from the 2p53p1 state
to the ground state by spontaneous emission?

3.25

Line spectra of hydrogenic atoms Spectra of hydrogen-like atoms are classified in terms of electron transitions to a common lower energy level.
a. All transitions from energy levels n = 2, 3, . . . to n = 1 (the K shell) are labeled K lines and
constitute the Lyman series. The spectral line corresponding to the smallest energy difference
(n = 2 to n = 1) is labeled the Kα line, next is labeled Kβ, and so on. The transition from n = ∞
to n = 1 has the largest energy difference and defines the greatest photon energy (shortest
wavelength) in the K series; hence it is called the absorption edge Kαe. What is the range of
wavelengths for the K lines? What is Kαe? Where are these lines with respect to the visible
spectrum?
b. All transitions from energy levels n = 3, 4, . . . to n = 2 (L shell) are labeled L lines and constitute the Balmer series. What is the range of wavelengths for the L lines (i.e., Lα and Lαe)?
Are these in the visible range?
c. All transitions from energy levels n = 4, 5, . . . to n = 3 (M shell) are labeled M lines and
constitute the Paschen series. What is the range of wavelengths for the M lines? Are these in
the visible range?
d. How would you expect the spectral lines to depend on the atomic number Z?

3.26

Ionization energy and effective Z
a. Consider the singly ionized Li ion, Li+, which has lost its outer 2s electron. If the energy required
to ionize one of the 1s electrons in Li+ is 75.6 eV, calculate the effective nuclear charge seen
by a 1s electron in Li+, that is, Zeffective in the hydrogenic atom ionization energy expression,
EI,n = (Zeffective∕n)2 (13.6 eV) in Equation 3.59. The third ionization energy represents removing
an electron from Li2+ to form Li3+. This energy is 122.5 eV. What is Zeffective in Li2+? What is
your conclusion?

307

308

CHAPTER 3

b.

∙

ELEMENTARY QUANTUM PHYSICS

Consider Group IA elements Li, Na, K, Rb, and Cs, whose first ionization energies are listed in
Table 3.7. For each, calculate Zeffective and explain the trend in Zeffective down the group.
Table 3.7 The alkali earth atoms
Li
2s1
5.39

Element
Outer orbital
EI (eV)

3.27

Average
distance of
electron from
nucleus

Na
3s1
5.14

K
4s1
4.34

Rb
5s1
4.18

Cs
6s1
3.89

Average distance from the nucleus and atomic radius The maximum in the radial probability
distribution of an electron in a hydrogen-like atom is given by Equation 3.58, that is, rmax = (n2ao)∕Z,
for l = n − 1. The average distance r of an electron from the nucleus can be calculated by using the
definition of an average and the probability distribution function Pn,l(r), that is

∫ rP (r)dr = Za n [ 32 − l(l2n+ 1) ]
∞

r=

0

n,l

2

2

effective

0

in which the right-hand side represents the result of the integration (which has been done by physicists).
Consider the two inert gases Ne and Ar that have outer electronic configurations 2p6 and 3p6. The
ionization energy of Ne is 21.6 eV whereas for Ar it is 15.8 eV. Use the ionization energy to calculate
an Zeffective for each atom, and then use this Zeffective to estimate the average radius of the atom. Viscosity
measurements on these gases interpreted by assuming a hard sphere model for atoms indicate 0.14 nm
for Ne and 0.17 nm for Ar (from Y. Zhang and Z. Xu, American Mineralogist, 80, 670, 1995.)
*3.28

X-rays and the Moseley relation X-rays are photons with wavelengths in the range 0.01–10 nm,
with typical energies in the range 100 eV to 100 keV. When an electron transition occurs in an atom
from the L to the K shell, the emitted radiation is generally in the X-ray spectrum. For all atoms with
atomic number Z > 2, the K shell is full. Suppose that one of the electrons in the K shell has been
knocked out by an energetic projectile electron impacting the atom (the projectile electron would have
been accelerated by a large voltage difference). The resulting vacancy in the K shell can then be filled
by an electron in the L shell transiting down and emitting a photon. The emission resulting from the
L to K shell transition is labeled the Kα line. The Table 3.8 shows the Kα line data obtained for
various materials.

Table 3.8 Kα line data for various elements
Material

Z
Kα line (nm)

a.
b.

Mg

Al

S

Ca

Cr

Fe

Cu

Rb

W

12
0.987

13
0.834

16
0.537

20
0.335

24
0.229

26
0.194

29
0.154

37
0.093

74
0.021

If f is the frequency of emission, plot f 1∕2 against the atomic number Z of the element.
H. G. Moseley, while still a graduate student of E. Rutherford in 1913, found the empirical
relationship
f 1∕2 = B(Z − C)

Moseley relation

where B and C are constants. What are B and C from the plot? Can you give a simple explanation as to why Kα absorption should follow this relationship?
3.29

The He atom Suppose that for the He atom, zero energy is taken to be the two electrons stationary
at infinity (and infinitely apart) from the nucleus (He++). Estimate the energy (in eV) of the electrons
in the He atom by neglecting the electron–electron repulsion, that is, neglecting the potential energy

QUESTIONS AND PROBLEMS

309

due to the mutual Coulombic repulsion between the electrons. How does this compare with the
experimental value of −79 eV? How strong is the electron–electron repulsion energy?
3.30

Excitation energy of He In the HeNe laser, an energetic electron is accelerated by the applied field
impacts and excites the He from its ground state, 1s2, to an excited state He*, 1s12s1, which has one
of the electrons in the 2s orbital. The ground energy of the He atom is −79 eV with respect to both
electrons isolated at infinity, which defines the zero energy. Consider the 1s12s1 state. If we neglect
the electron–electron interactions, we can calculate the energy of the 1s and 2s electrons using the
energy for a hydrogenic atom, En = −(Z 2∕n2)(13.6 eV). We can then add the electron–electron interaction energy by assuming that the 1s and 2s electrons are effectively separated by 3ao, which is the
difference, 4ao − 1ao, between the 1s and 2s Bohr radii. Calculate the overall energy of He* and hence
the excitation energy from He to He*. The experimental value is about 20.6 eV.

3.31

Electron affinity The fluorine atom has the electronic configuration [He]2s2p5. The F atom can
actually capture an electron to become a F− ion, and release energy, which is listed as its electron
affinity, 328 kJ mol−1. We will assume that the two 1s electrons in the closed K shell (very close to
the nucleus) and the two electrons in the 2s orbitals will shield four positive charges and thereby
expose +9e − 4e = +5e for the 2p orbital. Suppose that we try to calculate the energy of the F− ion
by simply assuming that the additional electron is attracted by an effective positive charge, +e(5 −
Z2p) or +eZeffective, where Z2p is the overall shielding effect of the five electrons in the 2p orbital, so
that the tenth electron we have added sees an effective charge of +eZeffective. Calculate Z2p and Zeffective.
The F atom does not enjoy losing an electron. The ionization energy of the F atom is 1681 kJ mol−1.
What is the Zeffective that is experienced by a 2p electron? (Note: 1 kJ mol−1 = 0.01036 eV∕atom.)

*3.32

Electron spin resonance (ESR) It is customary to write the spin magnetic moment of an electron as
μspin = −

ge
S
2me

Spin magnetic
moment

where S is the spin angular momentum, and g is a numerical factor, called the g factor, which is 2
for a free electron. Consider the interaction of an electron’s spin with an external magnetic field.
Show that the additional potential energy EBS is given by
EBS = βgmsB
where β = eħ∕2me is called the Bohr magneton. Frequently electron spin resonance is used to
examine various defects and impurities in semiconductors. A defect such as a dangling bond, for
example, will have a single unpaired electron in an orbital and thus will possess a spin magnetic
moment. A strong magnetic field is applied to the specimen to split the energy level E1 of the unpaired
spin to two levels E1 − EBS and E1 + EBS, separated by ΔEBS. The electron occupies the lower level
E1 − EBS. Electromagnetic waves (usually in the microwave range) of known frequency f, and hence
of known photon energy hf, are passed through the specimen. The magnetic field B is varied until
the EM waves are absorbed by the specimen, which corresponds to the excitation of the electron at
each defect from E1 − EBS to E1 + EBS, that is, hf = ΔEBS at a certain field B. This maximum absorption condition is called electron spin resonance, as the electron’s spin is made to resonate with the
EM wave. If B = 2 T, calculate the frequency of the EM waves needed for ESR, taking g = 2. Note:
For many molecules, and impurities and defects in crystals, g is not exactly 2, because the electron
is in a different environment in each case. The experimentally measured value of g can be used to
characterize molecules, impurities, and defects.
3.33

Spin–orbit coupling An electron in an atom will experience an internal magnetic field Bint because,
from the electron’s reference frame, it is the positive nucleus that is orbiting the electron. The electron
will “see” the nucleus, take as charge +e, circling around it, which is equivalent to a current I = +ef
where f is the electron’s frequency of rotation around the nucleus. The current I generates the internal
magnetic field Bint at the electron. From electromagnetism texts, Bint is given by
Bint =

μoI
2r

Electron spin in
a magnetic field

310

CHAPTER 3

∙

ELEMENTARY QUANTUM PHYSICS

where r is the radius of the electron’s orbit and μo is the absolute permeability. Show that

Internal
magnetic field at
an electron in
an atom

Bint =

μoe
4πmer3

L

Consider the hydrogen atom with Z = 1, 2p orbital, n = 2, ℓ = 1, and take r ≈ n2ao. Calculate Bint.
The electron’s spin magnetic moment μspin will couple with this internal field, which means that
the electron will now possess a magnetic potential energy ESL that is due to the coupling of the spin
with the orbital motion, called spin-orbit coupling. ESL will be either negative or positive, with only
two values, depending on whether the electron’s spin magnetic moment is along or opposite Bint, Take
z along Bint so that ESL = −Bint μspin,z, where μspin,z is μspin along z, and then show that the energy E2
of the 2p orbital splits into two closely separated levels whose separation is
ΔESL = (

Spin–orbit
coupling
potential energy

eħ
Bint
me )

Calculate ΔESL in eV and compare it with E2(n = 2) and the separation ΔE = E2 − E1. (The exact
calculation of ESL is much more complicated, but the calculated value here is sufficiently close to be
useful.) What is the effect of ESL on the observed emission spectrum from the H-atom transition from
2p to 1s? What is the separation of the two wavelengths? The observation is called fine structure
splitting.
3.34

Hund’s rule For each of the following isolated atoms and ions, sketch the electronic structure, using
a box for an orbital wavefunction, and an arrow (up or down for the spin) for an electron.
a. Aluminum, [Ne]3s2p1
f. Titanium, [Ar]3d 24s2
2 2
b. Silicon, [Ne]3s p
g. Vanadium, [Ar]3d 34s2
2 3
c. Phosphorus, [Ne]3s p
h. Manganese, [Ar]3d 54s2
2 4
d. Sulfur, [Ne]3s p
i. Fe2+, [Ar]3d 64s0
2 5
e. Chlorine, [Ne]3s p
j. Cu2+, [Ar]3d 94s0

3.35

Hund’s rule The carbon atom has the electronic structure 2s22p2 in its ground state. The ground
state and various possible excited states of C are shown in Figure 3.53. The following energies are
known for the states a to e in Figure 3.53, not in any particular order: 0, 7.3 eV, 4.1 eV, 7.9 eV, and
1.2 eV. Using reasonable arguments match these energies to the states a to e. Use Hund’s rule to
establish the ground state with 0 eV. If you have to flip a spin to go from the ground to another
configuration, that would cost energy. If you have to move an electron from a lower s to p or from
p to a higher s, that would cost a lot of energy. Two electrons in the same orbital (obviously with
paired electrons) would have substantial Coulombic repulsion energy.

Figure 3.53 Some possible
states of the carbon atom,
not in any particular order.

mℓ

–1

0

1

3s
2p
2s
a

3.36

b

c

d

e

The HeNe laser A particular HeNe laser operating at 632.8 nm has a tube that is 40 cm long. The
operating gas temperature is about 130 °C.
a. Calculate the Doppler-broadened linewidth Δλ in the output spectrum.
b. What are the mode number m values that satisfy the resonant cavity condition? How many modes
are therefore allowed?
c. Calculate the frequency separation and the wavelength separation of the laser modes. How do
these change as the tube warms up during operation? Taking the linear expansion coefficient to
be 10−6 K−1, estimate the change in the mode frequency separation.

QUESTIONS AND PROBLEMS
3.37

Er3+-doped fiber amplifier Er3+-doped fiber amplifier (EDFA) was first reported in 1987 by E.
Desurvire, J. R. Simpson, and P. C. Becker and, within a short period, AT&T began deploying EDFA
repeaters in long-haul fiber communications in 1994. They are now routinely used in optical amplification at 1550 nm. When the Er3+ ion in an EDFA is pumped with 980 nm of radiation, the Er3+
ions absorb energy from the pump signal and become excited to E3 (Figure 3.48). Later the Er3+ ions
at E2 are stimulated to add energy (coherent photons) to the signal at 1550 nm. What is the wasted
energy (in eV) from the pump to the signal at each photon amplification step? (This energy is lost
as heat in the glass medium.) The Er3+ ions at E2 on average take 10 ms to spontaneously decay from
E2 down to E1. This is called the spontaneous emission time τsp. An Er-doped fiber amplifier is
10 m long, and the radius of the core is 5 μm. The Er3+ concentration in the core is 1019 cm−3. The
nominal power gain of the amplifier is 100 (or 20 dB). The pump wavelength is 980 nm, and the signal
wavelength is 1550 nm. If the output power from the amplifier is 100 mW and assuming the signal
and pump are confined to the core, what is the minimum intensity of the pump signal? How much
power is wasted in this EDFA? (The pump must provide enough photons to pump the Er3+ ions needed
to generate the additional output photons over that of input photons. Further, the pump must provide
sufficient photon flux to be able to excite Er3+ ions from E1 to E3 and hence to E2 within a time
scale much less than τsp; otherwise we cannot achieve population inversion.

Wolfgang Pauli (1900–1958) won the Nobel prize in 1945
for his contributions to quantum mechanics. His exclusion
principle was announced in 1925. “I don’t mind your thinking
slowly; I mind you’re publishing faster than you think.”
(Translation from German. Attributed to Pauli by H. Coblaus.
From A. L. Mackay, A Dictionary of Scientific Quotations,
IOP Publishing, Bristol, 1991, p. 191.)
AIP Emilio Segrè Visual Archives, Goudsmit Collection.

Arthur Holly Compton (1892–1962) at the University
of Chicago won the Nobel prize in physics in 1927
for his discovery of the Compton effect with C. T. R.
Wilson in 1923. The January 13, 1936 issue of the
Time magazine featured Arthur Compton holding a
cosmic ray detector.
© Imagno/Hulton Archive/Getty Images.

311

Photomultiplier tubes rely on the photoelectric effect and secondary emission.
Courtesy of Hamamatsu.

Right: This modern scanning electron microscope (SEM) uses a field induced electron
emission in its electron gun to get sharper images.
Left: Cold cathode field emission (FE) tip used in the right SEM.
Courtesy of Hitachi High Technologies America, Inc.

CHAPTER

4
Modern Theory of Solids

One of the great successes of modern physics has been the application of quantum
mechanics or the Schrödinger equation to the behavior of molecules and solids. For
example, quantum mechanics explains the nature of the bond between atoms, and its
consequences. How can carbon bond with four other carbon atoms? What determines
the direction and strength of a bond? An intuitively obvious outcome from quantum
mechanics is that the energy of the electron is still quantized in the molecule. In
addition, the application of quantum mechanics to many atoms, as in a solid, leads
to energy bands within which the electron energy levels are almost continuous. The
electron energy falls within possible values in a band of energies. It is nearly impossible to comprehend the principles of operation of modern solid-state electronic
devices without a good grasp of the band theory of solids. Since we are dealing with
a large number of electrons in the solid, we must consider a statistical way of describing their behavior, just as we use the Maxwell distribution of velocities to explain
the behavior of gas atoms. An equally important question, therefore, is “What is the
probability that an electron is in a state with energy E within an energy band?”

4.1

HYDROGEN MOLECULE: MOLECULAR ORBITAL
THEORY OF BONDING

Consider what happens when two hydrogen atoms approach each other to form the
hydrogen molecule. This is the H–H (or H2) system. Let us examine the energy
levels of the H–H system as a function of the interatomic distance R. When the
atoms are infinitely separated, each atom has its own set of energy levels, labeled
1s, 2s, 2p, etc. The electron energy in each atom is −13.6 eV with respect to the
“free” state (electron infinitely separated from the parent nucleus). The energy of
the two isolated hydrogen atoms is twice −13.6 eV.
313

314

CHAPTER 4

∙

MODERN THEORY OF SOLIDS

As the atoms approach closer, the electrons interact both with each other and
with the other nuclei. To obtain the wavefunctions and the new energy of the electrons, we need to find the new potential energy function PE for the electrons in this
new environment and then solve the Schrödinger equation with this new PE function.
The new energy is actually lower than twice −13.6 eV, which means that the H2
formation is energetically favorable.
The bond formation between two H atoms can be easily explained by describing
the behavior of the electron within the molecule. We use a molecular orbital ψ,
which depends on the interaction of individual atomic wavefunctions and is regarded
as an electron wavefunction within the molecule.
In the H2 molecule, we cannot have two sets of identical atomic ψ1s orbitals, for
two reasons. First, this would violate the Pauli exclusion principle, which requires
that, in a given system of electrons (those within the H2 molecule), we cannot have
two sets of identical quantum numbers. When the atoms were separated, we did not
have this problem, because we had two isolated systems.
Second, as the two atoms approach each other, as shown in Figure 4.1, the
atomic ψ1s wavefunctions overlap. This overlap produces two new wavefunctions
with different energies and hence different quantum numbers. When the two atomic
wavefunctions interfere, they can overlap either in phase (both positive or both negative)

H

rA

e–

rB

ψ1s(rA)

e–
H
Two hydrogen atoms
approaching each other.
ψ1s(rB)
r

A

R=∞

B

Bonding molecular orbital
ψσ = ψ1s(rA) + ψ1s(rB)
r
a

r
ψσ* = ψ1s(rA) – ψ1s(rB)

Antibonding molecular orbital
Figure 4.1 Formation of molecular orbitals, bonding, and antibonding (ψσ and ψσ*)
when two H atoms approach each other.
The two electrons pair their spins and occupy the bonding orbital ψσ.

4 .1

HYDROGEN MOLECULE: MOLECULAR ORBITAL THEORY OF BONDING

or out of phase (one positive and the other negative), as a result of which two
molecular orbitals are formed. These are conventionally labeled ψσ and ψσ* as illustrated in Figure 4.1. Thus, two of the molecular orbitals in the H–H system are
ψσ = ψ1s(rA) + ψ1s(rB)

[4.1]

ψσ* = ψ1s(rA) − ψ1s(rB)

[4.2]

where the two hydrogen atoms are labeled A and B, and rA and rB are the respective
distances of the electrons from their parent nucleus. In generating two separate
molecular orbitals ψσ and ψσ* from a linear combination of two identical atomic orbitals ψ1s, we have used the linear combination of atomic orbitals (LCAO) method.
The first molecular orbital ψσ is symmetric and has considerable magnitude
between the nuclei, whereas the second ψσ*, is antisymmetric and has a node between
the nuclei. The resulting electron probability distributions ∣ψσ∣2 and ∣ψσ*∣2 are shown
in Figure 4.2.
In an analogy to hydrogenic wavefunctions, since ψσ* has a node, we would
expect it to have a higher energy than the ψσ orbital and therefore a different energy
quantum number, which means that the Pauli exclusion principle is no longer violated. We can also expect that because ∣ψσ∣2 has an appreciable electron concentration
between the two nuclei, the electrostatic PE, and hence the total energy for the
wavefunction ψσ, will be lower than that for ψσ*, as well as those for the individual
atomic wavefunctions.
Of course, the true wavefunctions of the electrons in the H2 system must be determined by solving the Schrödinger equation, but an intelligent guess is that these must
look like ψσ and ψσ*. We can therefore use ψσ and ψσ* in the Schrödinger equation,
with the correct form of the PE term V, to evaluate the energies Eσ and Eσ* of ψσ and
ψσ*, respectively, as a function of R. The PE function V in the H–H system has positive PE contributions arising from electron–electron repulsions and proton–proton

H

H

H
∣ψσ∣2

H
∣ψσ*∣2

(a) Electron probability distributions for bonding and antibonding orbitals, ψσ and ψσ*.

(b) Lines representing contours of constant probability (darker lines represent
greater relative probability).
Figure 4.2

315

316

CHAPTER 4

∙

MODERN THEORY OF SOLIDS
E

ψσ*

(a) Energy of ψσ and ψσ* vs.
the interatomic separation R.

Eσ*(R)
E1s

0

Bonding
energy

Eσ(R)

Eσ(a)

ψ1s

System
2 H atoms
2 Electrons
1 Electron/atom
1 Orbital/atom

ψσ
0

R=∞ R

a

Interatomic
separation

Eσ*
(b) Schematic diagram showing
the changes in the electron energy
as two isolated H atoms, far left
and far right, come together to
form a hydrogen molecule.

E1s

E1s
Eσ

H atom

H2

ΔE = Bonding
energy

H atom

Figure 4.3 Electron energy in the system comprising two hydrogen atoms.

repulsions, but negative PE contributions arising from the attractions of the two
electrons to the two protons.
The two energies, Eσ and Eσ*, are widely different, with Eσ below E1s and Eσ*
above E1s, as shown schematically in Figure 4.3a. As R decreases and the two
H atoms get closer, the energy of the ψσ orbital state passes through a minimum at
R = a. Each orbital state can hold two electrons with spins paired, and within the
two hydrogen atoms, we have two electrons. If these enter the ψσ orbital and pair
their spins, then this new configuration is energetically more favorable than two
isolated H atoms. It corresponds to the hydrogen molecule H2. The energy difference
between that of the two isolated H atoms and the Eσ minimum energy at R = a is
the bonding energy, as illustrated in Figure 4.3a. When the two electrons in the H2
molecule occupy the ψσ orbital, their probability distribution (and hence, the negative
charge distribution) is such that the negative PE, arising from the attractions of these
two electrons to the two protons, is stronger in magnitude than the positive PE, arising from electron–electron repulsions and proton–proton repulsions and the kinetic
energy of the two electrons. Therefore, the H2 molecule is energetically stable.
The wavefunction ψσ corresponding to the lowest electron energy is called the
bonding orbital, and ψσ* is the antibonding orbital. When two atoms are brought
together, the two identical atomic wavefunctions combine in two ways to generate
two different molecular orbitals, each with a different energy. Effectively, then, an

4 .1

i(ω)

R

v(ω)

HYDROGEN MOLECULE: MOLECULAR ORBITAL THEORY OF BONDING
i(ω)

C

(a) There is one resonant frequency,
ω0, in an isolated RLC circuit.

L
ω

ω0

i(ω)

R

Coupling
M
C
C

L

i(ω)
(b) There are two resonant frequencies
in two coupled RLC circuits: one below
and the other above ω0.

L R
ω1 ω2

ω

Figure 4.4

atomic energy level, such as E1s, splits into two, Eσ and Eσ*. The splitting is due to
the interaction (or overlap) between the atomic orbitals. Figure 4.3b schematically
illustrates the changes in the electron energy levels as two isolated H atoms are
brought together to form the H2 molecule.
The splitting of a one-atom energy level when a molecule is formed is analogous
to the splitting of the resonant frequency in an RLC circuit when two such circuits
are brought together and coupled. Consider the RLC circuit shown in Figure 4.4a.
The circuit is excited by an ac voltage source. The current peaks at the resonant
frequency ω0, as indicated in Figure 4.4a. When two such identical RLC circuits are
coupled together and driven by an ac voltage source, the current develops two peaks,
at frequencies ω1 and ω2, below and above ω0, as illustrated in Figure 4.4b. The two
peaks at ω1 and ω2 are due to the mutual inductance that couples the two circuits,
allowing them to interact. From this analogy, we can intuitively accept the energy
splitting observed in Figure 4.3a.
Consider what happens when two He atoms come together. Recall that the 1s
orbital has paired electrons and is full. The 1s atomic energy level will again split
into two levels, Eσ and Eσ*, associated with the molecular orbitals ψσ and ψσ*, as
illustrated in Figure 4.5. However, in the He–He system, there are four electrons, so
two occupy the ψσ orbital state and two go to the ψσ* orbital state. Consequently, the
system energy is not lowered by bringing the two He atoms closer. Furthermore,
quantum mechanical calculations show that the antibonding energy level Eσ* shifts
higher than the bonding level Eσ shifts lower. By the same token, although we could
put an additional electron at Eσ* in H2 to make H−2 , we could not make H2−
2 by placing two electrons at Eσ*.
From the He–He example, we can conclude that, as a general rule, the overlap
of full atomic orbital states does not lead to bonding. In fact, full orbitals repel each
other, because any overlap results in an increase in the system energy. To form a

317

318

CHAPTER 4

∙

MODERN THEORY OF SOLIDS
Eσ*

E1s

Figure 4.5 Two He atoms have four
electrons. When He atoms come together,
two of the electrons enter the Eσ level and
two the Eσ* level, so the overall energy is
greater than two isolated He atoms.

E1s
Eσ
He-atom

He–He
system

He-atom

bond between two atoms, we essentially need an overlap of half-occupied orbitals,
as in the H2 molecule.

EXAMPLE 4.1

HYDROGEN HALIDE MOLECULE (HF) We already know that H has a half-occupied 1s
orbital, which can take part in bonding. Since the F atom has the electronic structure 1s22s2p5,
two of the p orbitals are full and one p orbital, px, is half full. This means that only the px
orbital can participate in bonding. Figure 4.6 shows the electron orbitals in both H and F.
When the H atom and the F atom approach each other to form an HF molecule, the ψ1s
orbital of H overlaps the px orbital of F. There are two possibilities for the overlap. First,
ψ1s and px can overlap in phase (both positive or both negative), to give a ψσ orbital that
does not have a node between H and F, as shown in Figure 4.6. Second, they can overlap
out of phase (one positive and the other negative), so that the overlap orbital ψσ* has a node
(similar to ψσ* in Figure 4.1). We know from hydrogen atomic wavefunctions in Chapter 3
that orbitals with more nodes have higher energies. The molecular orbital ψσ therefore corresponds to a bonding orbital with a lower energy than the ψσ* orbital. The two electrons,
one from ψls and the other from px, enter the ψσ orbital with spins paired, thereby forming
a bond between H and F.

Full pz
Half-full ψ1s

Bonding orbital, ψσ

Half-full px

py

py

px

ψ1s

px

px

px

ψ1s

pz
pz

Full py
H

F

H–F

Figure 4.6 H has one half-empty ψ1s orbital.
F has one half-empty px orbital but full py and pz orbitals. The overlap between ψ1s and px produces a
bonding orbital and an antibonding orbital. The two electrons fill the bonding orbital and thereby form a
covalent bond between H and F.

4.2

4.2

BAND THEORY OF SOLIDS

BAND THEORY OF SOLIDS

4.2.1 ENERGY BAND FORMATION
When we bring three hydrogen atoms (labeled A, B, and C) together, we generate
three separate molecular orbital states, ψa, ψb, and ψc, from three ψ1s atomic states.
Again, this occurs in three different ways, as illustrated in Figure 4.7a. As in the
case of the H2 molecule, each molecular orbital must be either symmetric or antisymmetric with respect to center atom B. The reason is that the molecule A–B–C in
which A, B, and C are identical atoms, is symmetric with respect to B. Thus, each
wavefunction must be either symmetric or antisymmetric, that it must have even or
odd parity.1 The orbitals that satisfy even and odd requirements are
ψa = ψ1s(A) + ψ1s(B) + ψ1s(C)

[4.3a]

ψb = ψ1s(A) − ψ1s(C)

[4.3b]

ψc = ψ1s(A) − ψ1s(B) + ψ1s(C)

[4.3c]

where ψ1s(A), ψ1s(B), and ψ1s(C) are the 1s atomic wavefunctions centered around
the atoms A, B, and C, respectively, as shown in Figure 4.7a. For example, the
wavefunction ψ1s(A) represents ψ1s(rA), which is centered around A and has the form
exp(−rA∕ao), where rA is the distance from the nucleus of A, and ao is the Bohr
radius. Notice that ψ1s(B) is missing in Equation 4.3b, so ψb is antisymmetric.
The energies Ea, Eb, and Ec of ψa, ψb, and ψc can be calculated from the
Schrödinger equation by using the PE function of this system (the PE also includes
proton–proton repulsions). It is clear that since ψa, ψb, and ψc are different, their
energies Ea, Eb, and Ec are also different. Consequently, the 1s energy level splits
into three separate levels, corresponding to the energies of ψa, ψb, and ψc, as depicted
by Figure 4.7b. By analogy with the electron wavefunctions in the hydrogen atom,
we can argue that if the molecular wavefunction has more nodes, its energy is higher.
Thus, ψa has the lowest energy Ea, ψb has the next higher energy Eb, and ψc has the
highest energy Ec, as shown in Figure 4.7b. There are three electrons in the threehydrogen system. The first two pair their spins and enter orbital ψa at energy Ea, and
the third enters orbital ψb at energy Eb. Comparing Figures 4.7 and 4.3, we notice
that although H2 and H3 both have two electrons in the lowest energy level, H3 also
has an extra electron at the higher energy level (Eb), which tends to increase the net
energy of the atom. Thus, the H3 molecule is much less stable than the H2 molecule.2
Now consider the formation of a solid. Take N Li (lithium) atoms from infinity
and bring them together to form the Li metal. Lithium has the electronic configuration 1s22s1, which is somewhat like the hydrogen atom, since the K shell is closed
and the third electron is alone in the 2s orbital.
Based on our previous discussions, we assume that the atomic energy levels will
split into N separate energy levels. Since the 1s subshell is full and is close to the
1
We saw in Chapter 3 that the wavefunctions of an electron in a 1D PE well were either symmetric or antisymmetric.
Whenever the potential energy V in the Schrödinger equation has a point of symmetry, the wavefunctions are
symmetric or antisymmetric with respect to this point.
2
See G. Pimentel and R. Spratley, Understanding Chemistry, San Francisco: Holden-Day, Inc., 1972, pp. 682–687
for an excellent discussion.

319

320

CHAPTER 4

∙

MODERN THEORY OF SOLIDS
E

Symmetric

ψa

c
A

Antisymmetric

B

Ec

C

ψb

ψc

b
Eb

ψb
a
Symmetric

Ea

ψa

ψc

R=a
(a) Three molecular orbitals from three ψ1s
atomic orbitals overlapping in three
different ways.

E1s

R=∞

System in isolation
3 H atoms
3 Electrons
3 Orbitals (1s)
6 States (with spin)
Separation

(b) The energies of the three molecular orbitals, labeled a,
b, and c, in a system with three H atoms.
Figure 4.7

nucleus, it will not be affected much by the interatomic interactions; consequently,
the energy of this state will experience only negligible splitting, if any. Since the 1s
electrons will stay close to their parent nuclei, we will not consider them during
formation of the solid.
In the system of N isolated Li atoms, we have N electrons in N ψ2s orbitals at
the energy E2s, as illustrated in Figure 4.8 (at infinite interatomic separation). Let us
assume that N is large (typically, ∼1023). As N atoms are brought together to form
the solid, the energy level at E2s splits into N finely separated energy levels. The
maximum width of the energy splitting depends on the closest interatomic distance
a in the solid, as apparent in Figure 4.3a. The atoms separated by a distance greater
than R = a give rise to a lesser amount of energy splitting. The interatomic interactions between N ψ2s orbitals thus spread the N energy levels between the bottom and
top levels, EB and ET, respectively, which are determined by the closest interatomic
distance a. Put differently, EB and ET are determined by the distance between nearest neighbors. It is obvious that with N very large, the energy separation between
