Repository: dhruvvenkat/2A-assistants

trying out this new method of studying!

File: courses/ece109-materials/text/ECE 109 Electronic Materials & Devices Principles of 4th Ed.txt (part 22 of 63)
Questions and Problems 847
Chapter 9
Optical Properties of Materials
two consecutive energy levels is very small; indeed, it is almost infinitesimal and
not as exaggerated as in Figure 4.8.
Remember that each energy level Ei in the Li metal of Figure 4.8 is the energy
of an electron wavefunction ψsolid(i) in the solid, where ψsolid(i) is one particular
combination of the N atomic wavefunctions ψ2s. There are N different ways to combine N atomic wavefunctions ψ2s, since each can be added in phase or out of phase,
as is apparent in Equations 4.3a to c (see also Figure 4.7a and b). For example, when
all N ψ2s are summed in phase, the resulting wavefunction ψsolid(1) is like ψa in Equation 4.3a, and it has the lowest energy. On the other hand, when N ψ2s are summed
with alternating phases, + − + . . . , the resulting wavefunction ψsolid(N) is like ψc,

BAND THEORY OF SOLIDS

System of N Li atoms
ψsolid(N)

2p

ET
Empty

E2p

2s

Full

Electron energy in the
system of N Li atoms

4.2

EB

E2s

System
N Li atoms
N Electrons
N Orbitals
2N States

ψsolid(1)
1s
a
Solid

∞

E1s

Interatomic
separation (R)

Isolated atoms

Figure 4.8 The formation of a 2s energy band from the 2s orbitals when N Li atoms
come together to form the Li solid.
There are N 2s electrons, but 2N states in the band. The 2s band is therefore only half full.
The atomic 1s orbital is close to the Li nucleus and remains undisturbed in the solid. Thus,
each Li atom has a closed K shell (full 1s orbital).

and it has the highest energy. Other combinations of ψ2s give rise to different energy
values between EB and ET.
The single 2s energy level E2s therefore splits into N (∼1023) finely separated
energy levels, forming an energy band, as illustrated in Figure 4.8. Consequently,
there are N separate energy levels, each of which can take two electrons with opposite spins. The N electrons fill all the levels up to and including the level at N∕2.
Therefore, the band is half full. We do not mean literally that the band is full to the
half-energy point. The levels are not spread equally over the band from EB to ET,
which means that the band cannot be full to the half-energy point. Half filled simply
means half the states in the band are filled from the bottom up.
We have generated a half-filled band from a half-filled isolated 2s energy level. The
energy band resulting from the splitting of the atomic 2s energy level is loosely termed
the 2s band. By the same token, the atomic 1s levels are full, so any 1s band that
forms from these 1s states will also be full. We can get an idea of the separation of
energy levels in the 2s band by noting that the maximum separation, ET − EB, between
the top and bottom of the band is on the order of 10 eV, but there are some 1023
atoms, giving rise to 1023 energy levels between EB and ET. Thus, the energy levels
are finely separated, forming, for all practical purposes, a continuum of energy levels.
The 2p energy level, as well as the higher levels at 3s and so on, also split into
finely separated energy levels, as shown in Figure 4.9. In fact, some of these energy
levels overlap the 2s band; hence, they provide further energy levels and “extend”
the 2s band into higher energy levels, as indicated in Figure 4.10, which shows how
energy bands in metals are often represented. The vertical axis is the electron energy.
The top of the 2s band, which is half full, overlaps the bottom of the 2p band, which
itself is overlapped near the top by the 3s band. We therefore have a band of energies

321

MODERN THEORY OF SOLIDS

Figure 4.9 As Li atoms are brought together
from infinity, the atomic orbitals overlap and
give rise to bands (Schematic only.)
Outer orbitals overlap first. The 3s orbitals
give rise to the 3s band, 2p orbitals to the
2p band, and so on. The various bands
overlap to produce a single band in which
the energy is nearly continuous.

Free electron
E = 0 (vacuum level)
E3s

Empty

∙

E2p
E2s

Full

CHAPTER 4

Electron energy

322

E1s
R=a
The solid

R=∞
Isolated atoms

Interatomic
separation (R)

Overlapping energy bands

E

Free electron
E=0

3s

Vacuum
level

3p
3s
2p
2s

Figure 4.10 In a metal, the various energy bands
overlap to give a single energy band that is only
partially full of electrons.
There are states with energies up to the vacuum
level, where the electron is free.

Electron energy

2p

2s
Electrons

1s

Solid

Atom

1s

that stretches from the bottom of the 2s band all the way to the vacuum level, as
depicted in Figure 4.11. The reader may wonder what happened to the 3d, 4s, etc.,
bands. The energies of these bands (including the top portion of the 3s band) are
normally above the vacuum level. However, this does not mean that an electron
within the bulk of the crystal cannot be given an energy higher than the vacuum
level, as discussed later in this section.
At a temperature of absolute zero, or nearly so, the thermal energy is insufficient
to excite the electrons to higher energy levels, so all the electrons pair their spins
and fill each energy level from EB up to an energy level EFO that we call the Fermi
level at 0 K, as shown in Figure 4.11. The energy value for the Fermi level depends
on where we take the reference energy. For example, if we take the vacuum level as
the zero reference, then for the Li metal, EFO is at –2.5 eV. The Fermi level is normally measured with respect to the bottom of the band, in which case, it is simply
termed the Fermi energy and denoted EFO. For the Li metal, EFO is 4.7 eV, which is
with respect to the bottom of the band. The Fermi level has considerable significance, as we will discover later in this chapter.

4.2

BAND THEORY OF SOLIDS

Electron energy

Electron outside
the metal
0
7.6 eV

Vacuum
level
Empty levels

Φ
EFO
EFO

−2.9 eV

4.7 eV

−7.6 eV

0

Levels occupied
by electrons

EB

Figure 4.11 Typical electron energy
band diagram for a metal.
All the valence electrons are in an
energy band, which they only partially
fill. The top of the band is the vacuum
level, where the electron is free from
the solid (PE = 0).

Table 4.1 Fermi energy and work function of selected metals (polycrystalline)
Metal

Φ (eV)
EFO (eV)

Ag

Al

Au

Cs

Cu

Li

Mg

Na

4.26
5.5

4.28
11.7

5.1
5.5

2.14
1.58

4.65
7.0

2.9
4.7

3.66
7.1

2.75
3.2

At absolute zero, all the energy levels up to the Fermi level are full. The energy
required to excite an electron from the Fermi level to the vacuum level, that is, to
liberate the electron from the metal, is called the work function Φ of the metal. As
the temperature increases, some of the electrons get excited to higher energy levels.
To determine the probability of finding an electron at an energy level E, we must
consider what is called “particle statistics,” a topic that is key to understanding the
behavior of electronic devices. Clearly, the probability of finding an electron at 0 K
at some energy E < EFO is unity, and at E > EFO, the probability is zero. Table 4.1
summarizes the Fermi energy and work function of a few selected metals.
The electrons in the energy band of a metal are loosely bound valence electrons
which become free in the crystal and thereby form a kind of electron gas.3 It is this
electron gas that holds the metal ions together in the crystal structure and constitutes
the metallic bond. This intuitive interpretation is shown in Figure 4.9. When solid
Li is formed from N atoms, the N electrons fill all the lower energy levels up to
N∕2. The energy of the system of N Li atoms, according to Figure 4.9, is therefore
much less than that of N isolated Li atoms by virtue of the N electrons taking up
lower energy levels. It must be emphasized that the electrons within a band do not
belong to any specific atom but to the whole solid. We cannot identify a given
3
The energy band in a metal is only partially full, and the electrons in the band are those valence electrons
donated by each metal atom. Some authors therefore call this band a valence band. But, these valence electrons
are those very electrons that contribute to electrical conduction, so the band is called a conduction band. One
convenient view is to simply consider the band as a partially filled conduction band.

323

CHAPTER 4

∙

MODERN THEORY OF SOLIDS

electron in the band with a certain Li atom. All the 2s electrons essentially form an
electron gas and have energies that fall within the energy band. These electrons are
constantly moving around in the metal which in terms of quantum mechanics means
that their wavefunctions must be of the traveling wave type and not the type that
localizes the electron around a given atom (e.g., ψn,ℓ,mℓ in the hydrogen atom). We
can represent each electron with a wavevector k so that its momentum p is ħk.
The energy band diagram in Figure 4.11 is widely used in explaining the electrical properties of metals. However, it gives the impression that any electron inside the
metal that has an energy EFO + Φ can escape the metal; that is, an electron cannot
have an energy more than EFO + Φ inside the metal. This is not true. An electron
inside the bulk of the metal crystal is far away from the surface, and even if we impart
an energy greater than EFO + Φ, it is unlikely to find the surface of the metal and
escape. An electron inside the metal that has an energy EFO + Φ or more, can only
escape the metal into vacuum if it happens to be moving towards the surface, and
reaches the surface before it is scattered away. A better representation of the energy
band of a metal is to indicate the vacuum level on the surface only and allow the band
of energies inside the metal to extend to higher energies as in Figure 4.12. If you
examine Figure 4.9 for R = a, and ignore the vacuum level line, it is quite apparent
that the energy levels extend to higher and higher levels; these are the energies that
would be available to an electron inside the bulk of the crystal away from the surface.
When a photon of energy hf > Φ is incident on a metal crystal, it can be absorbed
by an electron at or near EF, which will be excited to a higher energy. If the electron
is moving towards the crystal surface, and it is not scattered by other electrons,
thermal vibrations of the crystal, impurities or defects, before it reaches the surface
it can be emitted out from the metal into vacuum. This light induced electron emission process is called photoemission. The electron labeled 1 in Figure 4.12 is able
to reach the surface but electron 2 cannot because it is traveling in the wrong direction, away from the surface. Electron 2 loses its excess energy (energy above EFO)
through interactions with other electrons, collisions with vibrating metal ions, impurities and crystal defects, and eventually returns back to EFO.
Figure 4.12 An electron inside the metal is
allowed to have energies more than EFO + Φ.
Suppose that we illuminate the metal with photons
and the photon energy hf > Φ. When an electron
at EFO absorbs a photon, it is excited to a higher
energy level above EFO + Φ. Electron 1 is traveling
towards and 2 away from the surface. Electron 1 is
able to reach the surface without being scattered
and has sufficient energy to escape the metal into
vacuum. Electron 2 however is scattered by other
electrons, lattice vibrations, impurities, and crystal
defects; loses its excess energy and returns back
to EFO.

Empty levels
2 1

Electron energy

324

Photoemission
KE = hf – Φ
Vacuum level

hf hf
Φ

EFO
Levels occupied
by electrons
0
Metal crystal Vacuum
Surface

BAND THEORY OF SOLIDS

4.2

325

4.2.2 PROPERTIES OF ELECTRONS IN A BAND
Since the electrons inside the metal crystal are considered to be “free,” their energy
is KE. These electrons occupy all the energy levels up to EFO as shown in the band
diagram of Figure 4.13a. The energy E of an electron in a metal increases with its
momentum p as p2∕2me. Figure 4.13b shows the energy versus momentum behavior
of the electrons in a hypothetical one-dimensional (1D) crystal. The energy increases
with momentum whether the electron is moving toward the left or right. Electrons
take on all available momentum values until their energy reaches EFO. For every
electron that is moving right (such as a), there is another (such as b) with the same
energy but moving left with the same magnitude of momentum. Thus, the average
momentum is zero and there is no net current.
Consider what happens when an electric field Ex is applied in the −x direction.
The electron a at the Fermi level and moving along in the +x direction experiences
a force eEx along the same direction. It therefore accelerates and gains momentum
and hence has energy as shown in Figure 4.13c. (The actual energy gained from the
field is very small compared with EFO, so Figure 4.13c is highly exaggerated.) The
electron a at EFO can move to higher energy levels because these adjacent higher
levels are empty. The momentum state vacated by a is filled by the electron immediately below which now gains energy and moves up, and so on. An electron that is
moving in the −x direction, however, is decelerated (its momentum decreases) and
hence loses energy as indicated by b moving to b′ in Figure 4.13c. The electrons
that are moving in the +x direction gain energy, and those that are moving in the
−x direction, lose energy. The whole electron momentum distribution therefore shifts
in the +x direction as in Figure 4.13c. Eventually the electron a, now at a′, is scattered by a lattice vibration. Typically lattice vibrations have small energies but substantial momentum. The scattered electron must find an unoccupied momentum state
with roughly the same energy, and it must change its momentum substantially. The

Ex

E

E
Lattice
scattering

Empty states
EFO

b

EFO

a

ΔE
b′

Electrons
px

p–x

0

–x
(a)

a′

pav = 0
(b)

x

p–x

px
pav > 0
(c)

Figure 4.13 (a) Energy band diagram of a metal. (b) In the absence of a field, there are as many electrons moving right
as there are moving left. The motions of two electrons at each energy cancel each other as for a and b. (c) In the presence
of a field in the −x direction, the electron a accelerates and gains energy to a′ where it is scattered to an empty state
near EFO but moving in the −x direction. The average of all momenta values is along the +x direction and results in a net
electric current.

326

CHAPTER 4

∙

MODERN THEORY OF SOLIDS

electron at a′ is therefore scattered to an empty state around EFO but with a momentum in the opposite direction. Its momentum is flipped as shown in Figure 4.13c.
The average momentum of the electrons is no longer zero but finite in the +x direction. Consequently there is a current flow in the −x direction, along the field, as
determined by this average momentum pav. Notice that a moves up to a′ and b falls
down to b′. Under steady-state conduction, lattice scattering simply replenishes the
electrons at b′ from a′. Notice that for energies below b′, for every electron moving
right there is another moving left with the same momentum magnitude that cancels
it. Thus, electrons below the b′ energy level do not contribute to conduction and are
excluded from further consideration. Notice that electrons above the b′ level are only
moving right and their momenta are not canceled. Thus, the conductivity is determined by the electrons in the energy range ΔE from b′ to a′ about the Fermi level
as shown in Figure 4.13c. Further, as the energy change from a to a′ is orders of
magnitude smaller than EFO, we can summarize that conduction occurs by the drift
of electrons at the Fermi level.4 (If we were to calculate ΔE for a typical metal for
typical currents, it would be ∼10−6 eV whereas EFO is 1–10 eV. The shift in the
distribution in Figure 4.13c is very small indeed; a′ and b′, for all practical purposes,
are at the Fermi level.)
Conduction can be explained very simply and intuitively in terms of a band
diagram as shown in Figure 4.14. Notice that the application of the electric field
bends the energy band, because the electrostatic PE of the electron is −eV(x) where
V(x) is the voltage at position x. However, V(x) changes linearly from 0 to V, by
virtue of dV∕dx = −Ex. Since E = −eV(x) adds to the energy of the electron, the
energy band must bend to account for the additional electrostatic energy. Since only
the electrons near EFO contribute to electrical conduction, we can represent this by
drifting the electrons at EFO down the potential hill. Although these electrons possess
a very high mean velocity (∼106 ms−1), as determined by the Fermi energy, they
drift very slowly (10−2−10−1 ms−1) with a velocity that is drift mobility × field.
When a metal is illuminated, provided the wavelength of the radiation is correct,
it will cause the emission of electrons from the metal as in the photoelectric effect.
Since Φ is the “minimum energy” required to excite an electron into the vacuum
level (out from the metal), the longest wavelength radiation required is hc∕λ = Φ.
The addition of heat to a metal can excite some of the electrons in the band to
higher energy levels. Thus heat can also be absorbed by the conduction electrons of
a metal. We also know that the addition of heat increases the amplitude of atomic
vibrations. We can therefore guess that the heat capacity of a metal has two terms
which are due to energy absorption by the lattice vibrations and energy absorption
by conduction electrons. It turns out that at room temperature the energy absorption
by lattice vibrations dominates the heat capacity whereas at the lowest temperatures
(typically a few Kelvins) the electronic contribution is important.

4
In some books (including the first edition of this textbook) it is stated that the electrons at EFO can gain
energy from the field and contribute to conduction but not those deep in the band (below b′). This is a simplified
statement of the fact that at a level below EFO there is one electron moving along in the +x direction and gaining
energy and another one at the same energy but moving along in the −x direction and losing energy so that an
average electron at this level does not gain energy.

4.2

BAND THEORY OF SOLIDS

327

V

V(x)

Ex
x

EFO

Emp

EB

Elec

ty le

vels

tron

s

Energy-band diagram

EFO – eV
EB – eV

Figure 4.14 Conduction in a metal is due to
the drift of electrons around the Fermi level.
When a voltage is applied, the energy band is
bent to be lower at the positive terminal so
that the electron’s potential energy decreases
as it moves toward the positive terminal.

Mainly molecular hydrogen,
and some He (10%)
Liquid metallic hydrogen
Possible rocky core

Figure 4.15 The interior of
Jupiter is believed to contain
liquid hydrogen, which is
metallic.

METALLIC LIQUID HYDROGEN IN JUPITER AND ITS MAGNETIC FIELD The surface of
Jupiter, as visualized schematically in Figure 4.15, mainly consists of a mixture of molecular
hydrogen and He gases. Deep in the planet, however, the pressure is so tremendous that the
hydrogen molecular bond breaks, leaving a dense ocean of hydrogen atoms. Hydrogen has
only one electron in the 1s energy level. When atoms are densely packed, the 1s energy level
forms an energy band, which is then only half filled. This is just like the Li metal, which
means we can treat liquid hydrogen as a liquid metal, with electrical properties reminiscent
of liquid mercury. Liquid hydrogen can sustain electric currents, which in turn can give rise
to the magnetic fields on Jupiter. The origin of the electric currents are not known with
certainty. We do know, however, that the core of the planet is hot and emanates heat, which
causes convection currents. Temperature differences can readily give rise to electric currents,
by virtue of thermoelectric effects, as discussed in Section 4.8.2.

EXAMPLE 4.2

328

EXAMPLE 4.3

CHAPTER 4

∙

MODERN THEORY OF SOLIDS

The Be atom has an electronic structure of 1s22s2. Although the
Be atom has a full 2s energy level, solid Be is a metal. Why?

WHAT MAKES A METAL?
SOLUTION

We will neglect the K shell (1s state), which is full and very close to the nucleus, and consider
only the higher energy states. In the solid, the 2s energy level splits into N levels, forming a
2s band. With 2N electrons, each level is occupied by spin-paired electrons. The 2s band is
therefore full. However, the empty 2p band, from the empty 2p energy levels, overlaps the
2s band, thereby providing empty energy levels to these 2N electrons. Thus, the conduction
electrons are in an energy band that is only partially filled; they can gain energy from the
field to contribute to electrical conduction. Solid Be is therefore a metal.

EXAMPLE 4.4

FERMI SPEED OF CONDUCTION ELECTRONS IN A METAL In copper, the Fermi energy

of conduction electrons is 7.0 eV. What is the speed of the conduction electrons around this
energy?
SOLUTION

Since the conduction electrons are not bound to any one atom, their PE must be zero within
the solid (but large outside), so all their energy is kinetic. For conduction electrons around
the Fermi energy EFO with a speed vF, we have
1 2
mvF = EFO
2

so that
vF = √

2EFO
2(1.6 × 10−19 J/eV) (7.0 eV)
=√
= 1.6 × 106 m s−1
me
(9.1 × 10−31 kg)

Although the Fermi energy depends on the properties of the energy band, to a good
approximation it is only weakly temperature dependent, so vF will be relatively temperature
insensitive, as we will show later in Section 4.7.

4.3

SEMICONDUCTORS

The Si atom has 14 electrons, which distribute themselves in the various atomic
energy levels as shown in Figure 4.16. The inner shells (n = 1 and n = 2) are full
and therefore “closed.” Since these shells are near the nucleus, when Si atoms come
together to form the solid, they are not much affected and they stay around the parent Si atoms. They can therefore be excluded from further discussion. The 3s and
3p subshells are farther away from the nucleus. When two Si atoms approach, these
electrons strongly interact with each other. Therefore, in studying the formation of
bands in the Si solid, we will only consider the 3s and 3p levels.
The first task is to examine why Si actually bonds with four neighbors, since
the 3s orbital is full and there are only two electrons in the 3p orbitals. The full 3s
orbital should not overlap a neighbor and become involved in bonding. Since only
two 3p orbitals are half full, bonds should be formed with two neighboring Si atoms.

4.3

SEMICONDUCTORS

329

z

Electron energy

ψ(3s)
3p

ψ(3py)
y

3s
2p
2s
1s

Figure 4.16 The
electronic structure
of Si.

x

ψ(3px)

ψ hyb

ψ(3pz)

(a) Isolated Si

(b) Si just before bonding

Figure 4.17 (a) Si is in Group IV in the Periodic Table. An isolated Si atom has two
electrons in the 3s and two electrons in the 3p orbitals. (b) When Si is about to bond,
the one 3s orbital and the three 3p orbitals become perturbed and mixed to form four
hybridized orbitals, ψhyb, called sp3 orbitals, which are directed toward the corners of
a tetrahedron. The ψhyb orbital has a large major lobe and a small back lobe. Each ψhyb
orbital takes one of the four valence electrons.

In reality, the 3s and 3p energy levels are quite close, and when five Si atoms approach
each other, the interaction results in the four orbitals ψ(3s), ψ(3px), ψ(3py), and ψ(3pz)
mixing together to form four new hybrid orbitals, which are directed in tetrahedral
directions; that is, each one is aimed as far away from the others as possible as
illustrated in Figure 4.17. We call this process sp3 hybridization, since one s orbital
and three p orbitals are mixed. (The superscript 3 on p has nothing to do with the
number of electrons; it refers to the number of p orbitals used in the hybridization.)
The four sp3 hybrid orbitals, ψhyb, each have one electron, so they are half occupied. This means that four Si atoms can have their orbitals ψhyb overlap to form bonds
with one Si atom, which is what actually happens; thus, one Si atom bonds with
four other Si atoms in tetrahedral directions.
In the same way, one Si atom bonds with four H atoms to form the important
gas SiH4, known as silane, which is widely used in the semiconductor technology
to fabricate Si devices. In SiH4, four hybridized orbitals of the Si atom overlap with
the 1s orbitals of four H atoms. In exactly the same way, one carbon atom bonds
with four hydrogen atoms to form methane, CH4.
There are two ways in which the hybrid orbital ψhyb can overlap with that of the
neighboring Si atom to form two molecular orbitals. They can add in phase (both
positive or both negative) or out of phase (one positive and the other negative) to
produce a bonding or an antibonding molecular orbital ψB and ψA, respectively, with
energies EB and EA as shown in Figure 4.18a to c. Each Si–Si bond thus corresponds
to two paired electrons in a bonding molecular orbital ψB. In the solid, there are
N(∼5 × 1022 cm−3) Si atoms, and there are nearly as many such ψB bonds. The interactions between the ψB orbitals (i.e., the Si–Si bonds) lead to the splitting of the EB energy
level to N levels, thereby forming an energy band labeled the valence band (VB) by

330

CHAPTER 4

(a)

∙

MODERN THEORY OF SOLIDS
(b)

(c)
ψA

ψhyb

(d)
Conduction band

ψA
3p
Energy gap, Eg

3s
ψB
Si atom

Valence band
ψhyb

ψB

Figure 4.18 (a) Formation of energy bands in the Si crystal first involves hybridization
of 3s and 3p orbitals to four identical ψhyb orbitals, which are at 109.5° to each other
as shown in (b). (c) ψhyb orbitals on two neighboring Si atoms can overlap to form
ψB or ψA. The first is bonding orbital (full) and the second is an antibonding orbital
(empty). In the crystal, ψB overlap to give the valence band (full) and ψA overlap to
give the conduction band (empty) (d).

Si crystal

virtue of the valence electrons it contains. Since the energy level EB is full, so is the
valence band. Figure 4.18c and d illustrate the formation of the VB from EB.
In the solid, the interactions between the N number of ψA orbitals result in the
splitting of the energy level EA to N levels and the formation of an energy band
that is completely empty and separated from the full valence band by a definite
energy gap Eg. In this energy region, there are no states; therefore, the electron cannot have energy with a value within Eg. The energy band formed from NψA orbitals
is a conduction band (CB), as also indicated in Figure 4.18c and d.
The electronic states in the VB (and also in the CB) extend throughout the whole
solid, because they result from NψB orbitals interfering and overlapping each other.
As before NψB, orbitals can overlap in N different ways to produce N distinct wavefunctions ψvb that extend throughout the solid. We cannot relate a particular electron
to a particular bond or site because the wavefunctions ψvb corresponding to the VB
energies are not concentrated at a single location. The electrical properties of solids
are based on the fact that in solids, such as semiconductors and insulators, there are
certain bands of allowed energies for the electrons, and these bands are separated by
energy gaps, that is, bandgaps. The valence and conduction bands for the ideal Si
crystal shown in Figure 4.18d are separated by an energy gap, or a bandgap, Eg,
in which there are no allowed electron energy levels.

4.3

CB

e–
Electron energy

Ec
Photoexcitation
hf > Eg
Ev

h+

Thermal
excitation

Eg

VB

SEMICONDUCTORS

Figure 4.19 A simplified energy band
diagram of a semiconductor. CB is the
conduction band and VB is the valence
band. At 0 K, the VB is full of electrons
and the CB is empty. If a photon of energy
hf > Eg is incident on the semiconductor, it
can be absorbed by an electron in the VB,
which becomes photoexcited into the CB.
Some electrons in the VB can be
excited into the CB by thermal excitation,
that is, occasional rupturing of Si-Si bonds
by energetic lattice vibrations. Thermal
generation creates electron and hole pairs.

We can generalize the energy band diagram of a semiconductor as shown in
Figure 4.19. At absolute zero of temperature the VB will be full of electrons and
the CB will be empty. The conductivity of this ideal semiconductor would be zero
as there are no free carriers to drift. It is possible to excite an electron from the VB
to the CB if a photon of energy hf equal or greater than the bandgap is incident on
this semiconductor. The photon can be absorbed by an electron in the VB, which
becomes photoexcited into the CB5. An electron in the CB is essentially in an empty
band. We can consider this electron in the CB as a free carrier with a certain effective mass m*.
e If there is an electric field Ex along x then this photoexcited electron
will be acted on by a force, F = −eEx, and it will try to move in the −x direction.
For it to do so, there must be empty higher energy levels, so that as the electron
accelerates and gains energy, it moves up in the band. When an electron collides
with a lattice vibration, it loses the energy acquired from the field and drops down
within the CB. Again, it should be emphasized that states in an energy band are
extended; that is, the electron is not localized to any one atom.
Note also that the photogeneration of an electron from the VB to the CB leaves
behind a VB state with a missing electron. This unoccupied electron state has an
apparent positive charge, because this crystal region was neutral prior to the removal
of the electron. The VB state with the missing electron is called a hole and is denoted
h+. The hole can “move” in the direction of the field by exchanging places with a
neighboring valence electron hence it contributes to conduction, as will be discussed
in Chapter 5.
At temperatures above absolute zero, the atoms in a solid vibrate due to their
thermal energy. Some of the atoms can acquire a sufficiently high energy from
thermal fluctuations to strain and rupture their bonds. Physically, there is a possibility that the atomic vibration will impart sufficient energy to the electron for it to
surmount the bonding energy and leave the bond. The electron must then enter a
higher energy state. In the case of Si, this means entering a state in the CB, as shown
in Figure 4.19. The excitation of electrons from the VB to the CB by lattice vibrations is called thermal generation, and results in the generation of electrons in the
5

In pure intuitive terms, the incident photon has sufficient energy to be able to rupture a Si–Si bond and
release a free electron. An electron is free only in the CB, so this process implies the photoexcitation of an
electron from the VB to the CB.

331

332

CHAPTER 4

∙

MODERN THEORY OF SOLIDS

CB and holes in the VB as shown in Figure 4.19. The electrons in the CB and holes
in the VB can contribute to conduction, and semiconductors above absolute zero of
temperature have a finite conductivity.
EXAMPLE 4.5

ELECTRON AFFINITY AND PHOTOMULTIPLIER TUBES Photomultiplier tubes are used in
various high gain photodetection applications that involve detecting low light intensities. A
simplified structure of a photomultiplier tube is shown in Figure 4.20. The tube is evacuated
and has a photocathode for receiving photons as signal. An incoming photon causes photoemission of an electron from the photocathode material. The photocathode can be metal,
in which case the photoemission will be as in Figure 4.12. Usually, the photocathode is a
semiconductor, or a metal that has its surface coated with a semiconductor. The photoemission
in this case is shown in Figure 4.21a. The vacuum level is at an energy χ above the conduction band edge Ec. The energy χ needed to remove an electron from Ec to the vacuum is
called the electron affinity of the semiconductor. Thus, only those photons with an energy
hf > Eg + χ can cause photoemission, because the electron has to be excited from the valence
band (VB) to energies in the CB that are above χ as shown in Figure 4.21a. The photoemitted
electron is then accelerated by a positive voltage applied to an electrode called a dynode as
in Figure 4.20. When the accelerated projectile electron strikes the dynode material, it causes
the emission of electrons from the dynode surface. Electron bombardment induced electron
emission from a material is called secondary electron emission. When the accelerated electron strikes the dynode D1 it can release several electrons. All these electrons, the original
and the secondary electrons, are then accelerated by the more positive voltage applied to the
dynode D2. On impact with D2, further electrons are released by secondary emission. The
secondary emission process continues at each dynode stage until the final electrode, called
the anode, is reached whereupon all the electrons are collected which results in a signal.
Typical applications for photomultiplier tubes are in X-ray and nuclear medical instruments
(X-ray CT scanner, positron CT scanner, gamma camera, etc.), radiation measuring instruments (e.g., radon counter), X-ray diffractometers and radiation measurement in high energy
physics research.

Photon
Photocathode
e–
D1

D1
D2

Dynodes

Photomultiplier tubes.
Courtesy of Hamamatsu.

D3

D3
Vacuum
tube

R
Anode

Figure 4.20 The photomultiplier tube.

Signal

4.3

(a)

SEMICONDUCTORS

333

(b)

CB

Primary
electron

Empty levels
Photoemission

Electron energy

CB

χ
Energy
gap

Vacuum level
Ec

hf

Eg

Secondary
emission
Vacuum level
Ec

Ev
VB
Eg
0
Semiconductor Vacuum
crystal
Surface

χ

Ev
VB

Figure 4.21 (a) Photoemission process in a semiconductor is different than in a metal and excites an electron
from the VB to the CB. If this electron has a kinetic energy greater than the electron affinity and if it can reach
the surface before being scattered, it can be emitted. (b) A primary projectile electron with sufficient energy
knocks out an electron from the VB into the CB. The electron in the CB is a secondary electron that can
escape the semiconductor if it can reach the surface. There may be several secondary electrons generated.
Further, the primary electron can also be emitted back to vacuum.

When a sufficiently energetic electron impinges on a dynode material it knocks out an
electron from the dynode. Usually, the dynode is a semiconducting material so that the
incident energetic primary electron enters the CB and interacts with the valence electrons.
This interaction results in an electron that is knocked out from the VB into the high energy
levels in the CB, above Ec + χ; and if it is close to the surface, it can escape as shown in
Figure 4.21b. Notice that the primary electron generates an electron and hole pair (EHP) as
the electron is excited from the VB to the CB. A sufficiently energetic primary electron can
release several secondary electrons, and it may itself escape the semiconductor, for example,
if it is scattered towards the surface. The secondary electron yield δ is defined as
δ=

Number of secondary electrons emitted
Number of incident primary electrons

Secondary
electron yield

Given that the electron multiplication at each dynode is δ, the overall gain after N dynodes
is δN. The dynode material in modern photomultipliers have δ values around 5 – 10; and with
several dynodes, the electron multiplication can easily reach ∼106. Typical dynode materials
are compounds such as BeO, GaP, MgO, Cs3Sb.

CUTOFF WAVELENGTH OF A Si PHOTODETECTOR What wavelengths of light can be
absorbed by a Si photodetector given Eg = 1.1 eV? Can such a photodetector be used in
fiber-optic communications at light wavelengths of 1.31 μm and 1.55 μm?

EXAMPLE 4.6

334

CHAPTER 4

∙

MODERN THEORY OF SOLIDS

SOLUTION

The energy bandgap Eg of Si is 1.1 eV. A photon must have at least this much energy to
excite an electron from the VB to the CB, where the electron can drift. Excitation corresponds
to the breaking of a Si–Si bond. A photon of less energy does not get absorbed, because its
energy will put the electron in the bandgap where there are no states. Thus, hc∕λ > Eg gives
λ <

hc (6.6 × 10−34 J s) (3 × 108 m s−1 )
=
Eg
(1.1 eV) (1.6 × 10−19 J/eV)
= 1.13 × 10−6 m

or

1.1 μm

Since optical communications networks use wavelengths of 1.3 and 1.55 μm, these light waves
will not be absorbed by Si and thus cannot be detected by a Si photodetector.

4.4

ELECTRON EFFECTIVE MASS

When an electric field Ex is applied to a metal, an electron near the Fermi level can
gain energy from the field and move to higher energy levels, as shown in Figure 4.13.
The external force Fext = eEx is in the x direction, and it drives the electron along
x. The acceleration of the electron is still given by a = Fext∕me, where me is the mass
of the electron in vacuum.
The law Fext = mea cannot strictly be valid for the electron inside a solid, because
the electron interacts with the host ions and experiences internal forces Fint as it
moves around, as depicted in Figure 4.22. The electron therefore has a PE that varies with distance. Recall that we interpret mass as inertial resistance against acceleration per unit applied force. When an external force Fext is applied to an electron
in the vacuum level, as in Figure 4.22a, the electron will accelerate by an amount
avac =

Fext
me

[4.4]

as determined by its mass me in vacuum.

Ex

e–
Fext

Ex
Fint

Fext
a=
me

a=

Fext
me*

Crystal

Vacuum
x

x

(a) An external force Fext applied to
an electron in a vacuum results in
an acceleration avac = Fext /me.

(b) An external force Fext applied to
an electron in a crystal results in an
acceleration acryst = Fext /me*.
Figure 4.22

4.4

ELECTRON EFFECTIVE MASS

When the same force Fext is applied to the electron inside a crystal, the acceleration of the electron will be different, because it will also experience internal
forces, as shown in Figure 4.22b. Its acceleration in the crystal will be
acryst =

Fext + Fint
me

[4.5]

where Fint is the sum of all the internal forces acting on the electron, which is quite
different than Equation 4.4. To the outside agent applying the force Fext, the electron
will appear to be exhibiting a different inertial mass, since its acceleration will be
different. It would be most useful for the external agent if the effect of the internal
forces in Fint could be accounted for in a simple way, and if the acceleration could
be calculated from the external force Fext alone, through something like Equation 4.4.
This is indeed possible.
In a crystalline solid, the atoms are arranged periodically, and the variation
of Fint, and hence the PE, or V(x), of the electron with distance along x, is also
periodic. In principle, then, the effect on the electron motion can be predicted
and accounted for. When we solve the Schrödinger equation with the periodic PE,
or V(x), we essentially obtain the effect of these internal forces on the electron
motion. It has been found that when the electron is in a band that is not full, we
can still use Equation 4.4, but instead of the mass in vacuum me, we must use
the effective mass m*e of the electron in that particular crystal. The effective mass
is a quantum mechanical quantity that behaves in the same way as the inertial
mass in classical mechanics. The acceleration of the electron in the crystal is
then simply
acryst =

Fext
m*e

[4.6]

The effects of all internal forces are incorporated into m*e. It should be
emphasized that m*e is obtained theoretically from the solution of the Schrödinger
equation for the electron in a particular crystal, a task that is by no means
trivial. However, the effective mass can be readily measured. For some of the
familiar metals, m*e is very close to me. For example, in silver, m*e = me for all
practical purposes, whereas in lithium m*e = 2.2me, as shown in Table 4.2. On
the other hand, m*e for many metals and semiconductors is appreciably different
than the electron mass in vacuum and can even be negative. (m*e depends on the
properties of the band that contains the electron as discussed in Section 5.13.)

Table 4.2 Effective mass m*e of electrons in some metals
Metal
m*e
me

Ag

Au

Bi

Cu

Fe

K

Li

Mg

Na
