Repository: dhruvvenkat/2A-assistants

trying out this new method of studying!

File: courses/ece109-materials/text/ECE 109 Electronic Materials & Devices Principles of 4th Ed.txt (part 23 of 63)
Questions and Problems 847
Chapter 9
Optical Properties of Materials

Zn

1.0

1.1

0.008

1.3

12

1.2

2.2

1.3

1.2

0.85

Note: Table compiled from multiple sources; values are typical.

335

336

CHAPTER 4

4.5

∙

MODERN THEORY OF SOLIDS

DENSITY OF STATES IN AN ENERGY BAND

Although we know there are many energy levels (perhaps ∼1023) in a given band,
we have not yet considered how many states (or electron wavefunctions) there are
per unit energy per unit volume in that band. Consider the following intuitive argument. The crystal will have N atoms and there will be N electron wavefunctions ψ1,
ψ2, . . . , ψN that represent the electron within the whole crystal. These wavefunctions
are constructed from N different combinations of atomic wavefunctions, ψA, ψB,
ψC, . . . as schematically illustrated in Figure 4.23a,6 starting with
ψ1 = ψA + ψB + ψC + ψD + · · ·

all the way to alternating signs
ψN = ψA − ψB + ψC − ψD + · · ·

and there are N(∼10 ) combinations. The lowest-energy wavefunction will be ψ1
constructed by adding all atomic wavefunctions (all in phase), and the highest-energy
wavefunction will be ψN from alternating the signs of the atomic wavefunctions,
which will have the highest number of nodes. Between these two extremes, especially
around N∕2, there will be many combinations that will have comparable energies
and fall near the middle of the band. (By analogy, if we arrange N = 10 coins by
heads and tails, there will be many combinations of coins in which there are 5 heads
and 5 tails, and only one combination in which there are 10 heads or 10 tails.) We
therefore expect the number of energy levels, each corresponding to an electron
wavefunction in the crystal, in the central regions of the band to be very large as
depicted in Figure 4.23b and c.
Figure 4.23c illustrates schematically how the energy and volume density of
electronic states change across an energy band. We define the density of states g(E)
such that g(E) dE is the number of states (i.e., wavefunctions) in the energy interval
E to (E + dE) per unit volume of the sample. Thus, the number of states per unit
volume up to some energy E′ is
23

E′

Sv (E′) =

∫ g(E) dE

[4.7]

0

which is called the total number of states per unit volume with energies less than
E′. This is denoted Sv(E′).
To determine the density of states function g(E), we must first determine the
number of states with energies less than E′ in a given band. This is tantamount to
calculating Sv(E′) in Equation 4.7. Instead, we will improvise and use the energy
levels for an electron in a 3D potential well. Recall that the energy of an electron in
a cubic PE well of size L is given by
E=
6

h2
(n21 + n22 + n23 )
8meL2

[4.8]

This intuitive argument, as schematically depicted in Figure 4.23a, is obviously highly simplified because the
solid is three-dimensional (3D) and we should combine the atomic wavefunctions not on a linear chain but on a
3D lattice. In the 3D case there are large numbers of wavefunctions with energies that fall in the central regions
of the band.

4.5

DENSITY OF STATES IN AN ENERGY BAND
E

ψN

ψ1
g( E)

❘❚❯❱❲❳ ❨❩❚❬
(a)

(b)

(c)

Figure 4.23 (a) In the solid there are N atoms and N extended electron wavefunctions from ψ1
all the way to ψN. There are many wavefunctions, states, that have energies that fall in the central
regions of the energy band. Note that although only eight atoms are shown, these are eight
sequential atoms among N atoms, and N is very large. Overall, the wavefunctions for N atoms
must be symmetric or antisymmetric. (b) The distribution of states in the energy band; darker
regions have a higher number of states. (c) Schematic representation of the density of states
g(E) versus energy E.

where n1, n2, and n3 are integers 1, 2, 3, . . . . The spatial dimension L of the well
now refers to the size of the entire solid, as the electron is confined to be somewhere inside that solid. Thus, L is very large compared to atomic dimensions,
which means that the separation between the energy levels is very small. We will
use Equation 4.8 to describe the energies of free electrons inside the solid (as in
a metal).
Each combination of n1, n2, and n3 is one electron orbital state. For example,
ψn1,n2,n3 = ψ1,1,2 is one possible orbital state. Suppose that in Equation 4.8 E is given
as E′. We need to determine how many combinations of n1, n2, n3 (i.e., how many ψ)
have energies less than E′, as given by Equation 4.8. Assume that (n12 + n22 + n32) = n′2.
The object is to enumerate all possible choices of integers for n1, n2, and n3 that
satisfy n21 + n22 + n23 ≤ n′2.
The two-dimensional 2D case is easy to solve. Consider n21 + n22 ≤ n′2 and the
2D n-space where the axes are n1 and n2, as shown in Figure 4.24. The 2D space
is divided by lines drawn at n1 = 1, 2, 3, . . . and n2 = 1, 2, 3, . . . into infinitely
many boxes (squares), each of which has a unit area and represents a possible state
ψn1,n2 . For example, the state n1 = 1, n2 = 3 is shaded, as is that for n1 = 2, n2 = 2.
Clearly, the area contained by n1, n2 and the circle defined by n′2 = n21 + n22
( just like r2 = x2 + y2) is the number of states that satisfy n21 + n22 ≤ n′2. This area
is 14 (πn′ 2 ) .

337

338

∙

CHAPTER 4

MODERN THEORY OF SOLIDS
n3

n2
n12 ❛ n22 ❭ n'2

In here n12 + n22 + n32 ≤ n'2
Vol. = 1 ( 4 πn'3 )
8 3

5
4
n1 ❭ ❪
n2 ❭ ❫

n'

3
2

n2

1

➊ n1

0

1

2

3

4

5

6

n1

➊ n2 n1 ❭ ❴❵ n2 ❭ ❴

n1

Figure 4.24 Each state, or electron wavefunction in
the crystal, can be represented by a box at n1, n2.

Figure 4.25 In three dimensions, the volume
defined by a sphere of radius n′ and the positive
axes n1, n2, and n3, contains all the possible
combinations of positive n1, n2, and n3 values that
satisfy n21 + n22 + n23 ≤ n′2.

In the 3D case, n12 + n22 + n32 ≤ n′2 is required, as indicated in Figure 4.25. This is
the volume contained by the positive n1, n2, and n3 axes and the surface of a sphere of
radius n′. Each state has a unit volume, and within the sphere, n12 + n22 + n32 ≤ n′2 is
satisfied. Therefore, the number of orbital states Sorb(n′) within this volume is given by
1 4
1
Sorb (n′) = ( πn′ 3) = πn′ 3
8 3
6

Each orbital state can take two electrons with opposite spins, which means that
the number of states, including spin, is given by
1
S(n′) = 2Sorb (n′) = πn′ 3
3

We need this expression in terms of energy. Substituting n′2 = 8me L2E′∕h2 from
Equation 4.8 in S(n′), we get
πL3 (8meE′) 3∕2
S(E′) =
3h3
Since L3 is the physical volume of the solid, the number of states per unit volume
Sv(E′) with energies E ≤ E′ is
π(8meE′) 3∕2
[4.9]
Sv (E′) =
3h3

Density of
states

Furthermore, from Equation 4.7, dSv∕dE = g(E). By differentiating Equation 4.9
with respect to energy, we get
me 3∕2
[4.10]
g(E) = (8π21∕2 ) ( 2 ) E1∕2
h

4.5

DENSITY OF STATES IN AN ENERGY BAND

339

Equation 4.10 shows that the density of states g(E) increases with energy as E1∕2
from the bottom of the band. As we approach the top of the band, according to our
understanding in Figure 4.23c, g(E) should decrease with energy as (Etop − E)1∕2,
where Etop is the top of the band, so that as E → Etop, g(E) → 0. The electron mass
me in Equation 4.10 should be the effective mass m*e as in Equation 4.6. Further,
Equation 4.10 strictly applies only to free electrons in a crystal. However, we will
frequently use it to approximate the true g(E) versus E behavior near the band edges
for both metals and semiconductors.
Having found the distribution of the electron energy states, Equation 4.10, we
now wish to determine the number of states that actually contain electrons; that is,
the probability of finding an electron at an energy level E. This is given by the
Fermi–Dirac statistics.
As an example, one convenient way of calculating the population of a city is to
find the density of houses in that city (i.e., the number of houses per unit area),
multiply that by the probability of finding a human in a house, and finally, integrate
the result over the area of the city. The problem is working out the chances of actually finding someone at home, using a mathematical formula. For those who like
analogies, if g(A) is the density of houses and f (A) is the probability that a house is
occupied, then the population of the city is
n=

∫ f (A)g(A) dA
City

where the integration is done over the entire area of the city. This equation can be
used to find the number of electrons per unit volume within a band. If E is the
electron energy and f (E) is the probability that a state with energy E is occupied,
then
n=

∫

f (E)g(E) dE

Band

where the integration is done over all the energies of the band.

X-RAY EMISSION AND THE DENSITY OF STATES IN A METAL Consider what happens
when a metal such as Al is bombarded with high-energy electrons. The inner atomic energy
levels are not disturbed in the solid, so these inner levels remain as distinct single levels, each
one localized to the parent atom. When an energetic electron hits an electron in one of the
inner atomic energy levels, it knocks out this electron from the metal leaving behind a vacancy
in the inner core as depicted in Figure 4.26a. An electron in the energy band of the solid can
then fall down to occupy this empty state and emit a photon in the process. The energy difference between the energies in the band and the inner atomic level is in the X-ray range, so
the emitted photon is an X-ray photon. Since electrons occupy the band from the bottom EB
to the Fermi level EF, the emitted X-ray photons have a range of energies corresponding to
transitions from EB and EF to the inner atomic level as shown in Figure 4.26b. These energies
are in the soft X-ray spectrum. We assumed that the levels above EF are almost empty, though,
undoubtedly, there is no sharp transition from full to empty levels at EF. Further, since the

EXAMPLE 4.7

340

CHAPTER 4

∙

MODERN THEORY OF SOLIDS
E

Energy
band

EF
EB

(a)

High energy
electron
bombardment

X-ray photon
Ejected electron

Inner shell

(b)

g(E)

EL-shell

Intensity of
emitted X-rays
from Al
EF
50

60

70

80

50

60

70

80

(c) Solid
(d) Vapor
24

22

20

18

16

Energy (eV)

Energy (eV)

Wavelength (nm)

Figure 4.26 (a) High-energy electron bombardment knocks out an electron from the closed
inner L shell leaving an empty state. An electron from the energy band of the metal drops into
the L shell to fill the vacancy and emits a soft X-ray photon in the process. (b) The spectrum
(intensity versus photon energy) of soft X-ray emission from a metal involves a range of
energies corresponding to transitions from the bottom of the band and from the Fermi level
to the L shell. The intensity increases with energy until around EF where it drops sharply.
(c) and (d) contrast the emission spectra from a solid and vapor (isolated gas atoms).
Source: Kinner, H.W.B., Reports on Progress in Physics, 5, 257, 1938 and Crisp, R.S. and Williams S.E.,
Philosophical Magazine, 5, 1205, 1960.

density of states increases from EB toward EF, there are more and more electrons that can
fall down to the inner atomic level as we move from EB toward EF. Therefore, the intensity
of the emitted X-ray radiation increases with photon energy until the energy reaches the Fermi
level beyond which there are only a small number of electrons available for the transit.
Figure 4.26c and d contrasts the emission spectra from an aluminum crystal (solid) and its
vapor. The line spectra from a vapor become an emission band in the spectrum of the solid.
The emitted radiation from the solid that involves the transitions of the conduction band
electrons to core levels is called soft X-ray emission spectrum.
The X-ray intensity emitted from Al in Figure 4.26b starts to rise at around 61 eV and
then sharply falls around 73 eV. Thus the energy range is 12 eV, which represents approximately
the Fermi energy with respect to the bottom of the band, that is, EF ≈ 73 − 61 = 12 eV with
respect to EB.

4.5

DENSITY OF STATES IN AN ENERGY BAND

DENSITY OF STATES IN A BAND Given that the width of an energy band is typically
∼10 eV, calculate the following, in per cm3 and per eV units:

a.
b.
c.
d.

The density of states at the center of the band.
The number of states per unit volume within a small energy range kT about the center.
The density of states at kT above the bottom of the band.
The number of states per unit volume within a small energy range of kT to 2kT from the
bottom of the band.

SOLUTION

The density of states, or the number of states per unit energy range per unit volume g(E), is
given by
g(E) = (8π21∕2 )

2)

(h

me

3∕2

E1∕2

which gives the number of states per cubic meter per Joule of energy. Substituting E = 5 eV,
we have
gcenter = (8π21∕2 ) [

3∕2
9.1 × 10−31
(5 × 1.6 × 10−19 ) 1∕2 = 9.50 × 1046 m−3 J−1
(6.626 × 10−34 ) 2 ]

Converting to cm−3 and eV−1, we get
gcenter = (9.50 × 1046 m−3 J−1)(10−6 m3 cm−3)(1.6 × 10−19 J eV−1)
= 1.52 × 1022 cm−3 eV−1

If δE is a small energy range (such as kT), then, by definition, g(E) δE is the number
of states per unit volume in δE. To find the number of states per unit volume within kT at
the center of the band, we multiply gcenter by kT or (1.52 × 1022 cm−3 eV−1)(0.026 eV) to get
3.9 × 1020 cm−3. This is not a small number!
At kT above the bottom of the band, at 300 K (kT = 0.026 eV), we have
g0.026 = (8π21∕2 ) [

3∕2
9.1 × 10−31
(0.026 × 1.6 × 10−19 ) 1∕2
−34 2 ]
(6.626 × 10 )

= 6.84 × 1045 m−3 J−1

Converting to cm−3 and eV−1 we get
g0.026 = (6.84 × 1045 m−3 J−1)(10−6 m3 cm−3)(1.6 × 10−19 J eV−1)
= 1.10 × 1021 cm−3 eV−1

Within kT, the volume density of states is
(1.10 × 1021 cm−3 eV−1)(0.026 eV) = 2.8 × 1019 cm−3

This is very close to the bottom of the band and is still very large.

341

EXAMPLE 4.8

342

EXAMPLE 4.9

CHAPTER 4

∙

MODERN THEORY OF SOLIDS

TOTAL NUMBER OF STATES IN A BAND

a.
b.

Based on the overlap of atomic orbitals to form the electron wavefunction in the crystal,
how many states should there be in a band?
The density of states function in Equation 4.10 should be written in terms of the effective mass m *e of electrons in the band as
g(E) = (8π21∕2 )

2)

(h

m*e

3∕2

E1∕2

By integrating g(E), estimate the total number of states in the 3s-band of Na and
compare this with the atomic concentration. Assume that the density of states in
Figure 4.23c is symmetric and the center of the band is roughly at 3 eV. Use m *e for
Na given in Table 4.2.
SOLUTION

a.

b.

We know that when N atoms come together to form a solid, N atomic orbitals can overlap N different ways to produce N orbitals or 2N states in the crystal, since each orbital
has two states, spin up and spin down. These states form the band.
To estimate the total volume density of states, we assume that the density of states g(E)
reaches its maximum at the center of the band E = Ecenter = 3 eV. Integrating g(E) from
the bottom of the band, E = 0, to the center, E = Ecenter, yields the number of states per
unit volume up to the center of the band. This is roughly half the total number of states
in the whole band, (see Figure 4.23c), that is, 12 Sband , where Sband is the number of states
per unit volume in the band and is determined by
1
Sband =
2

∫

Ecenter

0

g(E) dE =

16π 21∕2 m*e 3∕2 3∕2
E center
3 ( h2 )

or
−31
1
16π 21∕2 1.2 × 9.1 × 10 kg 3∕2
Sband =
(3 eV × 1.6 × 10−19 J/eV) 3∕2
−34
2
3 [ (6.626 × 10 J s) 2 ]

= 3.1 × 1028 m−3 = 3.1 × 1022 cm−3

Thus
Sband = 6.2 × 1022 states cm−3

We must now calculate the number of atoms per unit volume in sodium. Given the
density d = 0.968 g cm−3 and the atomic mass Mat = 22.99 g mol−1 of sodium, the atomic
concentration is
nAg =

dNA
= 2.54 × 1022 atoms cm−3
Mat

The density of states in the 3s band is about about 2.4 times the atomic concentration.
Given the crude approximations we have used, the estimate can be considered to be reasonably close to the expected value of twice the atomic concentration for the 3s-band.

4.6

4.6

STATISTICS: COLLECTIONS OF PARTICLES

343

STATISTICS: COLLECTIONS OF PARTICLES

4.6.1 BOLTZMANN CLASSICAL STATISTICS
Given a collection of particles in random motion and colliding with each other,7 we
need to determine the concentration of particles in the energy range E to (E + dE).
Consider the process shown in Figure 4.27, in which two electrons with energies E1
and E2 interact and then move off in different directions, with energies E3 and E4.
Let the probability of an electron having an energy E be P(E), where P(E) is the
fraction of electrons with an energy E. Assume there are no restrictions to the electron energies, that is, we can ignore the Pauli exclusion principle. The probability
of this event is then P(E1)P(E2). The probability of the reverse process, in which
electrons with energies E3 and E4 interact, is P(E3)P(E4). Since we have thermal
equilibrium, that is, the system is in equilibrium, the forward process must be just
as likely as the reverse process, so
P(E1)P(E2) = P(E3)P(E4)

[4.11]

Furthermore, the energy in this collision must be conserved, so we also need
E1 + E2 = E3 + E4

[4.12]

We can show that P(E) = A exp(−βE), where A and β are constants, is a solution
by simply substituting this expression into Equations 4.11 and 4.12. Further, we can
also show that β must be 1∕kT, where k is the Boltzmann constant and T is the
temperature, by comparing the average energy calculated from using P(E) with that
observed in experiments.8
P(E) = A exp(−

E
kT )

[4.13]

Boltzmann
probability
function

Equation 4.13 is the Boltzmann probability function and is shown in Figure 4.28.
The probability of finding a particle at an energy E therefore decreases exponentially
with energy. We assume, of course, that any number of particles may have a given
energy E. In other words, there is no restriction such as permitting only one particle
per state at an energy E, as in the Pauli exclusion principle.
Suppose that we have N1 particles at energy level E1 and N2 particles at a higher
energy E2. Then, by Equation 4.13, we have
E2 − E1
N2
= exp(−
N1
kT )

[4.14]

If E2 − E1 ≫ kT, then N2 can be orders of magnitude smaller than N1. As the
temperature increases, N2∕Nl also increases. Therefore, increasing the temperature
populates the higher energy levels.
Classical particles obey the Boltzmann statistics. Whenever there are many more
states (by orders of magnitude) than the number of particles, the likelihood of
7
From Chapter 1, we can associate this with the kinetic theory of gases. The energies of the gas molecules,
which are moving around randomly, are distributed according to the Maxwell–Boltzmann statistics.
8
See Question 4.10.

Boltzmann
statistics

344

CHAPTER 4

∙

MODERN THEORY OF SOLIDS
E
∝ exp(–E/kT )
E2

ψ2
E2

E4

Interaction

E1
ψ1

E1

ψ4

ψ3

Figure 4.27 Two electrons with initial
wavefunctions ψ1 and ψ2 at E1 and E2 interact
and end up at different energies E3 and E4.
Their corresponding wavefunctions are ψ3
and ψ4.

0

E3

N2

N1

N(E)

Figure 4.28 The Boltzmann
energy distribution describes the
statistics of particles, such as
electrons, when there are many
more available states than the
number of particles.

two particles having the same set of quantum numbers is negligible and we do not have
to worry about the Pauli exclusion principle. In these cases, we can use the Boltzmann
statistics. An important example is the statistics of electrons in the conduction band
of a semiconductor where, in general, there are many more states than electrons.

4.6.2 FERMI–DIRAC STATISTICS
Now consider the interaction for which no two electrons can be in the same quantum
state, which is essentially obedience to the Pauli exclusion principle, as shown in
Figure 4.27. We assume that we can have only one electron in a particular quantum
state ψ (including spin) associated with the energy value E. We therefore need those
states that have energies E3 and E4 to be not occupied. Let f(E) be the probability
that an electron is in such a state, with energy E in this new interaction environment.
The forward event in Figure 4.27 requires that we have an electrons at E1 and E2 and,
at the same time, E3 and E4 must be unoccupied (empty). Thus, the probability of
the forward event is given by.
f (E1) f (E2)[1 − f (E3)][1 − f (E4)]

The square brackets represent the probability that the states with energies E3 and E4
are empty. In thermal equilibrium, the reverse process, the electrons with E3 and E4
interacting to transfer to E1 and E2, has just as equal a likelihood as the forward
process. Thus, f (E) must satisfy the equation
f(E1) f(E2)[1 − f (E3)][1 − f (E4)] = f(E3) f (E4)[1 − f (E1)][1 − f (E2)]

[4.15]

In addition, for energy conservation, we must have
E1 + E2 = E3 + E4

[4.16]

4.6

STATISTICS: COLLECTIONS OF PARTICLES

345

Paul Adrien Maurice Dirac (1902–1984)
received the 1933 Nobel prize for
physics with Erwin Schrödinger.
His first degree was in electrical
engineering from Bristol University.
He obtained his PhD in 1926 from
Cambridge University under Ralph
Fowler.
© Pictorial Press Ltd./Alamy Stock
Photo.

By an “intelligent guess,” the solution to Equations 4.15 and 4.16 is
f (E) =

1

1 + A exp(

E
kT )

[4.17]

where A is a constant. You can check that this is a solution by substituting Equation
4.17 into 4.15 and using Equation 4.16. The reason for the term kT in Equation 4.17
is not obvious from Equations 4.15 and 4.16. It appears in Equation 4.17 so that at
sufficiently high energies Equation 4.17 becomes the same as the Boltzmann distribution in Equation 4.13 in agreement with experiments.9 In a more rigorous approach
we would use a constant 1∕β instead of kT in Equation 4.17, and then show that β
must be 1∕kT by comparing the predictions based on Equation 4.17 with experiments.
Letting A = exp(−EF∕kT), we can write Equation 4.17 as
f (E) =

1
E − EF
1 + exp(
kT )

[4.18]

where EF is a constant called the Fermi energy. The probability of finding an
electron in a state with energy E is given by Equation 4.18, which is called the
Fermi–Dirac function.
The behavior of the Fermi–Dirac function is shown in Figure 4.29. Note
the effect of temperature. As T increases, f (E) extends to higher energies. At

9

If N1 and N2 are the number of electrons at energies E1 and E2, then the Boltzman distribution predicts
Equation (4.14) for N1∕N2. At sufficiently high energies Equation 4.17 gives the same prediction for N1∕N2. The
reason is that at very high energies there are very few electrons compared with the available number of states
at these energies so that it very unlikely that two electrons will try to occupy the same state; that is the Pauli
exclusion principle is not needed and the electron statistics is simply the Boltzmann distribution.

Fermi–Dirac
statistics

346

CHAPTER 4

∙

MODERN THEORY OF SOLIDS
E

T2 > T1
T=0
EF
T1
Figure 4.29 The Fermi–Dirac function f(E) describes the statistics
of electrons in a solid. The electrons interact with each other and
the environment, obeying the Pauli exclusion principle.

0

1
2

1

f(E)

energies of a few kT (0.026 eV) above EF, f (E) behaves almost like the Boltzmann
function
f (E) = exp −
[

(E − EF )
kT ]

(E − EF ) ≫ kT

[4.19]

Above absolute zero, at E = EF, f (EF) = 12 . We define the Fermi energy as that
energy for which the probability of occupancy f(EF) equals 12 . The approximation to
f (E) in Equation 4.19 at high energies is often referred to as the Boltzmann tail to
the Fermi–Dirac function. Notice that the spread of f (E) around EF increases with
temperature. This spread around EF is typically several kTs.

4.7

QUANTUM THEORY OF METALS

4.7.1 FREE ELECTRON MODEL10
We know that the number of states g(E) for an electron, per unit energy per unit
volume, increases with energy as g(E) ∝ E1∕2. We have also calculated that the probability of an electron being in a state with an energy E is the Fermi–Dirac function
f(E). Consider the energy band diagram for a metal and the density of states g(E)
for that band, as shown in Figure 4.30a and b, respectively.
At absolute zero, all the energy levels up to EF are full. At 0 K, f (E) has the
step form at EF (Figure 4.29). This clarifies why EF in f (E) is termed the Fermi
energy. At 0 K, f (E) = 1 for E < EF, and f (E) = 0 for E > EF, so at 0 K, EF separates the empty and full energy levels. This explains why we restricted ourselves to
0 K or thereabouts when we introduced EF in the band theory of metals.
At some finite temperature, f (E) is not zero beyond EF, as indicated in Figure
4.30c. This means that some of the electrons are excited to, and thereby occupy,
10

The free electron model of metals is also known as the Sommerfeld model.

QUANTUM THEORY OF METALS

4 .7

Arnold Johannes Wilhelm Sommerfeld (1868–1951)
was responsible for the quantum mechanical free
electron theory of metals covered in this section.
Sommerfeld was the Director of Institute of
Theoretical Physics, specially established for him,
at Munich University.
AIP Emilio Segrè Visual Archives, Physics Today
Collection.

E

Electron energy

E

E

E

TK

Area = ∫nE(E)dE = n
EF

EF
g(E) = AE1/2
0
g(E)
(a)

(b)

0

1 f(E)

1
2

(c)

nE = g(E)f(E)
(d)

Figure 4.30 (a) Above 0 K, due to thermal excitation, some of the electrons are at energies above EF.
(b) The density of states, g(E) versus E in the band. (c) The probability of occupancy of a state at an energy E
is f (E). (d) The product g(E)f (E) is the number of electrons per unit energy per unit volume, or the electron
concentration per unit energy. The area under the curve on the energy axis is the concentration of electrons
in the band.

energy levels above EF. If we multiply g(E) by f(E), we obtain the number of electrons per unit energy per unit volume, denoted nE. The distribution of electrons in
the energy levels is described by nE = g(E) f(E).
Since f(E) = 1 for E ≪ EF, the states near the bottom of the band are all occupied;
thus, nE ∝ E1∕2 initially. As E passes through EF, f(E) starts decreasing sharply. As
a result, nE takes a turn and begins to decrease sharply as well, as depicted in Figure
4.30d. “The spread in nE about EF is around 4kT. But EF is usually a few electron
volts so that the spread is actually quite narrow.” (Figure 4.30(d) is exaggerated.)

347

348

CHAPTER 4

∙

MODERN THEORY OF SOLIDS

In the small energy range E to (E + dE), there are nE dE electrons per unit
volume. When we sum all nE dE from the bottom to the top of the band, we get the
total number of valence electrons per unit volume, n, in the metal, as follows:
n=

∫

Top of band

nE dE =

0

∫

Top of band

g(E) f (E) dE

[4.20]

0

Since f(E) falls very sharply when E > EF, we can carry the integration to E = ∞,
rather than to (EF + Φ), because f → 0 when E ≫ EF. Putting in the functional
forms of g(E) and f(E) (e.g., from Equations 4.10 and 4.18), we obtain
n=

Fermi energy
at T = 0 K

∞
8π21∕2m3∕2
e

h3

E1∕2dE
E − EF
0
1 + exp(
kT )

∫

[4.21]

If we could integrate this, we would obtain an expression relating n and EF. At
0 K, however, EF = EFO and the integrand exists only for E < EFO. If we integrate
at 0 K, Equation 4.21 yields
h2
3n 2∕3
EFO = (
[4.22]
8me )( π )
As an example, consider aluminum, and assume that each Al atom donates 3
electrons to the sea of conduction electrons. We can take the electron concentration
n = 3 × (Concentration of Al atoms), or 6.022 × 1028 m−3, and substitute this n into
Equation 4.22 to find EFO = 11.7 eV. In Example 4.7, from the soft X-ray emission
spectrum in Figure 4.26, we found that the Fermi energy was approximately 12 eV.
Further, we can also evaluate the speed vF of the electrons at the Fermi level by
writing 12mev 2F = EFO , which leads to vF = 2.0 × 106 m s−1.
It may be thought that EF is temperature independent, since it was sketched that
way in Figure 4.29. However, in our derivation of the Fermi–Dirac statistics, there
was no restriction that demanded this. Indeed, since the number of electrons in a
band is fixed, EF at a temperature T is implicitly determined by Equation 4.21, which
can be solved to express EF in terms of n and T. It turns out that at 0 K, EF is given
by Equation 4.22, and it changes very little with temperature. In fact, by utilizing
various mathematical approximations, it is not too difficult to integrate Equation 4.21
to obtain the Fermi energy at a temperature T, as follows:

Fermi energy
at T(K)

EF (T) = EFO[ 1 −

π2 kT 2
12 ( EFO ) ]

[4.23]

which shows that EF(T) is only “slightly” temperature dependent, since EFO ≫ kT.
The Fermi energy has an important significance in terms of the average energy
Eav of the conduction electrons in a metal. In the energy range E to (E + dE),
there are nE dE electrons with energy E. The average energy of an electron will
therefore be
Eav =

∫ EnE dE
∫ nE dE

[4.24]

4 .7

QUANTUM THEORY OF METALS

349

If we substitute g(E)f (E) for nE and integrate, the result at 0 K is
3
Eav (0) = EFO
5

[4.25]

Average
energy per
electron at 0 K

[4.26]

Average
energy per
electron at
T(K)

Above absolute zero, the average energy is approximately
3
5π2 kT 2
Eav (T) = EFO[ 1 +
5
12 ( EFO ) ]

Since EFO ≫ kT, the second term in the square brackets is much smaller than
unity, and Eav(T) shows only a very weak temperature dependence. Furthermore, in
our model of the metal, the electrons are free to move around within the metal, where
their potential energy PE is zero, whereas outside the metal, it is EF + Φ (Figure 4.11).
Therefore, their energy is purely kinetic. Thus, Equation 4.26 gives the average KE
of the electrons in a metal
1
3
mev2e = Eav ≈ EFO
2
5

where ve is the root mean square (rms) speed of the electrons, which is simply called
the effective speed. The effective speed ve depends on the Fermi energy EFO and is
relatively insensitive to temperature. Compare this with the behavior of molecules
in an ideal gas. In that case, the average KE = 23 kT , so 12mv2 = 32 kT. Clearly, the
average speed of molecules in a gas increases with temperature.
The relationship 12 mv2e ≈ 53 EFO is an important conclusion that comes from the
application of quantum mechanical concepts, ideas that lead to g(E) and f (E) and so
on. It cannot be proved without invoking quantum mechanics. The fact that the average electronic speed is nearly constant is the only way to explain the observation that
the resistivity of a metal is proportional to T (and not T 3∕2), as we saw in Chapter 2.

4.7.2 CONDUCTION IN METALS
We know from our energy band discussions that in metals only those electrons in a
small range ΔE around the Fermi energy EF contribute to electrical conduction as
shown in Figure 4.13c. The concentration nF of these electrons is approximately
g(EF) ΔE inasmuch as ΔE is very small. All these electrons within ΔE around EF
move approximately with the Fermi speed vF. The electron a moves to a′, as shown
in Figure 4.13b and c, and then it is scattered to an empty state above b′. In steady
conduction, all the electrons in the energy range ΔE that are moving to the right are
not canceled by any moving to the left and hence contribute to the current. An
electron at the bottom of the ΔE range gains energy ΔE to move a′ in a time interval Δt that corresponds to the scattering time τ. It gains a momentum Δpx. Since
Δpx∕Δt = external force = eEx, we have Δpx = τeEx. The electron a has an energy
E = p2x∕(2m*e ) which we can differentiate to obtain ΔE when the momentum changes
by Δpx,
ΔE =

px
(m*e vF )
Δpx =
(τeEx ) = evF τEx
m*e
m*e

350

CHAPTER 4

∙

MODERN THEORY OF SOLIDS

The current Jx is due to all the electrons in the range ΔE which are moving
toward the right in Figure 4.13c,
Jx = enFvF = e[g(EF)ΔE]vF = e[g(EF)evFτEx]vF = e2v F2 τg(EF)Ex

The conductivity is therefore
σ = e2v F2 τg(EF)

However, the numerical factor is wrong because Figure 4.13c considers only a
hypothetical 1D crystal. In a 3D crystal, the conductivity is one-third of the conductivity value just determined:
Conductivity
of Fermi-level
electrons

σ=

1 2 2
e v F τg(EF )
3

[4.27]

This conductivity expression is in sharp contrast with the classical expression in
which all the electrons contribute to conduction. According to Equation 4.27, what
is important is the density of states at the Fermi energy g(EF). For example, Cu and
Mg are metals with valencies I and II. Classically, Cu and Mg atoms each contribute
one and two conduction electrons, respectively, into the crystal. Thus, we would
expect Mg to have higher conductivity. However, the Fermi level in Mg is where the
top tail of the 3s band overlaps the bottom tail of the 3p band where the density of
states is small. In Cu, on the other hand, EF is nearly in the middle of the 4s band
where the density of states is high. Thus, Mg has a lower conductivity than Cu.
The scattering time τ in Equation 4.27 assumes that the scattered electrons at
EF remain in the same energy band. In certain metals, there are two different energy
bands that overlap at EF. For example, in Ni (see Figure 4.68), 3d and 4s bands
overlap at EF. An electron can be scattered from the 4s to the 3d band, and vice
versa. Electrons in the 3d band have very low drift mobilities and effectively do not
contribute to conduction, so only g(EF) of the 4s band operates in Equation 4.27.
Since 4s to 3d band scattering is an additional scattering mechanism, by virtue of
Matthiessen’s rule, the scattering time τ for the 4s band electrons is shortened. Thus,
Ni has poorer conductivity than Cu.
In deriving Equation 4.27 we did not assume a particular density of states model.
If we now apply the free electron model for g(EF) as in Equation 4.10, and also relate
EF to the total number of conduction electrons per unit volume n as in Equation 4.22,
we would find that the conductivity is the same as the Drude model, that is,
Drude model
and free
electrons
EXAMPLE 4.10

σ=

e2nτ
me

[4.28]

FERMI ENERGY OF ELECTRONS IN SODIUM Calculate the Fermi energy at 0 K and at
300 K (room temperature) for sodium. What is the speed vF of Fermi electrons? How does
this compare with the thermal velocity? The density d of Na is 0.97 g cm−3 and the atomic
mass (atomic weight) Mat is 22.99 g mol−1. Figure 4.31 shows the emission of soft X-rays
obtained from a sodium sample that has been bombarded with electrons. The experiment is
similar to that described in Example 4.7. An inner core electron is knocked out and a conduction electron falls down to fill the empty inner core state and emits an X-ray photon.

4 .7

QUANTUM THEORY OF METALS
E

100
X-ray intensity / f 3

351

80

EF

60
Na
EB

40

f(E)g(E)

30.3 eV

20

27 eV
EF

0
24

25

26 27 28 29 30
X-ray photon energy (eV)

31

32

L-level

Figure 4.31 Emission of soft X-rays from a sodium sample that is bombarded by electrons (in a suitable high vacuum).
An impinging electron knocks out an electron from an inner core shell (L-level). A conduction electron falls down and
fills this space and emits an X-ray photon. The X-ray emission intensity is proportional to the number of conduction
electrons available, f (E)g(E), and to hf 3, a quantum mechanical transition probability. The vertical axis has been scaled
to make the peak 100 percent.
Data extracted from Cady, W.M. and Tomboulian D.H., Physical Review 59, 381, 1941, Table 1.

The transition probability is proportional to two factors: (a) how conduction many electrons
are available at E to make the transition, that is nE or f (E)g(E), and (b) the quantum mechanical transition probability, which is proportional to (hf )3. It is therefore customary to plot the
measured X-ray emission intensity I divided by f 3 to indicate f(E)g(E) as shown in Figure 4.31.
How does your calculation compare with the experiments?
SOLUTION

Sodium (Na) is a metal in which each Na atom donates one electron to the sea of conduction
electrons inside the crystal. If NA is Avogadro’s number, the concentration of electrons n is
n=

dNA 0.97 g cm−3 × 6.02 × 1023 mole
=
= 2.54 × 1022 cm−3.
Mat
22.99 g mol−1

The Fermi energy at 0 K is given by Equation 4.22,
EFO = (

(6.626 × 10−34 J s) 2 (3) (2.65 × 1028 m−3 ) 2∕3
h2
3n 2∕3
=
)
)
)(
π
π
8me
(8) (9.109 × 10−31 kg) (

= 5.05 × 10−19 J, that is, 3.16 eV.

If we were to repeat the calculation to find EF at 300 K, we would find that the change
is in the fourth decimal place. The term (π2∕12)(kT∕EFO)2 in Equation 4.23 is 5.2 × 10−5, or
a decrease of 0.005 percent. In many applications, we can neglect this small change.
The examination of Figure 4.31 shows that the emitted X-ray photons have energies
approximately in the range 27.0 eV to 30.3 eV. The transitions of conduction electrons from
around EF down to the L-level correspond to the maximum photon energy, which is 30.3 eV.
The smallest emitted photon energy corresponds to a conduction electron falling from the
bottom of the band to the L-level, which is 27.0 eV. Thus EF = 30.3 − 27.0 = 3.3 eV, very
close to the calculated value. (The spread of nE around EF is about ∼4kT, that is 0.1 eV.)
We can calculate the speed of electrons at EF from 12 mevF2 = EFO so that vF = 1.05 ×
6
10 m s−1. The mean speed of all the electrons can be calculated by writing 12 mev2e = 53 EFO ,

352

CHAPTER 4

∙

MODERN THEORY OF SOLIDS

which leads to ve = 8.16 × 105 m s−1. If we were to treat the electrons classically, that is,
assume that they obey Boltzmann statistics, then their thermal velocity (or effective velocity)
would be 12mevth2 = 23 kT , so that vth = 1.17 × 105 m s−1.
EXAMPLE 4.11

CONDUCTION IN SILVER Consider silver whose density of states g(E) can be calculated
by assuming a free electron model for g(E) as in Equation 4.10. For silver, EF = 5.5 eV, so
from Equation 4.10, the density of states at EF is g(EF) = 1.60 × 1028 m−3 eV−1. The velocity of Fermi electrons, vF = (2EF∕me)1∕2 = 1.39 × 106 m s−1. The conductivity σ of Ag at
room temperature is 62.5 × 106 Ω−1 m−1. Substituting for σ, g(EF), and vF in Equation 4.27,
1
1
1.60 × 1028
σ = 62.5 × 106 = e2v 2F τg(EF ) = (1.6 × 10−19 ) 2 (1.39 × 106 ) 2τ(
3
3
1.6 × 10−19 )

we find τ = 3.79 × 10−14 s. The mean free path ℓ = vFτ = 53 nm. The drift mobility of EF
electrons is μ = eτ∕me = 67 cm2 V−1 s−1.
Silver has a valency of I, which means that the concentration of conduction electrons
is n = concentration of Ag atoms = nAg = 5.85 × 1028 m−3. Substituting for n and σ in
Equation 4.28 gives
σ = 62.5 × 106 =

e2nτ (1.6 × 10−19 ) 2 (5.85 × 1028 )τ
=
me
(9.1 × 10−31 )

we find τ = 3.79 × 10−14 s as expected because we have used the free electron model.

4.8

FERMI ENERGY SIGNIFICANCE

4.8.1 METAL–METAL CONTACTS: CONTACT POTENTIAL
Suppose that two metals, platinum (Pt) with a work function 5.36 eV and molybdenum
(Mo) with a work function 4.20 eV, are brought together, as shown in Figure 4.32a.
We know that in metals, all the energy levels up to the Fermi level are full. Since

Fermi level

Vacuum
Fermi level

4.20 eV

Fermi level

5.36 eV

Mo
vacuum

Φ(Mo) = 4.20 eV

Φ(Pt) = 5.36 eV

Pt
vacuum

Φ(Pt) – Φ(Mo) = 1.16 eV = eΔV
Vacuum

Electrons

Electrons

(a) Electrons are more energetic in Mo, so
they tunnel to the surface of Pt.

(b) Equilibrium is reached when the Fermi
levels are lined up.

Figure 4.32 When two metals are brought together, there is a contact potential ΔV.

4.8

FERMI ENERGY SIGNIFICANCE

❢❣❢V
❜❝

Mo

I❞❡

❜❝

Mo

❢❣❢V

Figure 4.33 There is no current when a closed circuit is formed by
two different metals, even though there is a contact potential at
each contact.
The contact potentials oppose each other.

the Fermi level is higher in Mo (due to a smaller Φ), the electrons in Mo are more
energetic. They therefore immediately go over to the Pt surface (by tunneling), where
there are empty states at lower energies, which they can occupy. This electron transfer
from Mo to the Pt surface reduces the total energy of the electrons in the Pt–Mo
system, but at the same time, the Pt surface becomes negatively charged with respect
