Repository: dhruvvenkat/2A-assistants

trying out this new method of studying!

File: courses/ece109-materials/text/ECE 109 Electronic Materials & Devices Principles of 4th Ed.txt (part 24 of 63)
Questions and Problems 847
Chapter 9
Optical Properties of Materials
to the Mo surface. Consequently, a contact voltage (or a potential difference) develops at the junction between Pt and Mo, with the Mo side being positive.
The electron transfer from Mo to Pt continues until the contact potential is large
enough to prevent further electron transfer: the system reaches equilibrium. It should
be apparent that the transfer of energetic electrons from Mo to Pt continues until the
two Fermi levels are lined up, that is, until the Fermi level is uniform and the same
in both metals, so that no part of the system has more (or less) energetic electrons,
as illustrated in Figure 4.32b. Otherwise, the energetic electrons in one part of the
system will flow toward a region with lower energy states. Under these conditions,
the Pt–Mo system is in equilibrium. The contact voltage ΔV is determined by the
difference in the work functions, that is,
e ΔV = Φ(Pt) − Φ(Mo) = 5.36 eV − 4.20 eV = 1.16 eV

We should note that away from the junction on the Mo side, we must still provide an energy of Φ = 4.20 eV to free an electron, whereas away from the junction
on the Pt side, we must provide Φ = 5.36 eV to free an electron. This means that
the vacuum energy level going from Mo to Pt has a step ΔΦ at the junction. Since
we must do work equivalent to ΔΦ to get a free electron (e.g., on the metal surface)
from the Mo surface to the Pt surface, this represents a voltage of ΔΦ∕e or 1.16 V.
From the second law of thermodynamics,11 this contact voltage cannot do work;
that is, it cannot drive current in an external circuit. To see this, we can close the
Pt metal–Mo metal circuit to form a ring, as depicted in Figure 4.33. As soon as we
close the circuit, we create another junction with a contact voltage that is equal and
opposite to that of the first junction. Consequently, going around the circuit, the net
voltage is zero and the current is therefore zero.
There is a deep significance to the Fermi energy EF, which should at least be
mentioned. For a given metal the Fermi energy represents the free energy per electron
11

By the way, the second law of thermodynamics simply says that you cannot extract heat from a system in
thermal equilibrium and do work (i.e., charge × voltage).

353

354

CHAPTER 4

∙

MODERN THEORY OF SOLIDS

(a) A and B isolated

(b) A and B joined
B

B
A

A
Water
EFA

EFB

EF

Water

Figure 4.34 (a) Consider two different beakers A and B, filled with water up to different levels EFA and
EFB from the bottom of each beaker, and placed on different tables. The two beakers are two independent
systems, each with a certain level of water EFA and EFB. (b) Once the two systems are joined through a
pipe, we have one combined system. Water flows from B to A until equilibrium is reached when the
water level in both A and B is the same at a height EF.

called the electrochemical potential μ. In other words, the Fermi energy is a measure
of the potential of an electron to do electrical work (e × V) or nonmechanical work,
through chemical or physical processes.12 In general, when two metals are brought into
contact, the Fermi level (with respect to a vacuum) in each will be different. This difference means a difference in the chemical potential Δμ, which in turn means that the
system will do external work, which is obviously not possible. Instead, electrons are
immediately transferred from one metal to the other, until the free energy per electron
μ for the whole system is minimized and is uniform across the two metals, so that
Δμ = 0 or ΔEF = 0. We can guess that if the Fermi level in one metal could be
maintained at a higher level than the other, by using an external energy source (e.g.,
light or heat), for example, then the difference could be used to do electrical work.
Whenever two metals are brought together, as shown in Figure 4.32, the Fermi
level EF in the combined system is the same throughout the combined material system.
We can understand the Fermi level alignment through a well-known analogy.13 Consider two different beakers A and B, filled with water up to different levels EFA and
EFB from the bottom of each beaker, and placed on different tables as shown in Figure 4.34a. The two beakers are two independent systems, each with a certain level of
water EFA and EFB. Once the two systems are joined together through a pipe, as in
Figure 4.34b, we have one new combined system. Water flows from B to A until
equilibrium is reached when the water level in both A and B is the same at a height
EF. We would need external work to separate the Fermi level in the two beakers and
12
A change in any type of PE can, in principle, be used to do work, that is, Δ(PE) = work done. Chemical PE
is the potential to do nonmechanical work (e.g., electrical work) by virtue of physical or chemical processes.
The chemical PE per electron is EF and ΔEF = electrical work per electron.
13
Remember that this is only an analogy, and like all analogies, you cannot push it too far. The water case
relies on gravitational potential energy. Had the water levels not aligned in equilibrium, the difference in
the heights would mean a pressure difference (or potential energy difference) and external work could be
generated. Likewise, we would need to do work on the combined system to separate the water levels and
upset the equilibrium.

4.8

FERMI ENERGY SIGNIFICANCE

E

355

E
Hot

Temperature, ΔT

Cold

EF

EF

0

f(E)

Conductor

+
+
+
Hot
+
+

Voltage ΔV

1

0

1

f(E)

–
–
– Cold
–
–

Figure 4.35 The Seebeck effect.
A temperature gradient along a conductor gives rise to a potential difference. (Note that the EF in the
hot region is not exactly the same as that in the cold region.)

upset the equilibrium. Had the two Fermi levels not aligned in equilibrium, the difference could have been used to do external work. What is important is that, in equilibrium, the Fermi level is uniform throughout the combined system as in Figure 4.34b.

4.8.2 THE SEEBECK EFFECT AND THE THERMOCOUPLE
Consider a conductor such as an aluminum rod that is heated at one end and cooled
at the other end as depicted in Figure 4.35. The electrons in the hot region are more
energetic and therefore have greater velocities than those in the cold region.14
Consequently there is a net diffusion of electrons from the hot end toward the
cold end which leaves behind exposed positive metal ions in the hot region and
accumulates electrons in the cold region. This situation prevails until the electric
field developed between the positive ions in the hot region and the excess electrons
in the cold region prevents further electron motion from the hot to the cold end. A
voltage therefore develops between the hot and cold ends, with the hot end at positive potential. The potential difference ΔV across a piece of metal due to a temperature difference ΔT is called the Seebeck effect.15 To gauge the magnitude of
this effect we introduce a special coefficient which is defined as the potential difference developed per unit temperature difference, or
S=
14

dV
dT

[4.29]

The conduction electrons around the Fermi energy have a mean speed that has only a small temperature
dependence. This small change in the mean speed with temperature is, nonetheless, significant in intuitively
appreciating the thermoelectric effect. The actual effect, however, depends on the mean free path as discussed later.
15
Thomas Seebeck observed the thermoelectric effect in 1821 using two different metals as in the thermocouple,
which is the only way to observe the phenomenon. It was William Thomson (Lord Kelvin) who explained the
observed effect.

Thermoelectric
power or
Seebeck
coefficient

356

CHAPTER 4

∙

MODERN THEORY OF SOLIDS

Table 4.3 Seebeck coefficients of various metals

Metal

S at 27 °C
(μV K−1)

EF (eV)

Comment

Al

−1.7

11.7

Au

+2.08

5.53

Cu

+1.94

7.00

K
Li
Na
Mg
Ni
Pd
Pt

−13.7
+11.4
−6.3
−1.46
−19.5
−10.7
−4.92

2.12
4.74
3.24
7.08
∼7.4

S = aT + b∕T; T = 190 − 700 K
a = −3 × 10−3 μV K−2, b = −235 μV [1]
S = aT + b∕T; T = 273 − 650 K;
a = 5.0 × 10−3 μV K−2, b = 204 μV [2]
S = aT + b∕T; T = 70 − 900 K
a = 5.8 × 10−3 μV K−2, b ≈ 76.4 μV [2]
[3]
[4]
[3]
[3]
[3]
[3]
[2]

∼6.0

Data extracted and combined from [1] Gripshover, R.J., et al., Physical Review, 163, 598 1967; [2] Roberts, R.B.,
Philosophical Magazine, 36, 91, 1977 and Roberts, R.B., Philosophical Magazine, B, 43, 1125, 1981; Ed. Haynes, W.M.,
[3] CRC Handbook of Chemistry and Physics, 94th Edition, 2013-2014, Boca Raton, FL: CRC Press; [4] MacDonald,
D.K.C., Thermoelectricity: An Introduction to the Principles. Hoboken, NJ: Wiley, 1962, Figure 31. The empirical equations
for Au and Cu obtained by using data from [2].

By convention, the sign of S represents the potential of the cold side with respect
to the hot side. If electrons diffuse from the hot end to the cold end as in Figure 4.35,
then the cold side is negative with respect to the hot side and the Seebeck coefficient
is negative (as for aluminum).
In some metals, such as copper, this intuitive explanation fails to explain why
electrons actually diffuse from the cold to the hot region, giving rise to positive
Seebeck coefficients; the polarity of the voltage in Figure 4.35 is actually reversed
for copper. The reason is that the net diffusion process depends on how the mean
free path ℓ and the mean free time (due to scattering from lattice vibrations) change
with the electron energy, which can be quite complicated. Typical Seebeck coefficients for various selected metals are listed in Table 4.3.
Consider two neighboring regions H (hot) and C (cold) with widths corresponding to the mean free paths ℓ and ℓ′ in H and C as depicted in Figure 4.36a. Half the
electrons in H would be moving in the +x direction and the other half in the −x
direction. Half of the electrons in H therefore cross into C, and half in C cross into
H. Suppose that, very roughly, the electron concentration n in H and C is about the
same. The number of electrons crossing from H to C is 12 nℓ, and the number crossing from C to H is 12 nℓ′. Then,
Net diffusion from H to C ∝

1
n(ℓ − ℓ′)
2

[4.30]

Suppose that the scattering of electrons is such that ℓ increases strongly with
the electron energy. Then electrons in H, which are more energetic, have a longer
mean free path, that is, ℓ > ℓ′ as shown in Figure 4.36a. This means that the net

4.8

(a) S negative

FERMI ENERGY SIGNIFICANCE
(b) S positive

ℓ

ℓ′

ℓ

H

C

H

ℓ′
C

Figure 4.36 Consider two neighboring regions H (hot) and C (cold) with widths corresponding
to the mean free paths ℓ and ℓ′ in H and C.
Half the electrons in H would be moving in the +x direction and the other half in the −x direction.
Half of the electrons in H therefore cross into C, and half in C cross into H.

migration is from H to C and S is negative, as in aluminum. In those metals such
as copper in which ℓ decreases strongly with the energy, electrons in the cold region
have a longer mean free path, ℓ′ > ℓ as shown in Figure 4.36b. The net electron
migration is then from C to H and S is positive. Even this qualitative explanation is
not quite correct because n is not the same in H and C (diffusion changes n) and,
further, we neglected the change in the mean scattering time with the electron energy.
Nonetheless, the importance of scattering processes in determining the Seebeck effect
is clearly apparent.
The coefficient S is widely referred to as the thermoelectric power even though
this term is misleading, as it refers to a voltage difference rather than power. A more
appropriate recent term is the Seebeck coefficient. S is a material property that
depends on temperature, S = S(T), and is tabulated for many materials as a function
of temperature. Given the Seebeck coefficient S(T) for a material, Equation 4.29 yields
the voltage difference between two points where temperatures are To and T as follows:
T

ΔV =

∫ S dT

[4.31]

To

Figure 4.37 shows the dependence of the Seebeck coefficient S on the temperature for aluminum and copper. While S is negative for Al it is positive for Cu. In
both cases, around and above room temperature, the magnitude of S increases almost
linearly with the temperature. Typical values for Al and Cu and many pure metals,
as shown in Table 4.3, are only a few microvolts per 1 °C temperature difference,
that is, quite small.
The thermoelectric effect involves the same electrons around the Fermi level as
those that are normally involved in the electrical conduction process. We can make
an intuitive argument for the magnitude of the Seebeck coefficient by considering
those electrons within about kT above EF. When an electron in the hot region at an
energy EF + k(T + ΔT) in Figure 4.35 diffuses over to the cold region where its
energy is EF + kT (ignoring the slight difference in EF), it brings with it an additional energy that is kΔT. If there are N electrons in total, then, due to Fermi–Dirac
statistics, the number of electrons in the range kT above EF is very roughly (kT∕EF)N.
Thus, the total additional energy carried over is (kΔT)(kT∕EF)N. The energy that is

357

358

CHAPTER 4

∙

MODERN THEORY OF SOLIDS

+4.0
s
ron
ect
f el
o
ion
fus
Dif

Seebeck coefficient (µV / K)

+3.0
+2.0

Copper

Hot

Cold

Hot

Cold

+1.0
Positive
0
Negative
−1.0
g
dra
on rons
n
o
t
Ph elec
of

−2.0

Diffusio
n of ele
ctrons

Aluminum

−3.0
0

100

200

400
300
500
Temperature (K)

600

700

Figure 4.37 The Seebeck coefficient S of copper and aluminum as a function of temperature. While S is
negative for aluminum, it is positive for copper. At sufficiently high temperatures (typically around and
above room temperature), the magnitude of S increases almost linearly with T.
Data extracted and combined from Gripshover, R.J., VanZytveld, J.B., and Bass, J., Physical Review, 163, 598, 1967 and
Roberts, R.B., Philosophical Magazine 36, 91, 1977 and Roberts, R.B., Philosophical Magazine B, 43, 1125, 1981.

Order of
magnitude of
Seebeck
coefficient

transferred per electron is therefore (kΔT)(kT∕EF). There is a built-in field or a Seebeck voltage between the two ends as shown in Figure 4.35. The change in the energy
of the electron must be equivalent to eΔV, that is, the work involved in moving the
electron through a potential difference of ΔV. Setting eΔV = (kΔT)(kT∕EF), we can
find S = dV∕dT as16
S≈−

k2T
eEF

[4.32]

where a negative sign has been inserted to ensure the cold end is negative for this
example.
A proper explanation of the Seebeck effect has to consider how electrons around
the Fermi energy EF are scattered by lattice vibrations, crystal defects, impurities
and other imperfections. Various scattering processes that typically control the conductivity also influence the diffusion of electrons in a temperature gradient and hence
the Seebeck coefficient. The scattered electrons need empty states, which in turn
requires that we consider how the density of states changes with the energy as well
16
Intuitive derivations like this on the back of an envelope are quite well-known for getting the numerical factor
wrong among other concerns. Further, there is nothing in this argument that relies on how the energy
dependence of electron’s mean free path, or the energy dependence of its scattering time, plays a role in the
thermoelectric effect.

4.8

FERMI ENERGY SIGNIFICANCE

359

around EF. Moreover, in certain metals such as Ni, there are overlapping partially
filled bands and the Fermi level lies both inside the s-band and the d-band. An
electron can be scattered from one electronic band to another, for example from the
4s band to the 3d band. For many pure metals that have the Fermi level in a simple
band, the Seebeck coefficient can be described by the Mott-Jones equation that
incorporates the energy dependence of the mean free path of the electrons as discussed in Example 4.12.
The Seebeck effect above arises purely from the diffusion of electrons through
various scattering processes along a temperature gradient, and is called the electron
diffusion contribution. There is one more important driving force that migrates or
drags electrons through a temperature gradient. We know that lattice vibrations, that
is, thermal vibrations of the atoms that make up the crystal, are important in thermal
conduction in nonmetals. These thermal vibrations of the atoms set-up lattice waves
that travel in the crystal and are responsible for transporting energy from the hot to
the cold regions as we saw in Chapter 2. Lattice vibrations are generically called
phonons, which will be discussed in detail later. For now, all we need to know is
that lattice waves obviously also exist in metals, and lattice vibrations in the hot and
cold regions will not be in equilibrium. There will be a flow of lattice waves, phonons, from the hot to the cold region. As these lattice waves collide with electrons
(or vice versa), they will scatter the electrons and help push them along the temperature gradient. Thus, the collisions of phonons with electrons can cause conduction electrons to be dragged along with phonons and hence contribute to the
potential difference. This phenomenon is called phonon drag, and typically becomes
important at low temperatures.
Consider the S vs. T behavior for Al in Figure 4.37. The linear region above
300 K is due mainly to the diffusion of electrons. In the range 100–200 K, the
phonon drag effect becomes quite important, and this increases the magnitude of the
Seebeck voltage; phonons help migrate more electrons to the cold region. We can
write the Seebeck coefficient S of a pure metal as arising from diffusion and phonon
drag contributions as
S ≈ aT +

b
T

[4.33]

where a and b are constants, specific for each pure metal. The second term represents
the phonon drag contribution. Equation 4.33 does not apply at very low temperatures,
for example, below ∼100 K for Al as can be seen from Figure 4.37.
Suppose that we try to measure the voltage difference ΔV across the aluminum
rod by using aluminum connecting wires to a voltmeter as indicated in Figure 4.38a.
The same temperature difference now also exists across the aluminum connecting
wires; therefore an identical voltage also develops across the connecting wires,
opposing that across the aluminum rod. Consequently no net voltage will be registered by the voltmeter. It is, however, possible to read a net voltage difference, if the
connecting wires are of different material, that is, have a different Seebeck coefficient from that of aluminum. Then the thermoelectric voltage across this material
is different than that across the aluminum rod, as in Figure 4.38b.

Seebeck
coefficient,
pure metals

360

∙

CHAPTER 4

MODERN THEORY OF SOLIDS
Al

Hot

Al

Cold

0 °C

100 °C

Hot

0
Al

μV

0 °C

100 °C

Cold

0
Al

Ni

Ni

μV

(a)

(b)

Figure 4.38 (a) If Al wires are used to measure the Seebeck voltage across the Al rod,
then the net emf is zero. (b) The Al and Ni have different Seebeck coefficients. There is
therefore a net emf in the Al–Ni circuit between the hot and cold ends that can be measured.

+30

Figure 4.39 The Seebeck coefficient S versus temperature
for a few metal alloys used in commercial thermocouples.
(Chromel is 90%Ni-10%Cr, Alumel is 95%Ni-2%Al-2%Mn-1%Si,
and constantan is 57%Cu-43%Ni.)

Seebeck coefficient (µV / K)

+20
0

Pt-10%Rh

−10

Pt

−20
−30

Alumel

−40
−50

Constantan

−60
−70

Data extracted from Bentley, R.E., Handbook of Temperature
Measurement Vol. 3: The Theory and Practice of Thermoelectric
Thermometry. New York, NY: Springer Publishing Co., 1998, Ch. 2.

Thermocouple
emf between
metals A
and B

Chromel

+10

0

200 400 600 800 1000 1200 1400 1600
Temperature (°C)

The Seebeck effect is fruitfully utilized in the thermocouple (TC), shown in
Figure 4.38b, which uses two different metals with one junction maintained at a
reference temperature To and the other used to sense the temperature T. The voltage
across each metal element depends on its Seebeck coefficient. The potential difference
between the two wires will depend on SA − SB. By virtue of Equation 4.31, the electromotive force (emf) between the two wires, VAB = ΔVA − ΔVB, is then given by
T

VAB =

T

∫ (S − S ) dT = ∫ S dT
A

To

B

AB

[4.34]

To

where SAB = SA − SB is defined as the thermoelectric power for the thermocouple
pair A–B. SAB also represents the sensitivity of the TC. For the chromel-alumel
(K-type) TC, for example, SAB ≈ 40 μV K−1 at 300 K.
The Seebeck coefficients of a few TC materials are shown in Figure 4.39. The
TC elements are usually chosen so that when they are used in pairs there is a large
difference in their Seebeck coefficients, that is, SAB is sufficiently large to generate
a reasonable emf over the temperature range of interest; and with sufficient sensitivity

4.8

FERMI ENERGY SIGNIFICANCE

DVM

Material

At 100 °C

T1

Metal X

+0.42 mV

Table 4.4 Thermoelectric emf for metals at 100 °C and
200 °C with respect to Pt and the reference
junction at 0 °C. Data compiled from various
sources.

(100 °C)

T

Emf (mV)

361

X

At 200 °C

Pt
T1

Pure metals
Aluminum, Al
Copper, Cu
Gold, Au
Iron, Fe
Nickel, Ni
Platinum, Pt
Silver, Ag
Tungsten, W

0.42
0.76
0.78
1.89
−1.48
0
0.74
1.12

1.06
1.83
1.84
3.54
−3.10
0
1.77
2.62

Alloys
Alumel
Chromel
Constantan
Pt-10%Rh (90%Pt-10%Rh)

−1.29
2.81
−3.51
0.643

−2.17
5.96
−7.45
1.44

To = 0 °C

Ice-water mixture
(Ice bath)

Figure 4.40 The reference junction is at To
which is 0 °C. The temperature of both the
DVM terminals is T1 and does not affect the
EMF measured. EMF depends on T and To only.
(In this case, metal X is Al, and T = 100 °C and
the DVM reads +0.42 mV.)

to be able to measure small temperature changes. They are also chosen for their
stability and reproducibility; for example, stability against oxidation over long term
use. The K-type thermocouple uses a chromel-alumel pair, and SAB at 0 °C, from
Figure 4.39 is 22 μV∕K − (−18 μV∕K) that is 40 μV∕K; or an emf of 0.040 mV
over a 1 °C difference around 0 °C, which can be easily measured.
The output voltage from a TC pair obviously depends on the two metals used.
Instead of tabulating the emf from all possible pairs of materials in the world, which
would be a challenging task, engineers have tabulated the emfs available when a
given material is used with a reference metal which is chosen to be platinum. The
reference junction is kept at 0 °C (273.16 K), which corresponds to a mixture of ice
and water. The emf generated is then measured as a function of the junction temperature T as shown in Figure 4.40. The temperature (T1) of the two junctions at the
voltmeter must be kept the same and do not affect the emf. (Why?). Some typical
materials and their emfs are listed in Table 4.4.
According to Equation 4.34, the emf VAB generated by a TC depends on the
integration of SAB, that is SA − SB. In many cases, the individual Seebeck coefficients
depend linearly on the temperature, at least, over some temperature range. Thus, we
would expect SAB to depend linearly on T so that we can write SAB ≈ a0 + a1T, where
a0 and a1 are constants. We can now integrate SAB in Equation 4.34 from To to T to
find that VAB has a quadratic dependence on the temperature difference,
VAB ≈ c1ΔT + c2ΔT 2

[4.35]

where ΔT = T − To, is the temperature with respect to the reference temperature To
(273.16 K), and c1 and c2 are new constants for a given pair of TC materials; the
so-called thermocouple coefficients.

Thermocouple
equation

362

CHAPTER 4

∙

MODERN THEORY OF SOLIDS
emf (mV)
80

❤ ✐❥❦❧

70
60
50

♠ ✐❥❦❧

40

♣ ✐❥❦❧

30
20

Figure 4.41 Output emf versus
temperature (°C) for various
thermocouples between 0 °C and
1000 °C.

♥ ✐❥❦❧

♦ ✐❥❦❧

10
0
0

200

400
600
Temperature (°C)

800

1000

The inference from Equation 4.35 is that the emf output from the thermocouple
wires does not depend linearly on the temperature difference ΔT unless SAB is constant (i.e., a1 = 0). Figure 4.41 shows the emf output versus temperature for various
thermocouples. At 0 °C, by definition, the TC emf is zero. The K-type thermocouple,
the chromel-alumel pair, is a widely employed general-purpose thermocouple up to
about 1250 °C.
EXAMPLE 4.12

MOTT–JONES EQUATION The simplest expression for the Seebeck coefficient for a pure
metal that has its Fermi level in a single energy band is given by the Mott–Jones equation,
that is

Mott–Jones
equation

S≈−

π2k2T
x
3eEF

[4.36]

where EF is the Fermi energy of the electrons, and x is a numerical parameter that characterizes the energy dependence of the mean free path of the electron. For example, if the mean
free path decreases with electron’s energy then x is negative. Apply this equation to Cu and
Al and obtain x for these two metals.
SOLUTION

The Al case is relatively straightforward since Table 4.3 gives S for Al as aT + b∕T where
a = −3.0 × 10−3 μV K−2, b = −235 μV. The aT term represents the diffusion of electrons
and corresponds to Equation 4.36 above. (The b∕T term is the phonon drag contribution.) Thus,
−

π2k2
x = a = −3.0 × 10−3 × 10−6 V K−2
3eEF

and substituting EF = 11.7 eV from Table 4.1, and the values for k and e we find x = +1.43.

4.8

FERMI ENERGY SIGNIFICANCE

363

In the case of Cu, from Table 4.3, a = +5.8 × 10−3 μV K−2. Thus,
−

π2k2
x = a = +5.8 × 10−3 × 10−6 V K−2
3eEF

and substituting EF = 7.0 eV from Table 4.1 we find x = −1.66.
Consider the thermocouple configuration shown in Figure 4.40 where the reference junction
is at To, the probe junction is at T and the two measuring ends of the thermocouple are connected to the voltmeter terminals which are at a temperature T1. Show that the emf measured
is independent of T1? What is your conclusion?

EXAMPLE 4.13

SOLUTION

Each thermocouple end that is connected to the voltmeter forms a junction. We therefore have
two junctions at the voltmeter terminals. Provided that these two junctions are at the same
temperature T1, the measured emf is indeed independent of T1. Consider the voltage developed
across each element in Figure 4.40 and then add these going from the top voltmeter terminal
(at T1), around the circuit, from T1 to T to To to T1 at the bottom terminal, that is,
T

Emf at voltmeter =

To

Pt

X

T1

T

T

=

T1

∫ S dT + ∫ S dT + ∫ S dT
X

To

T

T

∫ S dT − ∫ S dT = ∫ (S − S )dT
Pt

X

To

To

X

Pt

To

where it is clear that the measured emf depends only on the temperature of the two junctions
To and T and the integral of the difference of the Seebeck coefficients, SX − SPt; a distinct
advantage in temperature measurements. Further, if a point or a region within a TC element
is heated or cooled, the emf remains unchanged. We can run the TC wires through any temperature region and the emf measured will depend only on temperatures T and To of the two
junctions.17 It is assumed that each TC wire material is homogeneous.
Consider a copper-constantan (a Cu and Ni
alloy) thermocouple pair. The Seebeck coefficient of Cu is in Table 4.3 and the Seebeck
coefficient of constantan (CuNi alloy) between 273 − 650 K can be described approximately
by a second order polynomial of the form

COPPER-CONSTANTAN THERMOCOUPLE

SCuNi = a0 + a1T + a2T2

where a0 = −8.63 μV K−1, a1 = −0.1258 μV K−2, a2 = 7.92 × 10−5 μV K−3, and T is in K.
If one junction is at 0 °C, and the other at 200 °C, what is the emf generated? Calculate the
TC voltage using the emf values of Cu and constantan against Pt in Table 4.4 at 200 °C.
SOLUTION

The voltage developed between the copper and constantan thermocouple with one junction
at To (reference) and the other at T is given by
T

V=

∫ (S − S
Cu

CuNi )dT

To

17

The general proof is left as an exercise, using arguments along the above lines of thought.

EXAMPLE 4.14

364

CHAPTER 4

∙

MODERN THEORY OF SOLIDS

We can substitute SCu = aT + b∕T with a and b from Table 4.3 and SCuNi that is given above,
and carry out the integration with the result that the emf V at T is
1
1
V = −a0 (T − To ) + (a − a1 ) (T 2 − T 2o ) − a2 (T 3 − T 3o ) + b ln(T∕To )
2
3

We can now substitute all the values for the coefficients as well as To = 273 K and
T = 200 + 273 = 473 K to find,
V = −(−8.63 μV K−1)(473 K − 273 K)
+ (1∕2)[0.53 × 10−3 − (−0.1258) μV K−2](4732 K2 − 2732 K2)
− (1∕3)(7.92 × 10−5 μV K−3)(4733 K3 − 2733 K3) + (76.4 μV)ln(472∕273)
= 9,291 μV

or

9.291 mV

If we were to check standard copper-constantan thermocouple tables we would find
V = 9.286 mV, so that our calculation is to within ∼0.05% in this case. (The reason for the
unusually good agreement is that the values of S we have used for Cu and constantan are
reasonably well known in this temperature range.)
From Table 4.4, VCu-Pt = 1.83 mV whereas VCuNi-Pt = −7.45 mV, so that
VCu-CuNi = VCu-Pt − VCuNi-Pt = 1.83 mV − (−7.45 mV) = 9.28 mV

4.9

THERMIONIC EMISSION AND VACUUM
TUBE DEVICES

4.9.1 THERMIONIC EMISSION: RICHARDSON–DUSHMAN EQUATION
Even though most of us view vacuum tubes as electrical antiques, their basic principle of operation (electrons emitted from a heated cathode) still finds application
in cathode ray and X-ray tubes and various RF microwave vacuum tubes, such as
triodes, tetrodes, klystrons, magnetrons, and traveling wave tubes and amplifiers.
Therefore, it is useful to examine how electrons are emitted when a metal is heated.
When a metal is heated, the electrons become more energetic as the Fermi–Dirac
distribution extends to higher temperatures. Some of the electrons have sufficiently large
energies to leave the metal and become free. This situation is self-limiting because
as the electrons accumulate outside the metal, they prevent more electrons from
leaving the metal. (Put differently, emitted electrons leave a net positive charge
behind, which pulls the electrons in.) Consequently, we need to replenish the “lost”
electrons and collect the emitted ones, which is done most conveniently using the
vacuum tube arrangement in a closed circuit, as shown in Figure 4.42a. The cathode,
heated by a filament, emits electrons. A battery connected between the cathode and
the anode replenishes the cathode electrons and provides a positive bias to the anode to
collect the thermally emitted electrons from the cathode. The vacuum inside the tube
ensures that the electrons do not collide with the air molecules and become dispersed, with some even being returned to the cathode by collisions. Therefore, the
vacuum is essential. The current due to the flow of emitted electrons from the cathode to the anode depends on the anode voltage as indicated in Figure 4.42b. The
current increases with the anode voltage until, at sufficiently high voltages, all the

4.9

THERMIONIC EMISSION AND VACUUM TUBE DEVICES

I

I
Plate or anode

V

Saturation current

Vacuum
Cathode
Filament

V

(a) Thermionic electron
emission in a vacuum tube.

(b) Current-voltage characteristics
of a vacuum diode.
Figure 4.42

E

E

Free electron
T3
T2
T1

EF + Φ

T3
T2
T1

EF

0

0

1.0
Probability

f(E)

0 n(E) = g(E)f(E)
Electron concentration
per unit energy

Figure 4.43 Fermi–Dirac function
f (E) and the energy density of
electrons n(E) (electrons per unit
energy and per unit volume) at three
different temperatures.
The electron concentration extends
more and more to higher energies
as the temperature increases.
Electrons with energies in excess
of EF + Φ can leave the metal
(thermionic emission).

emitted electrons are collected by the anode and the current saturates. The saturation
current of the vacuum diode depends on the rate of thermionic emission of electrons
which we will derive below. The vacuum tube in Figure 4.42a acts as a rectifier
because there is no current flow when the anode voltage becomes negative; the anode
then repels the electrons.
We know that only those electrons with energies greater than EF + Φ (Fermi
energy + work function) which are moving toward the surface can leave the metal.
Their number depends on the temperature, by virtue of the Fermi–Dirac statistics.
Figure 4.43 shows how the concentration of conduction electrons with energies above
EF + Φ increases with temperature. We know that conduction electrons behave as
if they are free within the metal. We can therefore take the PE to be zero within the

365

366

CHAPTER 4

∙

MODERN THEORY OF SOLIDS

Some high-end audio amplifiers use vacuum tubes to
satisfy the demanding needs of audio enthusiasts. This
vacuum tube amplifier is one of the well-known brands that
has been in the market for over 50 years.
Photo courtesy of and copyrighted by McIntosh
Laboratory, Inc.

metal, but EF + Φ outside the metal. The energy E of the electron within the metal
is then purely kinetic, or
1
1
1
E = mev 2x + mev 2y + mev 2z
2
2
2

[4.37]

Suppose that the surface of the metal is perpendicular to the direction of emission, say along x. For an electron to be emitted from the surface, its KE = 12mv 2x
along x must be greater than the potential energy barrier EF + Φ, that is,
1
mev 2x > EF + Φ
2

Richardson–
Dushman
thermionic
emission
equation

[4.38]

Let dn(vx) be the number of electrons moving along x with velocities in the range
vx to (vx + dvx), with vx satisfying emission in Equation 4.38. These electrons will
be emitted when they reach the surface. Their number dn(vx) can be determined from
the density of states and the Fermi–Dirac statistics, since energy and velocity are
related through Equation 4.37. Close to EF + Φ, the Fermi–Dirac function will
approximate the Boltzmann distribution, f(E) = exp[−(E − EF)∕kT]. The number
dn(vx) is therefore at least proportional to this exponential energy factor.
The emission of dn(vx) electrons will give a thermionic current density dJx =
evxdn(vx). This must be integrated (summed) for all velocities satisfying Equation 4.38 to obtain the total current density Jx, or simply J. Since dn(vx) includes an
exponential energy function, the integration also leads to an exponential. The final
result is
J = BoT 2 exp(−

Φ
kT )

[4.39]

where Bo = 4πemek2∕h3. Equation 4.39 is called the Richardson–Dushman equation,18
and Bo is the Richardson–Dushman constant, whose value is 1.20 × 106 A m−2 K−2.
18

Sir Owen Richardson (1879–1959) won the Nobel prize in physics in 1928 for his work on thermionic emission,
which forms the basic principle of operation of electron tube devices. It can also be used to describe the emission
of electrons from the metal into a semiconductor as well in Schottky diodes as we will see in Chapter 5. Saul
Dushman (1883–1954) worked extensively on thermionic emission and vacuum tube devices at GE and wrote
several books.

4.9

THERMIONIC EMISSION AND VACUUM TUBE DEVICES

367

We see from Equation 4.39 that the emitted current from a heated cathode varies
exponentially with temperature and is sensitive to the work function Φ of the cathode
material. Both factors are apparent in Equation 4.39.
The wave nature of electrons means that when an electron approaches the surface, there is a probability that it may be reflected back into the metal, instead of
being emitted over the potential barrier. As the potential energy barrier becomes very
large, Φ → ∞, the electrons are totally reflected and there is no emission. Taking
into account that waves can be reflected, the thermionic emission equation is appropriately modified to
J = BeT 2 exp(−

Φ
kT )

[4.40]

Thermionic
emission

where Be = (1 − R)Bo is the emission constant and R is the reflection coefficient.
The value of R will depend on the material and the surface conditions. For most
metals, Be is about half of Bo, whereas for some oxide coatings on Ni cathodes used
in thermionic tubes, Be can be as low as 1 × 102 A m−2 K−2.
Equation 4.39 was derived by neglecting the effect of the applied field on the
emission process. Since the anode is positively biased with respect to the cathode,
the field will not only collect the emitted electrons (by drifting them to the anode),
but will also enhance the process of thermal emission by lowering the potential
energy barrier Φ.
There are many thermionic emission–based vacuum tubes that find applications
in which it is not possible or practical to use semiconductor devices, especially at
high-power and high-frequency operation at the same time, such as in radio and TV
broadcasting, radars, microwave communications; for example, a tetrode vacuum
tube in radio broadcasting equipment has to handle hundreds of kilowatts of power.
X-ray tubes operate on the thermionic emission principle in which electrons are
thermally emitted, and then accelerated and impacted on a metal target to generate
X-ray photons.

VACUUM TUBES It is clear from the Richardson–Dushman equation that to obtain an efficient thermionic cathode, we need high temperatures and low work functions. Metals such as
tungsten (W) and tantalum (Ta) have high melting temperatures but high work functions. For
example, for W, the melting temperature Tm is 3680 °C and its work function is about 4.5 eV.
Some metals have low work functions, but also low melting temperatures, a typical example
being Cs with Φ = 1.8 eV and Tm = 28.5 °C. If we use a thin film coating of a low Φ material, such as ThO or BaO, on a high-melting-temperature base metal such as W, we can
maintain the high melting properties and obtain a lower Φ. For example, Th on W has a
Φ = 2.6 eV and Tm = 1845 °C. Most vacuum tubes use indirectly heated cathodes that consist of the oxides of B, Sr, and Ca on a base metal of Ni. The operating temperatures for
these cathodes are typically 800 °C.
A certain transmitter-type vacuum tube has a cylindrical Th-coated W (thoriated tungsten) cathode, which is 4 cm long and 2 mm in diameter. Estimate the saturation current
if the tube is operated at a temperature of 1600 °C, given that the emission constant is
Be = 3.0 × 104 A m−2 K−2 for Th on W.

EXAMPLE 4.15

368

CHAPTER 4

∙

MODERN THEORY OF SOLIDS

SOLUTION

We apply the Richardson–Dushman equation with Φ = 2.6 eV, T = (1600 + 273) K = 1873 K,
and Be = 3.0 × 104 A m−2 K−2, to find the maximum current density that can be obtained
from the cathode at 1873 K, as follows:
J = (3.0 × 104 A m−2 K−2 ) (1873 K) 2 exp[ −
4

(1.38 × 10−23 × 1873) ]
(2.6 × 1.6 × 10−19 )

−2

= 1.08 × 10 A m

The emission surface area is
A = π(diameter)(length) = π(2 × 10−3)(4 × 10−2) = 2.5 × 10−4 m2

so the saturation current, which is the maximum current obtainable (i.e., the thermionic
current), is
I = JA = (1.08 × 104 A m−2)(2.5 × 10−4 m2) = 2.7 A

4.9.2

SCHOTTKY EFFECT AND FIELD EMISSION

When a positive voltage is applied to the anode with respect to the cathode, the
electric field at the cathode helps the thermionic emission process by lowering the
PE barrier Φ. This is called the Schottky effect. Consider the PE of the electron
just outside the surface of the metal. The electron is pulled in by the effective
positive charge left in the metal. To represent this attractive PE we use the theorem
of image charges in electrostatics,19 which says that an electron at a distance x from
the surface of a conductor possesses a potential energy that is
PEimage (x) = −

e2
16πεox

[4.41]

where εo is the absolute permittivity.
This equation is valid for x much greater than the atomic separation a; otherwise,
we must consider the interaction of the electron with the individual ions. Further,
Equation 4.41 has a reference level of zero PE at infinity (x = ∞), but we defined
PE = 0 to be inside the metal. We must therefore modify Equation 4.41 to conform
to our definition of zero PE as a reference. Figure 4.44a shows how this “image PE”
varies with x in this system. In the region x < xo, we artificially bring PEimage(x) to
zero at x = 0, so our definition PE = 0 within the metal is maintained. Far away
from the surface, the PE is expected to be (EF + Φ) (and not zero, as in Equation 4.41),
so we modify Equation 4.41 to read
PEimage (x) = (EF + Φ) −

e2
16πεox

[4.42]

The present model, which takes PEimage(x) from 0 to (EF + Φ) along Equation 4.42,
