Repository: dhruvvenkat/2A-assistants

trying out this new method of studying!

File: courses/ece109-materials/text/ECE 109 Electronic Materials & Devices Principles of 4th Ed.txt (part 25 of 63)
Questions and Problems 847
Chapter 9
Optical Properties of Materials
is in agreement with the thermionic emission analysis, since the electron must still
overcome a PE barrier of EF + Φ to escape.
19
An electron at a distance x from the surface of a conductor experiences a force as if there were a positive
charge of +e at a distance 2x from it. The force is e2∕[4πεo(2x)2] or e2∕[16πεox2]. The result is called the image
charge theorem. Integrating the force gives the potential energy in Equation 4.41.

4.9

Image PE

Applied PE

THERMIONIC EMISSION AND VACUUM TUBE DEVICES

369

Net PE

EF + Φ

EF + Φ
EF + Φeff

0

(a)

x

x

(b)

x

(c)

Figure 4.44 (a) PE of the electron near the surface
of a conductor. (b) Electron PE due to an applied
field, that is, between cathode and anode. (c) The
overall PE is the sum.

From the definition of potential, which is potential energy per unit charge, when
a voltage difference is applied between the anode and cathode, there is a PE gradient
just outside the surface of the metal, given by eV(x), or
PEapplied(x) = −exE

[4.43]

where E is the applied field and is assumed, for all practical purposes, to be uniform.
The variation of PEapplied(x) with x is depicted in Figure 4.44b. The total PE(x) of
the electron outside the metal is the sum of Equations 4.42 and 4.43, as sketched in
Figure 4.44c,
PE(x) = (EF + Φ) −

e2
− exE
16πεox

[4.44]

Note that the PE(x) outside the metal no longer goes up to (EF + Φ), and the
PE barrier against thermal emission is effectively reduced to (EF + Φeff), where Φeff
is a new effective work function that takes into account the effect of the applied
field. The new barrier (EF + Φeff) can be found by locating the maximum of PE(x),
that is, by differentiating Equation 4.44 and setting it to zero. The effective work
function in the presence of an applied field is therefore
Φ eff = Φ − (

e3E 1∕2
4πεo )

[4.45]

This lowering of the work function by the applied field, as predicted by Equation 4.45, is the Schottky effect. The current density is given by the Richardson–
Dushman equation, but with Φeff instead of Φ,
J = BeT 2 exp[ −

(Φ − βSE1∕2 )
]
kT

[4.46]

where βS = [e3∕4πεo]1∕2 is the Schottky coefficient, whose value is 3.79 × 10−5
(eV∕ √V m−1 ).
When the field becomes very large, for example, E > 107 V cm−1, the PE(x)
outside the metal surface may bend sufficiently steeply to give rise to a narrow PE
barrier. In this case, there is a distinct probability that an electron at an energy EF

Field-assisted
thermionic
emission

370

∙

CHAPTER 4

MODERN THEORY OF SOLIDS

PE(x)
EF + Φeff

Vo
Grid or anode
Cathode

e–
EF

EF

E

x

0
xF

0
Metal

x = 0 x = xF

HV V

Vacuum
(a)

(b)

(c)

Figure 4.45 (a) Field emission is the tunneling of an electron at an energy EF through the narrow
PE barrier induced by a large applied field. (b) For simplicity, we take the barrier to be rectangular.
(c) A sharp point cathode has the maximum field at the tip where the field emission of electrons occurs.

will tunnel through the barrier and escape into vacuum, as depicted in Figure 4.45.
The likelihood of tunneling depends on the effective height Φeff of the PE barrier
above EF, as well as the width xF of the barrier at energy level EF. Since tunneling
is temperature independent, the emission process is termed field emission. The tunneling probability P was calculated in Chapter 3, and depends on Φeff and xF through
the equation20
P ≈ exp[

−2(2me Φ eff ) 1∕2xF
]
ħ

We can easily find xF by noting that when x = xF, PE(xF) is level with EF, as
shown in Figure 4.45. From Equation 4.44, when the field is very strong, then around
x ≈ xF the second term is negligible compared to the third, so putting x = xF and
PE(xF) = EF in Equation 4.44 yields Φ = eExF. Substituting xF = Φ∕eE in the equation for the tunneling probability P above, we obtain
P ≈ exp[ −

Field-assisted
tunneling
probability

2(2me Φ eff ) 1∕2 Φ
]
eħE

[4.47]

Equation 4.47 represents the probability P that an electron in the metal at EF will
tunnel out from the metal, as in Figure 4.45a and b, and become field-emitted. In a
more rigorous analysis we have to consider that electrons not just at EF but at energies below EF can also tunnel out (though with lower probability) and we have to
abandon the rough rectangular PE(x) approximation in Figure 4.45b.
20

In Chapter 3 we showed that the transmission probability T = To exp(−2αa) where α2 = 2me(Vo − E )∕ħ2 and a
is the barrier width. The pre-exponential constant To can be taken to be ∼1. Clearly Vo − E = Φeff since electrons
with E = EF are tunneling and a = xF.

THERMIONIC EMISSION AND VACUUM TUBE DEVICES

Phosphor

VG

Gate
Emission tip
Dielectric

Substrate

371

–16

400
300

ln(IA/VG2)

Conducting glass

Anode current IA

4.9

200
100
0
30 35 40 45 50 55 60 65
Gate voltage VG

(a)

–18
–20
–22

0.020 0.022 0.024 0.026
1/VG

(b)

(c)

Figure 4.46 (a) Spindt-type cathode and the basic structure of one of the pixels in the FED. (b) Emission (anode) current
versus gate voltage. (c) Fowler–Nordheim plot that confirms field emission.

To calculate the current density J we have to consider how many electrons are
moving toward the surface per second and per unit area, the electron flux, and then
multiply this flow by the probability that they will tunnel out. The final result of the
calculations is the Fowler–Nordheim equation,21 which still has the exponential
field dependence in Equation 4.47,
Ec
Jfield-emission ≈ CE 2 exp(− )
E

[4.48a]

in which C and Ec are temperature-independent constants
C=

e3
8πhΦ

and

Ec =

8π(2me Φ 3 ) 1∕2
3eh

[4.48b]

that depend on the work function Φ of the metal. Equation 4.48a can also be used
for field emission of electrons from a metal into an insulating material by using the
electron PE barrier ΦB from metal’s EF into the insulator’s conduction band (where
the electron is free) instead of Φ.
Notice that the field E in Equation 4.48a has taken over the role of temperature
in thermionic emission in Equation 4.40. Since field-assisted emission depends exponentially on the field via Equation 4.48a, it can be enhanced by shaping the cathode
into a cone with a sharp point where the field is maximum and the electron emission
occurs from the tip as depicted in Figure 4.45c. The field E in Equation 4.48a is the
effective field at the tip of the cathode that emits the electrons.
A popular field-emission tip design is based on the Spindt tip cathode, named
after its originator. As shown in Figure 4.46a, the emission cathode is an icebergtype sharp cone and there is a positively biased gate above it with a hole to extract
the emitted electrons. A positively biased anode draws and accelerates the electrons
passing through the gate toward it, which impinge on a phosphor screen to generate
light by cathodoluminescence, a process in which light is emitted from a material
when it is bombarded with electrons. Arrays of such electron field-emitters are used,
21
Ralph Fowler and Lothar Nordheim published “Electron Emission in Intense Electric Fields” in the Proceedings
of the Royal Society A (London) in 1928. (See Chapter 2 for Lothar Nordheim.)

Field-assisted
tunneling:
Fowler–
Nordheim
equation

372

Fowler–
Nordheim
anode current
in a field
emission
device

CHAPTER 4

∙

MODERN THEORY OF SOLIDS

for example, in field emission displays (FEDs) to generate bright images with vivid
colors. Color is obtained by using red, green, and blue phosphors. The field at the
tip is controlled by the potential difference between the gate and the cathode, the
gate voltage VG, which therefore controls field emission. Since E ∝ VG, Equation 4.48a
can be written to obtain the emission current or the anode current IA as
IA = aV 2G exp(−

b
VG )

[4.49]

where a and b are constants that depend on the particular field-emitting structure
and cathode material. Figure 4.46b shows the dependence of IA on VG. There is a
very sharp increase with the voltage once the threshold voltages (around ∼45 V in
Figure 4.46b) are reached to start the electron emission. Once the emission is fully
operating, IA versus VG follows the Fowler–Nordheim emission. A plot of ln(IA∕V 2G)
versus 1∕VG is a straight line as shown in Figure 4.46c.
Field emission has a number of distinct advantages. It is much more power efficient than thermionic emission which requires heating the cathode to high temperatures. In principle, field emission can be operated at high frequencies (fast switching
times) by reducing various capacitances in the emission device or controlling the electron flow with a grid. Field emission has a number of important realized and potential
applications: field emission microscopy, cold cathodes in electron microscopes, X-ray
generators, microwave amplifiers, traveling wave tubes and klystrons, among others.
Typically molybdenum, tungsten, and hafnium have been used as the fieldemission tip materials. Figure 4.47a shows a typical molybdenum cone cathode in a
well with a metal grid. Arrays of such cones as shown in Figure 4.47b have been
used in various prototype devices such as a traveling wave tubes in microwave engineering. Microfabrication has lead to the use of Si emission tips as well. Good

Figure 4.47 (a) A
molybdenum cone in a
well that has a sharp tip
where the high field
causes electron emission
(b) Arrays of cold cathode
emitters (c) A carbon
nanotube (CNT) is a
whisker-like, very thin and
long carbon molecule with
rounded ends. (d) A single
CNT electron emitter.
The structure has a gate
electrode to control the
flow of electrons through
the aperture.

Gate (metal)
Mo cone
Insulation (SiO2)
1 μm

(a)
Wrapped graphite sheet
Capped end with
half Buckyball

Gate (poly-Si)
Emitter (CNT)

(a) and (b), Courtesy of SRI
International; (d) Courtesy of
Bill Milne and Ken Teo,
University of Cambridge.

(b)

Emitter electrode

(c)

(d)

1 μm

4.9

THERMIONIC EMISSION AND VACUUM TUBE DEVICES

373

electron emission characteristics have been also reported for diamond-like carbon
films. There has been a particular interest in using carbon nanotubes as emitters. A
carbon nanotube (CNT) is a very thin filament-like carbon molecule whose diameter is in the nanometer range but whose length can be quite long, e.g., 10–100 μm,
depending on how it is grown or prepared. A CNT is made by rolling a graphite
sheet into a tube and then capping the ends with hemispherical buckminsterfullerene
molecules (a half Buckyball) as shown in Figure 4.47c. Depending on how the graphite sheet is rolled up, the CNT may be a metal or a semiconductor22. The high aspect
ratio (length/diameter) of the CNT makes it an efficient electron emitter. If one were
to wonder what is the best shape for an efficient field emission tip, one might guess
that it should be a sharp cone with some suitable apex angle. However, it turns out
that the best emitter is actually a whisker-type thin filament with a rounded tip, much
like a CNT. Figure 4.47d shows an SEM photograph of a field-emission cathode
consisting of a single CNT emitter in a well and a polycrystalline silicon gate. Arrays
of such cold cathode emitters have been also used in various prototype tube devices
where they have replaced heated cathodes.
Field emission displays operate on the principle that electrons can be
readily emitted from a microscopic sharp point source (cathode) that is biased negatively with
respect to a neighboring electrode (gate or grid) as depicted in Figure 4.46a. Emitted electrons
impinge on colored phosphors on a screen and cause light emission by cathodoluminescence.
There are millions of these microscopic field emitters to constitute the image. A particular
field emission cathode in a field-emission-type flat panel display gives a current of 61.0 μA
when the voltage between the cathode and the grid is 50 V. The current is 279 μA when the
voltage is 58.2 V. What is the current when the voltage is 56.2 V?

FIELD EMISSION

SOLUTION

Equation 4.49 related IA to VG,

IA = aV 2G exp(−

b
VG )

where a and b are constants that can be determined from the two sets of data given. Thus,
61.0 μA = a502 exp(−

b
50 )

and

279 μA = a58.22 exp(−

b
58.2 )

Dividing the first by the second gives
61.0
502
1
1
=
exp[ −b( −
2
)]
279
50
58.2
58.2

which can be solved to obtain b = 431.75 V and hence a = 137.25 μA∕V2. At V = 58.2 V,
I = (137.25) (56.2) 2 exp(−

431.75
= 200 μA
56.2 )

The experimental value for this device was 202 μA, which happens to be the device in
Figure 4.46b (close).
22
Carbon nanotubes can be single-walled or multiwalled (when the graphite sheets are wrapped more than once)
and can have quite complicated structures. There is no doubt that they possess some remarkable properties, so
it is likely that CNTs will eventually be used in various engineering applications.

EXAMPLE 4.16

374

∙

CHAPTER 4

4.10

MODERN THEORY OF SOLIDS

PHONONS

4.10.1 HARMONIC OSCILLATOR AND LATTICE WAVES

Quantum Harmonic Oscillator In the classical picture of a solid, the constituent

atoms are held together by bonds which can be represented by springs. According
to the kinetic molecular theory, the atoms in a solid are constantly vibrating about
their equilibrium positions by stretching and compressing their springs. The oscillations are assumed to be simple harmonic so that the average kinetic and potential
energies are the same. Figure 4.48a shows a 1D independent simple harmonic oscillator that represents an atom of mass M attached by springs to fixed neighbors. The
potential energy V(x) is a function of displacement x from equilibrium. For small
displacements, V(x) is parabolic in x, as indicated in Figure 4.48b, that is,

Harmonic
potential
energy

Schrödinger
equation:
harmonic
oscillator
Energy of a
harmonic
oscillator

V(x) =

1 2
βx
2

[4.50]

where β is a spring constant. The instantaneous energy, in principle, can be of any
value. Equation 4.50 neglects the cubic term and is therefore symmetric about the
equilibrium position at x = 0. It is called a harmonic approximation to the PE curve.
In modern physics, the energy of such a harmonic oscillator must be calculated
using the PE in Equation 4.50 in the Schrödinger equation so that
d 2ψ
2

dx

+

2M
1
E − βx2)ψ = 0
2 (
2
ħ

[4.51]

The solution of Equation 4.51 shows that the energy En of such a harmonic
oscillator is quantized,
1
En = (n + )ħω
[4.52]
2
where ω is the angular frequency of the vibrations23 and n is a quantum number
0, 1, 2, 3, . . . . The oscillation frequency is determined by the spring constant β
and the mass M through ω = ( β∕M)1∕2. Figure 4.48c shows the allowed energies of
the quantum mechanical harmonic oscillator.
En

V(x)
M

E3
E2
E1
x
0 X

–x

(a)

0
(b)

+x

–x

E0
0
(c)

+x

Figure 4.48 (a) Harmonic vibrations of an atom about its equilibrium position assuming its neighbors
are fixed. (b) The PE curve V(x) versus displacement from equilibrium, x. (c) The energy is quantized.

23

Henceforth frequency will imply ω.

4 .1 0

PHONONS

375

(a)
No vibrations

xr = ra
0

a

2a

x
(N – 1)a

ra
ur

q ✇rst

(b)

ur
(c)

T wave

Figure 4.49 (a) A chain of N atoms through a crystal in the absence of vibrations. (b) Coupled atomic
vibrations generate a traveling longitudinal (L) wave along x. Atomic displacements (ur) are parallel to x.
(c) A transverse (T) wave traveling along x. Atomic displacements (Ur) are perpendicular to the x axis.
(b) and (c) are snapshots at one instant.

It is apparent that the minimum energy of the oscillator can never be zero but must
be a finite value that is E0 = 21ħω. This energy is called the zero-point energy. As the
temperature approaches 0 K, the harmonic oscillator would have an energy of E0 and
not zero. The energy levels are equally spaced by an amount ħω, which represents the
amount of energy absorbed or emitted by the oscillator when it is excited and de-excited
to a neighboring energy level. The vibrational energies of a molecule due to its atoms
vibrating relative to each other, e.g., the vibrations of the Cl2 molecule in which the
Cl–Cl bond is stretched and compressed, can also be described by Equation 4.52.

Phonons Atoms in a solid are coupled to each other by bonds. Atomic vibrations are

therefore also coupled. These coupled vibrations lead to waves that involve cooperative
vibrations of many atoms and cannot be represented by independent vibrations of
individual atoms. Figure 4.49a shows a chain of atoms in a crystal. As an atom vibrates
it transfers its energy to neighboring vibrating atoms and the coupled vibrations produce traveling wave-trains in the crystal.24 (Consider grabbing and strongly vibrating
the first atom in the atomic chain in Figure 4.49a. Your vibrations will be coupled and
transferred by the springs to neighboring atoms in the chain along x.) Two examples
are shown in Figure 4.49b and c. In the first, the atomic vibrations are parallel to the
direction of propagation x and the wave is a longitudinal wave. In the second, the vibrations are transverse to the direction of propagation and the corresponding wave is a
transverse wave. Suppose that xr is the position of the rth atom in the absence of
vibrations, that is, xr = ra, where r is an integer from 0 to N, the number of atoms in
the chain, as indicated in Figure 4.49a. By writing the mechanical equations (Newton’s
second law) for the coupled atoms in Figure 4.49a, we can show that the displacement
ur from equilibrium at a location xr is given by a traveling-wave-like behavior,25
ur = Aexp[ j(ωt − Kx)]
24

[4.53]

In the presence of coupling, the individual atoms do not execute simple harmonic motion.
The exponential notation for a wave is convenient, but we have to consider only the real part to actually
represent the wave in the physical world.

25

Travelingwave-type
lattice
vibrations

376

Phonon
energy
Phonon
momentum

Dispersion
relation

CHAPTER 4

∙

MODERN THEORY OF SOLIDS

where A is the amplitude, K is a wavevector, and ω is the angular frequency. Notice
that the Kxr term is very much like the usual kx phase term of a traveling wave
propagating in a continuous medium; the only difference is that kxr exists at discrete
xr locations. The wave-train described by Equation 4.53 in the crystal is called a
lattice wave. Along the x direction it has a wavelength Λ = 2π∕K over which the
longitudinal (or transverse) displacement ur repeats itself. The displacement ur repeats
itself at one location over a time period 2π∕ω. A wave traveling in the opposite
direction to Equation 4.53 is of course also possible. Indeed, two oppositely traveling
waves of the same frequency can interfere to set up a stationary wave which is also
a lattice wave.
The lattice wave described by Equation 4.53 is a harmonic oscillation with a
frequency ω that itself has no coupling to another lattice wave. The energy possessed
by this lattice vibration is quantized in much the same way as the energy of the
quantized harmonic oscillator in Equation 4.52. The energy of a lattice vibration
therefore can only be multiples of ħω above the zero-point energy, 12 ħω. The quantum of energy ħω is therefore the smallest unit of lattice vibrational energy that can
be added or subtracted from a lattice wave. The quantum of lattice vibration ħω is
called a phonon in analogy with the quantum of electromagnetic radiation, the photon. One can imagine a phonon to be a traveling lattice wave just as a photon can be
visualized as a traveling electromagnetic wave. Whenever a lattice vibration interacts
with another lattice vibration, an electron or a photon, in the crystal, it does so as
if it had possessed a momentum of ħK. Thus,
Ephonon = ħω = hf
pphonon = ħK

[4.54]
[4.55]

The momentum of the phonon is sometimes called a phonon crystal momentum
because the lattice wave itself does not have a real physical momentum; it behaves
as though it had a momentum ħK in its interactions inside the crystal.
The frequency of vibrations ω and the wavevector K of a lattice wave are related.
If we were to use Equation 4.53 in the mechanical equations that describe the coupled atomic vibrations (see Example 4.17), we would find that
β 1∕2
1
ω = 2( ) sin( Ka)
M
2

∣

∣

[4.56]

which relates ω and K and is called the dispersion relation. Figure 4.50 shows
how the frequency ω of the lattice waves increases with increasing wavevector K,
or decreasing wavelength Λ. From Equation 4.56, there can be no frequencies
higher than ωmax = 2(β∕M)1∕2, which is the lattice cut-off frequency. Both longitudinal and transverse waves exhibit this type of dispersion relationship shown
in Figure 4.50a though their exact ω–K curves would be different depending on
the nature of interatomic bonding and the crystal structure. The dispersion relation
in Equation 4.56 is periodic in K with a period 2π∕a. Only values of K in the
range −π∕a < K < π∕a are physically meaningful. A point A with KA is the same
as a point B with KB because we can shift K by the period, 2π∕a as shown in
Figure 4.50a.

4 .1 0

ω✉✈①

vg✉✈①

A

K

K

K
–π/a

377

vg

ω
B

PHONONS

0
(a)

0

π/a

π/a
(b)

Figure 4.50 (a) Frequency ω versus wavevector K relationship for lattice waves. (b) Group velocity
vg versus wavevector K.

The velocity at which traveling waves carry energy is called the group velocity
vg of the wave.26 It depends on the slope dω∕dK of the ω–K dispersion curve, so
for lattice waves,
vg =

β 1∕2
dω
1
= ( ) a cos( Ka)
dK
M
2

[4.57]

Group
velocity

which is shown in Figure 4.50b. Points A and B in Figure 4.50a have the same group
velocity and are equivalent.
The number of distinct or independent lattice waves, with different wavevectors,
in a crystal is not infinite but depends on the number of atoms N. Consider a linear
crystal as in Figure 4.51 with many atoms. We will take N to be large and ignore
the difference between N and N − 1. The lattice waves in this crystal would be
standing waves represented by two oppositely traveling waves. The crystal length
L = Na can support multiples of the half-wavelength 12 Λ as indicated in Figure 4.51,
q

Λ
= L = Na
2

q = 1, 2, 3, . . .

[4.58a]

Vibrational
modes

qπ qπ
=
L
Na

q = 1, 2, 3, . . .

[4.58b]

Vibrational
modes

or
K=

where q is an integer. Each particular K value Kq represents one distinct lattice wave
with a particular frequency as determined by the dispersion relation. Four examples
are shown in Figure 4.51. Each of these Kq values defines a mode or state of lattice
vibration. Each mode is an independent lattice vibration. Its energy can be increased
or decreased only by a quantum amount of ħω. Since Kq values outside the range
−π∕a < K < π∕a are the same as those in that range (A and B are the same in
Figure 4.50a), it is apparent that the maximum value of q is N and thus the number
26

For those readers who are not familiar with the group velocity concept, this is discussed in Chapter 9 without
prerequisite material.

378

CHAPTER 4

∙

MODERN THEORY OF SOLIDS

q=1

q=2

q=4
Figure 4.51 Four examples of standing waves in
a linear crystal corresponding to q = 1, 2, 4, and N.
q is maximum when alternating atoms are vibrating
in opposite directions. A portion from a very long
crystal is shown.

Lattice
vibrational
modes in 3-D

q=N

of modes is also N. Notice that as q increases, Λ decreases. The smallest Λ occurs
when alternating atoms in the crystal are moving in opposite directions which corresponds to 12 Λ = a, that is, q = N, as shown in Figure 4.51. In terms of the wavevector, K = 2π∕Λ = π∕a. Smaller wavelengths or longer wavevectors are meaningless
and correspond to shifting K by a multiple of 2π∕a. Since N is large, the ω versus
K curve in Figure 4.50a consists of very finely separated distinct points, each corresponding to a particular q, analogous to the energy levels in an energy band.
The above ideas for the linear chain of atoms can be readily extended to a 3D
crystal. If Lx, Ly, and Lz are the sides of the solid along the x, y, and z axes, with
Nx, Ny, and Nz number of atoms, respectively, then the wavevector components along
x, y, and z are
Kx =

qxπ
Lx

Ky =

qyπ
Ly

Kz =

qzπ
Lz

[4.59]

where the integers qx, qy, and qz run from 1 to Nx, Ny, and Nz, respectively. The total
number of permitted modes is Nx Ny Nz or N, the total number of atoms in the solid.
Vibrations however can be set up independently along the x, y, and z directions so
that the actual number of independent modes is 3N.
EXAMPLE 4.17

LATTICE WAVES AND SOUND VELOCITY Consider longitudinal waves in a linear crystal
and three atoms at r − 1, r, and r + 1 as in Figure 4.52. The displacement of each atom from
equilibrium in the +x direction is ur−1, ur, and ur+1, respectively. Consider the rth atom. Its
bond with the left neighbor stretches by (ur − ur−1). Its bond with the right neighbor stretches
by (ur+1 − ur). The left spring exerts a force β(ur − ur−1), and the right spring exerts a force
β(ur+1 − ur). The net force on the rth atom is mass × acceleration,
Net force = β(ur+1 − ur ) − β(ur − ur−1 ) = M

d2ur
dt2

4 .1 0

ur–1

ur

PHONONS

379

ur+ 1

x
Figure 4.52 Atoms executing longitudinal
vibrations parallel to x.

a

so

M

d2ur
dt2

= β(ur+1 − 2ur + ur−1 )

[4.60]

Wave
equation

This is the wave equation that describes the coupled longitudinal vibrations of the atoms
in the crystal. A similar expression can also be derived for transverse vibrations. We can
substitute Equation 4.53 in Equation 4.60 to show that Equation 4.53 is indeed a solution of
the wave equation. It is assumed that the crystal response is linear, that is, the net force is
proportional to net displacement.
The group velocity of lattice waves is given by Equation 4.57. For sufficiently small K,
or long wavelengths, such that 12 Ka ≪ 1,
β 1∕2
β 1∕2
1
vg = ( ) a cos( Ka) ≈ ( ) a
M
2
M

[4.61]

Longwavelength
group velocity

which is a constant. It is the slope of the straight-line region of ω versus K curve for small K
values in Figure 4.50. Furthermore, the elastic modulus Y depends on the slope of the net force
versus displacement curve as derived in Example 1.5. From Equation 4.50, FN = dV∕dx = βx
and hence Y = β∕a. Moreover, each atom occupies a volume of a3, so the density ρ is M∕a3.
Substituting both of these results in Equation 4.61 yields
Y 1∕2
vg ≈ ( )
ρ

[4.62]

The relationship has to be modified for an actual crystal incorporating a small numerical
factor multiplying Y. Aluminum has a density of 2.7 g cm−3 and Y = 70 GPa, so the longwavelength longitudinal velocity from Equation 4.62 is 5092 m s−1. The sound velocity in Al
is 5100 m s−1, which is very close.

4.10.2 DEBYE HEAT CAPACITY
The heat capacity of a solid represents the increase in the internal energy of the
crystal per unit increase in the temperature. The increase in the internal energy is
due to an increase in the energy of lattice vibrations. This is generally true for all
the solids except metals at very low temperatures where the heat capacity is due
to the electrons near the Fermi level becoming excited to higher energies. For most
practical temperature ranges of interest, the heat capacity of solids is determined by
the excitation of lattice vibrations. The molar heat capacity Cm is the increase in the
internal energy Um of a crystal of NA atoms per unit increase in the temperature at
constant volume,27 that is, Cm = dUm∕dT.
The simplest approach to calculating the average energy is first to assume that
all the lattice vibrational modes have the same frequency ω. (We will account for
27

Constant volume in the definition means that the heat added to the system increases the internal energy
without doing mechanical work by changing the volume.

Longitudinal
elastic wave
velocity

380

CHAPTER 4

∙

MODERN THEORY OF SOLIDS

different modes having different frequencies later.) If En is the energy of a harmonic
oscillator such as a lattice vibration, then the average energy, by definition, is given by
∞

Average
energy of
oscillators

∑ EnP(En )
E=

n=0
∞

[4.63]

∑ P(En )

n=0

where P(En) is the probability that the vibration has the energy En which is proportional to the Boltzmann factor. Thus we can use P(En) ∝ exp(−En∕kT) and
En = (n + 12 )ħω in Equation 4.63. We can drop the zero-point energy as this does
not affect the heat capacity (which deals with energy changes). The substitution and
calculation of Equation 4.63 yields the vibrational mean energy at a frequency ω,
Average
energy of
oscillators
at ω

Internal
energy of
all lattice
vibrations

Density of
states for
lattice
vibrations

Debye
frequency

E(ω) =

ħω
ħω
exp( ) − 1
kT

[4.64]

This energy increases with temperature. Each phonon has an energy of ħω. Thus,
the phonon concentration in the crystal increases with temperature; increasing the
temperature creates more phonons.
To find the internal energy due to all the lattice vibrations we must also consider
how many modes there are at various frequencies, that is, the distribution of the
modes over the possible frequencies, the spectrum of the vibrations. Suppose that
g(ω) is the number of modes per unit frequency, that is, g(ω) is the density of
vibrational states or modes. Then g(ω) dω is the number of states in the range dω.
The internal energy Um of all lattice vibrations for 1 mole of solid is
Um =

ωmax

∫ E(ω)g(ω) dω

[4.65]

0

The integration is up to a certain allowed maximum frequency ωmax (Figure 4.50a).
The density of states g(ω) for the lattice vibrations can be found in a similar fashion
to the density of states for electrons in an energy band. For example, in one dimension, we would need to calculate how many vibrational modes of the type shown in
Figure 4.51 would have frequencies in the range ω to ω + dω. We need to do this
calculation in three dimensions for vibrational modes that are characterized by three
integers, as in Equation 4.59 similar to an electron in a 3D potential energy well.
The final result is,
3V ω2
[4.66]
g(ω) ≈ 2 3
2π v
where v is the mean velocity of longitudinal and transverse waves in the solid and
V is the volume of the crystal. Figure 4.53 shows the spectrum g(ω) for a real crystal such as Cu and the expression in Equation 4.66. The maximum frequency is ωmax
and is determined by the fact that the total number of modes up to ωmax must be
3NA. It is called the Debye frequency. Thus, integrating g(ω) up to ωmax we find,
ωmax ≈ v(6π2NA∕V)1∕3

[4.67]

4 .1 0

PHONONS

381

Density of states for phonons

(ω)
Experiments
(typical)

0

1
×1013

2

Debye model

3
ω (rad s–1)

4

ωmax

Figure 4.53 Density of states for phonons in copper.
The solid curve represents typical experimental results. The
broken curve is the 3D Debye approximation, scaled so that the
areas under the two curves are approximately the same.
This requires that ωmax ≈ 4.5 × 1013 rad s−1, or a Debye
characteristic temperature TD ≈ 344 K.

5

This maximum frequency ωmax corresponds to an energy ħωmax and to a temperature TD defined by,
TD =

ħωmax
k

[4.68]

and is called the Debye temperature. Qualitatively, it represents the temperature
above which all vibrational frequencies are executed by the lattice waves.
Thus, by using Equations 4.64, 4.66, and 4.69 in Equation 4.65 we can evaluate
Um and hence differentiate Um with respect to temperature to obtain the molar heat
capacity at constant volume,
T 3 D x4ex dx
Cm = 9R( )
TD
(ex − 1) 2
0

∫

T ∕T

[4.69]

which is the Debye heat capacity expression.
Figure 4.54 represents the constant-volume molar heat capacity Cm of nearly all
crystals, Equation 4.69, as a function of temperature, normalized with respect to
the Debye temperature. The Dulong–Petit rule of Cm = 3R is only obeyed when
T > TD. Notice that Cm at T = 0.5TD is 0.825(3R) whereas at T = TD it is 0.952(3R).
For most practical purposes, Cm is to within 6 percent of 3R when the temperature
is at 0.9TD. For example, for copper TD = 315 K and above about 0.9TD, that is,
above 283 K (or 10 °C), Cm ≈ 3R, as borne out by experiments.28 Table 4.5 provides
typical values for TD, and heat capacities for a few selected elements. It is left as an
exercise to check the accuracy of Equation 4.69 for predicting the heat capacity given
the TD values. At the lowest temperatures when T ≪ TD, Equation 4.69 predicts that
28
Sometimes it is stated that the Debye temperature is a characteristics temperature for each material at which
all the atoms are able to possess vibrational kinetic energies in accordance with the Maxwell equipartition of
energy principle; that is, the average vibrational kinetic energy will be 23 kT per atom and average potential
energy will also be 23 kT . This means that the average energy per atom is 3kT, and hence the heat capacity is
3kNA or 3R per mole which is the Dulong–Petit rule.

Debye
temperature

Heat
capacity:
lattice
vibrations

382

CHAPTER 4

∙

MODERN THEORY OF SOLIDS
25

1
0.9

Cm = 3R

Cu

0.8

20

Si (TD = 625 K)

Figure 4.54 Debye constantvolume molar heat capacity curve.
The dependence of the molar heat
capacity Cm on temperature with
respect to the Debye temperature:
Cm versus T∕TD. For Si, TD = 625 K,
so at room temperature (300 K),
T∕TD = 0.48 and Cm is only 0.82(3R).
For diamond, TD = 1860 K so that
at room temperature, Cm is 0.26(3R)

15

0.6
0.5
0.4

10

Cm J mol-1

Cm /(3R)

0.7

0.3
0.2

5

Diamond
(TD = 1860 K)

0.1
0

0
0

0.1 0.2 0.3 0.4 0.5 0.6 0.7 0.8 0.9
T / TD

1

Table 4.5 Debye temperatures TD, heat capacities, and thermal conductivities of selected elements
Crystal

TD(K)*
Cm(J K−1 mol−1)†
cs(J K−1 g−1)†
κ(W m−1 K−1)†

Ag

Be

Cu

Diamond

Ge

Hg

Si

W

215
25.6
0.237
429

1000
16.46
1.825
200

315
24.5
0.385
400

1860
6.48
0.540
1000

360
23.38
0.322
60

100
27.68
0.138
8.65

625
19.74
0.703
148

310
24.45
0.133
173

*TD is obtained by fitting the Debye curve to the experimental molar heat capacity data at the point Cm = 21 (3R).
†Cm, cs, and κ are at 25 °C.
TD data from De Launay, J., Solid State Physics, vol. 2 (Seitz, F., and Turnbull, D., eds). New York, NY: Academic
Press, 1956.

Cm ∝ T 3, and this is indeed observed in low-temperature heat capacity experiments
on a variety of crystals.29
It is useful to provide a physical picture of the Debye model inherent in Equation 4.69. As the temperature increases from near zero, the increase in the crystal’s
vibrational energy is due to more phonons being created and higher frequencies
being excited. The phonon concentration increases as T 3, and the mean phonon
energy increases as T. Thus, the internal energy increases as T 4. At temperatures
above TD, increasing the temperature creates more phonons but does not increase the
29
Well-known exceptions are glasses, noncrystalline solids, whose heat capacity is proportional to a1T + a2T 3,
where a1 and a2 are constants.

4 .1 0

PHONONS

383

mean phonon energy and does not excite higher frequencies. All frequencies up to
ωmax have now been excited. The internal energy increases only due to more phonons
being created. The phonon concentration and hence the internal energy increase as
T; the heat capacity is constant as expected from Equation 4.69.
It is apparent that, above the Debye temperature, the increase in temperature
leads to the creation of more phonons. In Chapters 1 and 2, using classical concepts
only, we had mentioned that increasing the temperature increases the magnitude of
atomic vibrations. This simple and intuitive classical concept in terms of modern
physics corresponds to creating more phonons with temperature. We can use the
photon analogy from Chapter 3. When we increase the intensity of light of a given
frequency, classically we simply increase the electric field (magnitude of the vibrations), but in modern physics we have to increase the number of photons flowing
per unit area.

SPECIFIC HEAT CAPACITY OF Si Find the specific heat capacity cs of a silicon crystal at
room temperature given TD = 625 K for Si.

EXAMPLE 4.18

SOLUTION

At room temperature, T = 300 K, (T∕TD) = 0.48, and, from Figure 4.54, the molar heat
capacity is
Cm = 0.81(3R) = 20.2 J K−1 mol−1

If Mat = 28.9 g mol−1 is the atomic mass of Si, the specific heat capacity cs from the
Debye curve is
cs =

Cm
(0.81 × 25 J K−1 mol−1 )
≈
= 0.72 J K−1 g−1
Mat
(28.09 g mol−1 )

The experimental value of 0.70 J K−1 g−1 is very close to the Debye value.

Example 4.18 applied Equation 4.69, the Debye
molar heat capacity Cm, to the silicon crystal in which all atoms are of the same type. It was
relatively simple to calculate the specific heat capacity cs (what is really used in engineering)
from the molar heat capacity Cm by using cs = Cm∕Mat where Mat is the atomic mass of the
type of atom (only one) in the crystal. When the crystal has two types of atoms, we must
modify the specific heat capacity derivation. We can still keep the symbol Cm to represent
the Debye molar heat capacity given in Equation 4.69. Consider a GaAs crystal that has NA
units of GaAs, that is, 1 mole of GaAs. There will be 1 mole (NA atoms) of Ga and 1 mole
of As atoms. To a reasonable approximation we can assume that each mole of Ga and As
contributes a Cm amount of heat capacity so that the total heat capacity of 1 mole GaAs will
be Cm + Cm or 2Cm, a maximum of 50 J K−1 mol−1. The total mass of this 1 mole of GaAs
is MGa + MAs. Thus, the specific heat capacity of GaAs is
SPECIFIC HEAT CAPACITY OF GaAs

cs =

Ctotal
Cm + Cm
2Cm
=
=
Mtotal MGa + MAs MGa + MAs

EXAMPLE 4.19

Specific heat
capacity of
GaAs

384

Specific heat
capacity of a
polyatomic
crystal

CHAPTER 4

∙

MODERN THEORY OF SOLIDS

which can alternatively be written as
Cm

cs = 1

2 (MGa + MAs )

=

Cm

[4.70]

M

where M = (MGa + MAs )∕2 is the average atomic mass of the constituent atoms. Although
we derived cs for GaAs, it can also be applied to other compounds by suitably calculating an
average atomic mass M. GaAs has a Debye temperature TD = 344 K, so that at a room
temperature of 300 K, T∕TD = 0.87, and from Figure 4.54, Cm∕(3R) = 0.94. Therefore,
cs =

Cm
M

=1

(0.94) (25 J K−1 mol−1 )

2 (69.72 g mol

−1

+ 74.92 g mol−1 )

= 0.325 J K−1 g−1

At −40 °C, T∕TD = 0.68, and Cm∕(3R) = 0.90, so the new cs = (0.90∕0.94)(0.325) =
0.311 J K−1 g−1, which is not a large change in cs.
The heat capacity per unit volume Cv can be found from Cv = cs ρ, where ρ is the density.
Thus, at 300 K, Cv = (0.325 J K−1 g−1)(5.32 g cm−3) = 1.73 J K−1 cm−3. The calculated cs
match the reported experimental values very closely.

EXAMPLE 4.20

Equation 4.64 gives the average energy E(ω) of
phonons at a frequency ω. How would you find the number of phonons nph at this frequency?
How does nph depend on T at low and high temperatures?
PHONON POPULATION DISTRIBUTION

SOLUTION

If we divide the average vibrational energy E(ω) at ω by the energy of a single phonon ħω
at this frequency we would find the average number of phonons,
Average
phonon
population
at ω

nph =

E(ω)
=
ħω

1
ħω
exp( ) − 1
kT

[4.71]

The above equation is usually called the phonon distribution function. At low temperatures,
the exponential term dominates the denominator, and we get nph = exp(−ħω∕kT), that is,
the phonon population increases exponentially with T. At high temperatures, (ħω∕kT) is
small and we can expand the exponential term in Equation 4.71 as 1 + (ħω∕kT) and find
nph = kT∕ħω. The phonon population at a given frequency is directly proportional to the
temperature; nph ∝ T. (Equation 4.71 is known as the Bose-Einstein distribution.)

4.10.3 THERMAL CONDUCTIVITY OF NONMETALS
In nonmetals the heat transfer involves lattice vibrations, that is, phonons. The heat
absorbed in the hot region increases the amplitudes of the lattice vibrations, which
is the same as generating more phonons. These new phonons travel toward the cold
regions and thereby transport the lattice energy from the hot to cold end. The thermal
conductivity κ measures the rate at which heat can be transported through a medium
per unit area per unit temperature gradient. It is proportional to the rate at which a
medium can absorb energy; that is, κ is proportional to the heat capacity. κ is also
