Repository: dhruvvenkat/2A-assistants

trying out this new method of studying!

File: courses/ece109-materials/text/ECE 109 Electronic Materials & Devices Principles of 4th Ed.txt (part 26 of 63)
Questions and Problems 847
Chapter 9
Optical Properties of Materials
proportional to the rate at which phonons are transported which is determined by
their mean velocity vph. In addition, of course, κ is proportional to the mean free

4 .1 0

PHONONS

385

Unharmonic
interaction
2
Hot

3

Cold
1

Direction of heat flow

Figure 4.55 Phonons generated in
the hot region travel toward the cold
region and thereby transport heat
energy.
Phonon–phonon unharmonic
interaction generates a new phonon
whose momentum is toward the hot
region.

path ℓph that a phonon has to travel before losing its momentum just as the electrical
conductivity is proportional to the electron’s mean free path. A rigorous classical
treatment gives κ as
1
κ = Cvvphℓph
3

[4.72]

where Cv is the heat capacity per unit volume. The mean free path ℓph depends on
various processes that can scatter the phonons and hinder their propagation along
the direction of heat flow. Phonons collide with other phonons, crystal defects, impurities, and crystal surfaces.
The mean phonon velocity vph is constant and approximately independent of
temperature. At temperatures above the Debye temperature, Cv is constant and,
thus, κ ∝ ℓph. The mean free path of phonons at these temperatures is determined
by phonon–phonon collisions, that is, phonons interacting with other phonons as
depicted in Figure 4.55. Since the phonon concentration nph increases with temperature,
nph ∝ T, the mean free path decreases as ℓph ∝ 1∕T. Thus, κ decreases with increasing temperature as observed for most crystals at sufficiently high temperatures.
The phonon–phonon collisions that are responsible for limiting the thermal conductivity, that is, scattering the phonon momentum in the opposite direction to the
heat flow, are due to the unharmonicity (asymmetry) of the interatomic potential
energy curve. Stated differently, the net force F acting on an atom is not simply βx
but also has an x2 term; it is nonlinear. The greater the asymmetry or nonlinearity,
the larger is the effect of such momentum flipping collisions. The same asymmetry
that is responsible for thermal expansion of solids is also responsible for determining the thermal conductivity. When two phonons 1 and 2 interact in a crystal region
as in Figure 4.55, the nonlinear behavior and the periodicity of the lattice cause a
new phonon 3 to be generated. This new phonon 3 has the same energy as the sum of
1 and 2, but it is traveling in the wrong direction! (The frequency of 3 is the sum
of the frequencies of 1 and 2.)
At low temperatures there are two factors. The phonon concentration is too low
for phonon–phonon collisions to be significant. Instead, the mean free path ℓph is
determined by phonon collisions with crystal imperfections, most significantly, crystal surfaces and grain boundaries. Thus, ℓph depends on the sample geometry and
crystallinity. Further, as we expect from the Debye model, Cv depends on T 3, so κ

Thermal
conductivity
due to
phonons

386

CHAPTER 4

∙

MODERN THEORY OF SOLIDS
100,000

κ (W m–1K–1)

10,000

Sapphire

1000
100
MgO
10
1

Figure 4.56 Thermal conductivity of sapphire and
MgO crystals as a function of temperature.

1

10
100
Temperature (K)

1000

has the same temperature dependence as Cv, that is, κ ∝ T 3. Between the two temperature regimes κ exhibits a peak as shown in Figure 4.56 for sapphire (crystalline
Al2O3) and MgO crystals. Even though there are no conduction electrons in these
two example crystals, they nonetheless exhibit substantial thermal conductivity.

EXAMPLE 4.21

Estimate the phonon mean free path in GaAs at room temperature
300 K and at 20 K from its κ, Cv, and vph, using Equation 4.72. At room temperature, semiconductor data handbooks list the following for GaAs: κ = 45 W m−1 K−1, elastic modulus
Y = 85 GPa, density ρ = 5.32 g cm−3, and specific heat capacity cs = 0.325 J K−1 g−1. At
20 K, κ = 4000 W m−1 K−1 and cs = 0.0052 J K−1 g−1. Y and ρ and hence vph do not change
significantly with temperature compared with the changes in κ and Cv with temperature.
PHONONS IN GaAs

SOLUTION

The phonon velocity vph from Equation 4.62 is approximately
vph ≈ √

85 × 109 N m−2
Y
=√
= 4000 m s−1
ρ
5.32 × 103 kg m−3

Heat capacity per unit volume Cv = cs ρ = (325 J K−1 kg−1)(5320 kg m−3) = 1.73 × 106 J K−1
m−3. From Equation 4.72, κ = 31Cvvphℓph ,
ℓph =

(3) (45 W m−1 K−1 )
3κ
=
= 2.0 × 10−8 m
Cvvph (1.73 × 106 J K−1 m−3 ) (4000 m s−1 )

or

20 nm

We can easily repeat the calculation at 20 K, given κ ≈ 4000 W m−1 K−1 and cs = 5.2
J K kg−1, so Cv = cs ρ ≈ (5.2 J K−1 kg−1)(5320 kg m−3) = 2.77 × 104 J K−1 m−3. Y and ρ
and hence vph (≈ 4000 m s−1) do not change significantly with temperature compared with κ
and Cv. Thus,
−1

ℓph =

(3) (4 × 103 W m−1 K−1 )
3κ
≈
= 1.1 × 10−4 m
Cvvph (2.77 × 104 J K−1 m−3 ) (4000 m s−1 )

or

0.011 cm

4 .1 0

PHONONS

387

For small specimens, the above phonon mean free path will be comparable to the sample
size, which means that ℓph will actually be limited by the sample size. Consequently κ will
depend on the sample dimensions, being smaller for smaller samples, similar to the dependence of the electrical conductivity of thin films on the film thickness.

4.10.4 ELECTRICAL CONDUCTIVITY
Except at low temperatures, the electrical conductivity of metals is primarily controlled
by scattering of electrons around EF by lattice vibrations, that is, phonons. These electrons have a speed vF = (2EF∕me)1∕2 and a momentum of magnitude mevF. We know
that the electrical conductivity σ is proportional to the mean collision time τ of the
electrons, that is, σ ∝ τ. This scattering time assumes that each scattering process is
100 percent efficient in randomizing the electron’s momentum, that is, destroying the
momentum gained from the field, which may not be the case. If it takes on average
N collisions to randomize the electron’s momentum, and τ is the mean time between
the scattering events, then the effective scattering time is simply Nτ and σ ∝ Nτ. (1∕N
indicates the efficiency of each scattering process in randomizing the velocity.)
Figure 4.57 shows an example in which an electron with an initial momentum
pi collides with a lattice vibration of momentum ħK. The result of the interaction is
that the electron’s momentum is deflected through a small angle θ to pf which still
has a component along the original direction x. This is called a low-angle scattering
process. It will take many such collisions to reverse the electron’s momentum which
corresponds to flipping the momentum along the +x direction to the −x direction.
Recall that the momentum gained from the field is actually very small compared
with the momentum of the electron which is mevF. A scattered electron must have
an energy close to EF because lower energy states are filled. Thus, pi and pf have
approximately the same magnitude pi = pf = mevF as shown in Figure 4.57.
At temperatures above the Debye temperature, we can assume that most of the
phonons are vibrating with the Debye frequency ωmax, and the phonon concentration
nph increases as T. These phonons have sufficient energies and momenta to fully
scatter the electron on impact. Thus,
σ ∝ τ ∝

1
1
∝
nph
T

[4.73a]

When T < TD, the phonon concentration follows nph ∝ T 3, and the mean phonon
energy Eph ∝ T , because, as the temperature is raised, higher frequencies are excited.
However, these phonons have low energy and small momenta, thus they only cause
small-angle scattering processes as in Figure 4.57. The average phonon momentum
Final momentum

E
e–

pf
pi
Initial
momentum

pf
θ
pi

Phonon
x

/hK

Figure 4.57 Low-angle
scattering of a conduction
electron by a phonon.

Electrical
conductivity
T > TD

388

CHAPTER 4

∙

MODERN THEORY OF SOLIDS

ħK is also proportional to the temperature (recall that at low frequencies Figure 4.50a
shows that ħω ∝ ħK). It will take many such collisions, say N, to flip the electron’s
momentum by 2mevF from +mevF to −mevF. During each collision, a phonon of
momentum ħK is absorbed as shown in Figure 4.57. Thus, if all phonons deflected
the electron in the same angular direction, the collisions would sequentially add to θ
in Figure 4.57, and we will need (2mevF)∕(ħK) number of steps to flip the electron’s
momentum. The actual collisions add θ’s randomly and the process is similar to
particle diffusion, random walk, in Section 1.8.2 (L2 = Na2, where L = displaced
distance after N jumps and a = jump step). Thus,
N=

(2mevF ) 2
(ħK)

2

∝

1
T2

The conductivity is therefore given by
Electrical
conductivity
T < TD

σ ∝ Nτ ∝

N
1
∝ 5
nph
T

[4.73b]

which is indeed observed for Cu in Figure 2.8 when T < TD over the range where
impurity scattering is negligible.

ADDITIONAL TOPICS
4.11

BAND THEORY OF METALS: ELECTRON
DIFFRACTION IN CRYSTALS

A rigorous treatment of the band theory of solids involves extensive quantum
mechanical analysis and is beyond the scope of this book. However, we can attain
a satisfactory understanding through a semiquantitative treatment.
We know that the wavefunction of the electron moving freely along x in space
is a traveling wave of the spatial form ψk(x) ∝ exp( jkx), where k is the wavevector
k = 2π∕λ of the electron and ħk is its momentum in the crystal. Here, ψk(x) represents
a traveling wave because it must be multiplied by exp(−jωt), where ω = E∕ħ, to get
the total wavefunction Ψ(x, t) ∝ exp[ j(kx − ωt)].
We will assume that an electron moving freely within the crystal and within a
given energy band should also have a traveling wave type of wavefunction,
ψk(x) = A exp( jkx)
[4.74]
where k is the electron wavevector in the crystal and A is the amplitude. This is a
reasonable expectation, since, to a first order, we can take the PE of the electron
inside a solid as zero, V = 0. Yet, the PE must be large outside, so the electron is
contained within the crystal. When the PE is zero, Equation 4.74 is a solution to the
Schrödinger equation. The momentum of the electron described by the traveling wave
Equation 4.74 is then ħk and its energy is
(ħk) 2
Ek =
[4.75]
2me
where me is the mass of the electron (Equation 4.75 corresponds to the familiar
energy versus momentum relation for a free particle.)

4 .1 1

BAND THEORY OF METALS: ELECTRON DIFFRACTION IN CRYSTALS

389

Reflected waves
Backward wave
ψ–k

B′

A′

C′

ψk
Forward wave
x
B

A

C

a

Figure 4.58 An electron wave propagation
through a simple lattice.
For certain k values, the reflected waves at
successive atomic planes reinforce each
other, giving rise to a reflected wave traveling
in the backward direction. The electron
cannot then propagate through the crystal.

The electron, as a traveling wave, will freely propagate through the crystal.
However, not all traveling waves, can propagate in the lattice. The electron cannot
have any k value in Equation 4.74 and still move through the crystal. Waves can be
reflected and diffracted, whether they are electron waves, X-rays, or visible light.
Diffraction occurs when reflected waves interfere constructively. Certain k values
will cause the electron wave to be diffracted, preventing the wave from propagating.
The simplest illustration that certain k values will result in the electron wave
being diffracted is shown in Figure 4.58 for a hypothetical linear lattice in which
diffraction is simply a reflection (what we call diffraction becomes Bragg reflection).
The electron is assumed to be propagating in the forward direction along x with a
traveling wave function of the type in Equation 4.74. At each atom, some of this
wave will be reflected. At A, the reflected wave is A′ and has a magnitude A′. If the
reflected waves A′, B′, and C′ reinforce each other, a full reflected wave will be
created, traveling in the backward direction. The reflected waves A′, B′, C′, . . . will
reinforce each other if the path difference between A′, B′, C′, . . . is nλ, where λ is
the wavelength and n = 1, 2, 3, . . . is an integer. When wave B′ reaches A′, it has
traveled an additional distance of 2a. The path difference between A′ and B′ is
therefore 2a. For A′ and B′ to reinforce each other, that is for constructive interference, we need
2a = nλ

n = 1, 2, 3, . . .

Substituting λ = 2π∕k, we obtain the condition in terms of k
k=

nπ
a

n = 1, 2, 3, . . .

[4.76]

Thus, whenever k is such that it satisfies the condition in Equation 4.76, all the
reflected waves reinforce each other and produce a backward-traveling, reflected
wave of the following form (with a negative k value):
ψ−k(x) = A exp(−jkx)

[4.77]

This wave will also probably suffer a reflection, since its k satisfies Equation 4.76,
and the reflections will continue. The crystal will then contain waves traveling in
the forward and backward directions. These waves will interfere to give standing
waves inside the crystal. Hence, whenever the k value satisfies Equation 4.76, traveling

390

CHAPTER 4

∙

MODERN THEORY OF SOLIDS
k=±π/a

Figure 4.59 Forward and backward waves
in the crystal with k = ±π∕a give rise to two
possible standing waves ψc and ψs. Their
probability density distributions ∣ψc∣2 and
∣ψs∣2 have maxima either at the ions or
between the ions, respectively.

∣ψc∣2

Energy = Ec

∣ψs∣2
Energy = Es

waves cannot propagate through the lattice. Instead, there can only be standing
waves. For k satisfying Equation 4.76, the electron wavefunction consists of waves
ψk and ψ−k interfering in two possible ways to give two possible standing waves:
ψc (x) = A exp( jkx) + A exp(−jkx) = Ac cos(
ψs (x) = A exp( jkx) − A exp(−jkx) = As sin(

nπx
a )

[4.78]

nπx
a )

[4.79]

The probability density distributions ∣ψc(x)∣2 and ∣ψs(x)∣2 for the two standing
waves are shown in Figure 4.59. The first standing wave ψc(x) is at a maximum
on the ion cores, and the other ψs(x) is at a maximum between the ion cores. Note
also that both the standing waves ψc(x) and ψs(x) are solutions to the Schrödinger
equation.
The closer the electron is to a positive nucleus, the lower is its electrostatic PE,
by virtue of −e2∕4πεor. The PE of the electron distribution in ψc(x) is lower than
that in ψs(x), because the maxima for ψc(x) are nearer the positive ions. Therefore, the
energy of the electron in ψc(x) is lower than that of the electron in ψs(x), or Ec < Es.
It is not difficult to evaluate the energies Ec and Es. The kinetic energy of the
electron is the same in both ψc(x) and ψs(x), because these wavefunctions have the
same k value and KE is given by (ħk)2∕2me. However, there is an electrostatic PE
arising from the interaction of the electron with the ion cores, and this PE is different for the two wavefunctions. Suppose that V(x) is the electrostatic PE of the electron at position x. We then must find the average, using the probability density
distribution. Given that ∣ψc(x)∣2 dx is the probability of finding the electron at x in
dx, the potential energy Vc of the electron is simply V(x) averaged over the entire
linear length L of the crystal. Thus, the potential energy Vc for ψc(x) is
Vc =

∫

L

1
V(x)∣ψc (x)∣2 dx = −Vn
L 0

[4.80]

where Vn is the numerical result of the integration, which depends on k = nπ∕a or
n, by virtue of Equation 4.78. The integration in Equation 4.80 is a negative number
that depends on n. We do not need to evaluate the integral, as we only need its final
numerical result.
Using ∣ψs(x)∣2, we can also find Vs, the PE associated with ψc(x). The result is
that Vs is a positive quantity given by +Vn, where Vn is again the numerical result
of the integration in Equation 4.80, which depends on n. The energies of the

4 .1 1

BAND THEORY OF METALS: ELECTRON DIFFRACTION IN CRYSTALS

wavefunctions ψc and ψs whenever k = nπ∕a are
Ec =

(ħk) 2
− Vn
2me

k=

nπ
a

[4.81]

Es =

(ħk) 2
+ Vn
2me

k=

nπ
a

[4.82]

Clearly, whenever k has the critical values nπ∕a, there are only two possible
values Ec and Es for the electron’s energy as determined by Equations 4.81 and 4.82;
no other energies are allowed in between. These two energies are separated by 2Vn.
Away from the critical k values determined by k = nπ∕a, the electron simply propagates as a traveling wave; the wave does not get reflected. The energy is then given
by the free-running wave solution to the Schrödinger equation, that is, Equation 4.75,
Ek =

(ħk) 2
2me

Away from k =

nπ
a

[4.83]

It seems that the energy of the electron increases parabolically with k along
Equation 4.83 and then suddenly, at k = nπ∕a, it suffers a sharp discontinuity
and increases parabolically again. Although the discontinuities at the critical points
k = nπ∕a are expected, by virtue of the Bragg reflection of waves, reflection effects
will still be present to a certain extent, even within a small range around k = nπ∕a.
The individual reflections shown in Figure 4.58 do not occur exactly at the origins
of the atoms at x = a, 2a, 3a, . . . . Rather, they occur over some distance, since the
wave must interact with the electrons within the atoms to be reflected. We therefore
expect the E–k behavior to deviate from Equation 4.83 in the neighborhood of the
critical points, even if k is not exactly nπ∕a. Figure 4.60 shows the E–k behavior we
expect, based on these arguments.
In Figure 4.60, we notice that there are certain energy ranges occurring at
k = ±(nπ∕a) in which there are no allowed energies for the electron. As we saw previously, the electron cannot possess an energy between Ec and Es at k = π∕a. These
energy ranges form energy gaps at the critical points k = ±(nπ∕a).
The range of k values from zero to the first energy gap at k = ±(π∕a) defines
a zone of k values called the first Brillouin zone. The zone between the first and
second energy gap defines the second Brillouin zone, and so on. The Brillouin zone
boundaries therefore identify where the energy discontinuities, or gaps, occur along
the k axis.
Electron motion in the 3D crystal can be readily understood based on the concepts described here. For simplicity, we consider an electron propagating in a 2D
crystal, which is analogous, for example, to propagation in the xy plane of a crystal,
as depicted in Figure 4.61. For certain k values and in certain directions, the electron
will suffer diffraction and will be unable to propagate in the crystal.
Suppose that the electron’s k vector along x is k1. Whenever k1 = ±nπ∕a, the
electron will be diffracted by the planes perpendicular to x, that is, the (10) planes.30
30
We use Miller indices in two dimensions by dropping the third digit but keeping the same interpretation. The
direction along x is [10] and the plane perpendicular to x is (10).

391

392

CHAPTER 4

∙

MODERN THEORY OF SOLIDS
E

Second
Second
Brillouin First Brillouin zone Brillouin
zone
zone

Band

Energy

2V2

Energy gap

Forbidden
energies

Band
Es
–k

Ec
–2π/a

–π/a

O

Energy gap

2V1

Band

k

2π/a

π/a

Allowed
energies

Figure 4.60 The energy of the electron as a function of its wavevector k inside a 1D crystal.
There are discontinuities in the energy at k = ±nπ∕a, where the waves suffer Bragg reflections
in the crystal. For example, there can be no energy value for the electron between Ec and Es.
Therefore, Es − Ec is an energy gap at k = ±π∕a. Away from the critical k values, the E–k behavior
is like that of a free electron, with E increasing with k as E = (ħk)2∕2me. In a solid, these energies
fall within an energy band.

Figure 4.61 Diffraction of the electron in a
2D crystal.
Diffraction occurs whenever k has a component
satisfying k1 = ±nπ∕a, k2 = ±nπ∕a, or k3 =
±nπ √2∕a. In general terms, diffraction occurs
when k sin θ = nπ∕d.

45°
Electron

θ
k

k2

k1

Diffracted electron

k3

45°
y
[01]

θ

x [10]

[11]

(01) Planes

a
45°
a/√2

a
(11) Planes
(10) Planes

4 .1 1

BAND THEORY OF METALS: ELECTRON DIFFRACTION IN CRYSTALS

393

E
Band

Second
Brillouin zone

Energy gap
Band
k1[10]
E

First
Brillouin zone

Band
Energy gap

Band
Figure 4.62 The E–k behavior for the electron
along different directions in the 2D crystal.
The energy gap along [10] is at π∕a whereas it is
at √2π∕a along [11].

π √2π
a a

k3[11]

Similarly, it will be diffracted by the (01) planes whenever its k vector along y is
k2 = ±nπ∕a. The electron can also be diffracted by the (11) planes, whose separation is a∕√2. If the component of k perpendicular to the (11) plane is k3, then
whenever k3 = ±nπ(√2∕a) , the electron will experience diffraction. These diffraction conditions can all be expressed through the Bragg diffraction condition 2d
sin θ = nλ, or
k sin θ =

nπ
d

[4.84]

where d is the interplanar separation and n is an integer; d = a for (10) planes, and
d = a∕√2 for (11) planes. (See Appendix A for the derivation of Equation 4.84 for
the diffraction of X-rays.)
When we plot the energy of the electron as a function of k, we must consider
the direction of k, since the diffraction behavior in Equation 4.84 depends on sin θ.
Along x, at θ = 0, the energy gap occurs at k = ±(nπ∕a). Along θ = 45°, it is at
k = ±nπ(√2∕a), which is farther away. The E–k behavior for the electron in the 2D
lattice is shown in Figure 4.62 for the [10] and [11] directions. The figure shows
that the first energy gap along x, in the [10] direction, is at k = π∕a. Along the [11]
direction, which is at 45° to the x axis, the first gap is at k = π √2∕a.
When we consider the overlap of the energy bands along [10] and [11], in the
case of a metal, there is no apparent energy gap. The electron can always find any
energy simply by changing its direction.
The effects of overlap between energy bands and of energy gaps in different
directions are illustrated in Figure 4.63. In the case of a semiconductor, the energy
gap along [10] overlaps that along [11], so there is an overall energy gap. The electron in the semiconductor cannot have an energy that falls into this energy gap.

Bragg
diffraction
condition

394

CHAPTER 4

∙

MODERN THEORY OF SOLIDS

Energy gap
2nd BZ
2nd BZ
band
&
1st BZ
overlapped
Energy gap
band
1st BZ
band

2nd BZ
band
Energy gap
1st BZ
band
[10]

[11]

Bands
overlap
energy gaps

[10]

(a) Metal

Energy gap = Eg

[11]

Overlapped
energy gaps

(b) Semiconductor and insulator

Figure 4.63 (a) For the electron in a metal, there is no apparent energy gap because the second BZ (Brillouin zone)
along [10] overlaps the first BZ along [11]. Bands overlap the energy gaps. Thus, the electron can always find any energy
by changing its direction. (b) For the electron in a semiconductor, there is an energy gap arising from the overlap of the
energy gaps along the [10] and [11] directions. The electron can never have an energy within this energy gap Eg.

k2 [01]

Second Brillouin
zone

k3 [11]

First Brillouin
zone

– 2π
a

– πa

π
a

2π
a

k1 [10]

Figure 4.64 The Brillouin zones in two dimensions for the
cubic lattice.
The Brillouin zones identify the boundaries where there are
discontinuities in the energy (energy gaps).

The first and second Brillouin zones for the 2D lattice of Figure 4.61 are shown
in Figure 4.64. The zone boundaries mark the occurrences of energy gaps in k space
(space defined by k axes along the x and y directions). When we look at the E–k
behavior, we must consider the crystal directions. This is most conveniently done by
plotting energy contours in k space, as in Figure 4.65. Each contour connects all
those values of k that possess the same energy. A point such as P on an energy
contour gives the value of k for that energy along the direction OP. Initially, the
energy contours are circles, as the energy follows (ħk)2∕2me behavior, whatever the
direction of k. However, near the critical values, that is, near the Brillouin zone
boundaries, E increases more slowly than the parabolic relationship, as is apparent
in Figure 4.60. Therefore, the circles begin to bulge as critical k values are approached.

4 .1 1

BAND THEORY OF METALS: ELECTRON DIFFRACTION IN CRYSTALS

ky [01]

395

ky [01]
First BZ

k [11]

First BZ
Second BZ

k [11]

Second BZ
7
5
O
1
2
3

Energy contour
for E = 3 eV in
the first BZ

4.5

12
9

10

P

11
O

kx [10]

4.5

1

14
16
kx [10]

2
3 6

6

Energy contour
for E = 3 eV in
the first BZ
(a)

(b)

Figure 4.65 Energy contours in k space (space defined by kx, ky).
Each contour represents the same energy value. Any point P on the contour gives the values of kx and ky for that energy
in that direction from O. For point P, E = 3 eV and OP along [11] is k. (a) In a metal, the lowest energy in the second zone
(5 eV) is lower than the highest energy (6 eV) in the first zone. There is an overlap of energies between the Brillouin
zones. (b) In a semiconductor or an insulator, there is an energy gap between the highest energy contour (6 eV) in the
first zone and the lowest energy contour (10 eV) in the second zone.

In Figure 4.65, the high-energy contours are concentrated in the corners of the zone,
simply because the critical value is reached last along [11]. The energy contours do
not continue smoothly across the zone boundary, because of the energy discontinuity in the E–k relationship at the boundary. Indeed, Figure 4.62 shows that the lowest energy in the second Brillouin zone may be lower than the highest energy in the
first Brillouin zone.
There are two cases of interest. In the first, there is no apparent energy gap, as
in Figure 4.65a, which corresponds to Figure 4.63a. The electron can have any
energy value. In the second case, there is a range of energies that are not allowed,
as shown in Figure 4.65b, which corresponds to Figure 4.63b.
In three dimensions, the E–k energy contour in Figure 4.65 becomes a surface
in 3D k space. To understand the use of such E–k contours or surfaces, consider that
an E–k contour (or a surface) is made of many finely separated individual points,
each representing a possible electron wavefunction ψk with a possible energy E. At
absolute zero, all the energies up to the Fermi energy are taken by the valence electrons. In k space, the energy surface, corresponding to the Fermi energy is termed
the Fermi surface. The shape of this Fermi surface provides a means of interpreting
the electrical and magnetic properties of solids.
For example, Na has one 3s electron per atom. In the solid, the 3s band is half full.
The electrons take energies up to EF, which corresponds to a nearly spherical Fermi
surface within the first Brillouin zone, as indicated in Figure 4.66a. We can then say

396

CHAPTER 4

∙

MODERN THEORY OF SOLIDS

1st BZ boundary
Fermi surface

1st BZ
boundary

2nd BZ
boundary

2nd BZ
boundary

1st BZ
boundary

1st BZ
(a) Li, Na, or K

(b) Cu, Ag, or Au

(c) Be, Cd, Zn

(d) Semiconductor

Figure 4.66 Schematic sketches of Fermi surfaces in two dimensions, representing various materials qualitatively.
(a) Monovalent group IA metals. (b) Group IB metals. (c) Be (Group IIA), Zn, and Cd (Group IIB). (d) A semiconductor.

that all the valence electrons (or nearly all) in this alkali solid exhibit an E = (ħk)2∕2me
type of behavior, as if they were free. When an external force is applied, such as an
electric or magnetic field, we can treat the electron behavior as if it were free inside
the metal with a constant mass, that is, some effective mass m*e. This is a desirable
simplification for studying such metals. We can illustrate this desirability with an
example. The Hall coefficient RH derived in Chapter 2 was based on treating the
electron as if it were a free particle inside the metal, or
RH = −

1
en

[4.85]

For Na, the experimental value of RH is −2.50 × 10−10 m3 C−1. Using the density
(0.97 g cm−3) and atomic mass (23) of Na and one valence electron per atom, we
can calculate n = 2.54 × 1028 m−3 and RH = −2.46 × 10−10 m3 C−1, which is very
close to the experimental value.
In the case of Cu, Ag, and Au (the IB metals in the Periodic Table), the Fermi
surface is inside the first Brillouin zone, but it is not spherical as depicted in Figure 4.66b. Also, it touches the centers of the zone boundaries. Some of those electrons near the zone boundary behave quite differently than E = (ħk)2∕2me, although
the majority of the electrons in the sphere do exhibit this type of behavior. To an
extent, we can expect the free electron derivations to hold. The experimental value
of RH for Cu is −0.55 × 10−10 m3 C−1, whereas the expected value, based on Equation 4.85 with one electron per atom, is −0.73 × 10−10 m3 C−1, which is noticeably
greater in magnitude than the experimental value.
The divalent metals Be, Mg, and Ca have closed outer s subshells and should
have a full s band in the solid. Recall that electrons in a full band cannot respond
to an applied field and drift. We also know that there should be an overlap between
the s and p bands, forming one partially filled continuous energy band, so these
metals are indeed conductors. In terms of Brillouin zones, their structure is based
on Figure 4.63a, which has the second zone overlapping the first Brillouin zone.
The Fermi surface extends into the second zone and the corners of the first zone

DEFINING TERMS

397

are empty, as depicted in Figure 4.66c. Since there are empty energy levels next
to the Fermi surface, the electrons can gain energy and drift in response to an
applied field. But the surface is not spherical; indeed, near the corners of the first
zone, it even has the wrong curvature. Therefore, it is no longer possible to describe
these electrons on the Fermi surface as obeying E = (ħk)2∕2me. When a magnetic
field is applied to a drifting electron to bend its trajectory, its total behavior is
different than that expected when it is acting as a free particle. The external force
changes the momentum ħk and the corresponding change in the energy depends
on the Fermi surface and can be quite complicated. To finish the example on the
Hall coefficient, we note that based on two valence electrons per atom (Group IIA),
the Hall coefficient for Be should be −0.25 × 10−10 m3 C−1, but the measured
value is a positive coefficient of +2.44 × 10−10 m3 C−1. Equation 4.85 is therefore
useless. It seems that the electrons moving at the Fermi surface of Be are equivalent to the motion of positive charges (like holes), so the Hall effect registers a
positive coefficient.
The Fermi surface of a semiconductor is simply the boundary of the first Brillouin zone, because there is an energy gap between the first and the second Brillouin
zones, as depicted in Figure 4.63b. In a semiconductor, all the energy levels up to
the energy gap are taken up by the valence electrons. The first Brillouin zone forms
the valence band and the second forms the conduction band.

DEFINING TERMS
Average energy Eav of an electron in a metal is determined by the Fermi–Dirac statistics and the density of
states. It increases with the Fermi energy and also with
the temperature.
Boltzmann statistics describes the behavior of a collection of particles (e.g., gas atoms) in terms of their
energy distribution. It specifies the number of particles
N(E) with given energy, through N(E) ∝ exp(−E∕kT),
where k is the Boltzmann constant. The description is
nonquantum mechanical in that there is no restriction
on the number of particles that can have the same state
(the same wavefunction) with an energy E. Also, it applies when there are only a few particles compared to
the number of possible states, so the likelihood of two
particles having the same state becomes negligible.
This is generally the case for thermally excited electrons in the conduction band of a semiconductor, where
there are many more states than electrons. The kinetic
energy distribution of gas molecules in a tank obeys
the Boltzmann statistics.

Cathode is a negative electrode. It emits electrons or
attracts positive charges, that is, cations.
Debye frequency is the maximum frequency of lattice
vibrations that can exist in a particular crystal. It is the
cut-off frequency for lattice vibrations.
Debye temperature is a characteristic temperature of
a particular crystal above which nearly all the atoms
are vibrating in accordance with the kinetic molecular
theory, that is, each atom has an average energy (potential + kinetic) of 3kT due to atomic vibrations, and the
heat capacity is determined by the Dulong–Petit rule.
Density of states g(E) is the number of electron states
[e.g., wavefunctions, ψ (n, ℓ, mℓ, ms)] per unit energy
per unit volume. Thus, g(E) dE is the number of states
in the energy range E to (E + dE) per unit volume.
Density of vibrational states is the number of lattice
vibrational modes per unit angular frequency range.
Dispersion relation relates the angular frequency ω
and the wavevector K of a wave. In a crystal lattice, the

398

CHAPTER 4

∙

MODERN THEORY OF SOLIDS

coupling of atomic oscillations leads to a particular relationship between ω and K which determines the allowed lattice waves and their group velocities. The
dispersion relation is specific to the crystal structure,
that is, it depends on the lattice, basis, and bonding.
Effective electron mass m*e represents the inertial resistance of an electron inside a crystal against an acceleration imposed by an external force, such as the
applied electric field. If Fext = eEx is the external applied force due to the applied field Ex, then the effective
mass m*e determines the acceleration a of the electron
by eEx = m*e a. This takes into account the effect of the
internal fields on the motion of the electron. In vacuum
where there are no internal fields, m*e is the mass in
vacuum me.
Electron affinity is the energy needed to remove an
electron from the conduction band of a semiconductor
to the vacuum.
Fermi–Dirac statistics determines the probability of
an electron occupying a state at an energy level E. This
takes into account that a collection of electrons must
obey the Pauli exclusion principle. The Fermi–Dirac
function quantifies this probability via f (E) = 1∕{1 +
exp[(E − EF)∕kT]}, where EF is the Fermi energy.
Fermi energy is the maximum energy of the electrons
in a metal at 0 K.
Field emission is the tunneling of an electron from the
surface of a metal into vacuum, due to the application
of a strong electric field (typically E > 109 V m−1).
Group velocity is the velocity at which traveling
waves carry energy. If ω is the angular frequency and
K is the wavevector of a wave, then the group velocity
vg = dω∕dK.
Harmonic oscillator is an oscillating system, for example, two masses joined by a spring, that can be described by simple harmonic motion. In quantum
mechanics, the energy of a harmonic oscillator is quantized and can only increase or decrease by a discrete
amount ħω. The minimum energy of a harmonic oscillator is not zero but 12ħω (see zero-point energy).
Lattice wave is a wave in a crystal due to coupled oscillations of the atoms. Lattice waves may be traveling
or stationary waves.

Linear combination of atomic orbitals (LCAO) is a
method for obtaining the electron wavefunction in the
molecule from a linear combination of individual
atomic wavefunctions. For example, when two H atoms A and B come together, the electron wavefunctions, based on LCAO, are
ψa = ψ1s(A) + ψ1s(B)
ψb = ψ1s(A) − ψ1s(B)
where ψ1s(A) and ψ1s(B) are atomic wavefunctions
centered around the H atoms A and B, respectively.
The ψa and ψb represent molecular orbital wavefunctions for the electron; they reflect the behavior of
the electron, or its probability distribution, in the
molecule.
Mode or state of lattice vibration is a distinct, independent way in which a crystal lattice can vibrate with
its own particular frequency ω and wavevector K.
There are only a finite number of vibrational modes in
a crystal.
Molecular orbital wavefunction, or simply molecular orbital, is a wavefunction for an electron within a
system of two or more nuclei (e.g., molecule). A molecular orbital determines the probability distribution
of the electron within the molecule, just as the atomic
orbital determines the electron’s probability distribution within the atom. A molecular orbital can take two
electrons with opposite spins.
Orbital is a region of space in an atom or molecule
where an electron with a given energy may be found.
An orbit, which is a well-defined path for an electron,
cannot be used to describe the whereabouts of the electron in an atom or molecule because the electron has a
probability distribution. Orbitals are generally represented by a surface within which the total probability is
high, for example, 90 percent.
Orbital wavefunction, or simply orbital, describes
the spatial dependence of the electron. The orbital is
ψ(r, θ, ϕ), which depends on n, ℓ, and mℓ, and the spin
dependence ms is excluded.
Phonon is a quantum of lattice vibrational energy of
magnitude ħω, where ω is the vibrational angular frequency. A phonon has a momentum ħK where K is the
wavevector of the lattice wave.

QUESTIONS AND PROBLEMS
Photoemission is the emission of an electron from the
surface of a metal or a semiconductor due to the absorption of an incident photon.
Secondary emission is the emission of an electron
from the surface of a metal or a semiconductor when
the surface is bombarded by a projectile (energetic)
electron. The bombarding electron and the emitted
electron are called the primary electron and the secondary electron, respectively.
Seebeck effect is the development of a built-in potential difference across a material as a result of a temperature gradient. If dV is the built-in potential across a
temperature difference dT, then the Seebeck coefficient S is defined as S = dV∕dT. The coefficient gauges
the magnitude of the Seebeck effect. Only the net Seebeck voltage difference between different metals can
be measured. The principle of the thermocouple is
based on the Seebeck effect.
State is a possible wavefunction for the electron that
defines its spatial (orbital) and spin properties, for

399

example, ψ (n, ℓ, mℓ, ms) is a state of the electron. From
the Schrödinger equation, each state corresponds to a
certain electron energy E. We thus speak of a state with
energy E, state of energy E, or even an energy state.
Generally there may be more than one state ψ with the
same energy E.
Thermionic emission is the emission of electrons
from the surface of a heated metal.
Work function is the minimum energy needed to free
an electron from the metal at a temperature of absolute
zero. It is the energy separation of the Fermi level from
the vacuum level.
Zero-point energy is the minimum energy of a harmonic oscillator 12 ħω. Even at 0 K, an oscillator in
quantum mechanics will have a finite amount of energy
which is its zero-point energy. Heisenberg’s uncertainty principle does not allow a harmonic oscillator to
have zero energy because that would mean no uncertainty in the momentum and consequently an infinite
uncertainty in space (Δpx Δx > ħ).

QUESTIONS AND PROBLEMS
4.1

Phase of an atomic orbital
a. What is the functional form of a 1s wavefunction ψ(r)? Sketch schematically the atomic wavefunction ψls(r) as a function of distance from the nucleus.
b. What is the total wavefunction Ψls(r, t)?
c. What is meant by two wavefunctions Ψls(A) and Ψls(B) that are out of phase?
d. Sketch schematically the two wavefunctions Ψls(A) and Ψls(B) at one instant.

4.2

Molecular orbitals and atomic orbitals Consider a linear chain of four identical atoms representing a hypothetical molecule. Suppose that each atomic wavefunction is a 1s wavefunction. This system
of identical atoms has a center of symmetry O with respect to the center of the molecule (midway
between the second and the third atom), and all molecular wavefunctions must be either symmetric
or antisymmetric about O.
a. Using the LCAO principle, sketch the possible molecular orbitals.
b. Sketch the probability distributions ∣ψ∣2.
c. If more nodes in the wavefunction lead to greater energies, order the energies of the molecular
orbitals.
Note: The electron wavefunctions, and the related probability distributions, in a simple potential
