Repository: dhruvvenkat/2A-assistants

trying out this new method of studying!

File: courses/ece109-materials/text/ECE 109 Electronic Materials & Devices Principles of 4th Ed.txt (part 27 of 63)
Questions and Problems 847
Chapter 9
Optical Properties of Materials
energy well that are shown in Figure 3.16 can be used as a rough guide toward finding the appropriate molecular wavefunctions in the four-atom symmetric molecule. For example, if we were to smooth
the electron potential energy in the four-atom molecule into a constant potential energy, that is,
generate a potential energy well, we should be able to modify or distort, without flipping, the molecular orbitals to somewhat resemble ψ1 to ψ4 sketched in Figure 3.16. Consider also that the number
of nodes increases from none for ψ1 to three for ψ4 in Figure 3.16.

400

CHAPTER 4

4.3

∙

MODERN THEORY OF SOLIDS

Work function of metals and crystal planes The work function of a metal Φ represents the energy
needed to eject and electron from the Fermi level to the vacuum level. However, this energy depends
on the surface of the crystal involved on extracting the electron. Φ depends on the crystal plane from
which the electron is ejected. Surface conditions such as a thin oxide layer or contaminants on the
surface would obviously modify the observed Φ. Measurements of Φ are therefore done under high
vacuum condition on clean crystal surfaces. Table 4.6 lists measured Φ for single crystal and polycrystalline samples of Al, Au, and Ag that have a cubic crystal structure (FCC). Φ has been obtained for
three different planes in the case of single crystals. (a) What are the average Φav and mean standard
deviation of the work function for the three planes for each crystal? (b) What is the percentage difference
between the Φ for the polycrystalline sample and Φav? (c) In (a), your averaging gave equal weighting
to each plane, Φav = (Φ001 + Φ011 + Φ111)∕3. How would you modify the averaging process to represent the different percentages of crystal planes that appear on the surface of a polycrystalline sample?
Table 4.6 The work function Φ (in eV) of aluminum, gold, and silver
for single crystal and polycrystalline samples
Φ (eV)
Sample
Aluminum (Al)
Gold (Au)
Silver (Ag)

(100)
4.41
5.47
4.64

(110)
4.06
5.37
4.52

(111)
4.24
5.31
4.74

Polycrystalline
4.28
5.40
4.65

Data from Michaelson, H.B., IBM Journal of Research and Development, 22, 72,
1977 and Uda, M., et al, Journal of Electron Spectroscopy and Related
Phenomena, 88, 643, 1998.

4.4

Electronegativity and the work function of metals The electronegativity of an atom represents its
relative ability to attract the electrons in a bond it forms with another atom. The ionization energy
EI of a neutral atom is the energy needed to remove an electron from the atom. Electron affinity EA is
the energy released when an electron is added to a neutral atom, which becomes an anion. Table 4.7
lists EI and EA for Group IA, IB, and IIA metals. The Mulliken electronegativity of an atom is
defined as χM = 12 (EI + EA ) , which is in eV. Higher values of χM indicate a stronger ability to attract
electrons. It has been argued that a metal whose atoms have a higher electronegativity should also
have a higher work function Φ. Table 4.7 lists EI and EA for metal atoms in groups IA, IB, and IIA,
and also lists Φ for the metal itself. (IIB is excluded as there are no reliable EA values, and their
anions are not stable.) Plot χM versus Φ. What is your conclusion? What would be an empirical
relationship for all three groups?

Table 4.7 EI and EA for metal atoms in groups IA, IB, and IIA, and also Φ for the metal itself.
Φ is for the polycrystalline structure
Li

Na

K

Rb

Cs

Cu

Ag

Au

Ca

Sr

Ba

EI (eV) 5.3917 5.1391 4.3407 4.1771 3.8939 7.7264 7.5762 9.2255 6.1132 5.6949 5.2117
EA (eV) 0.6181 0.5479 0.5015 0.4859 0.4716 1.235 1.302 2.30863 0.02455 0.048 0.14462
Φ (eV) 2.9
2.75
2.3
2.16
2.1
4.65
4.3
5.1
2.87
2.59
2.52

Data extracted and combined from Ed. Haynes, W.M., CRC Handbook of Chemistry and Physics, 94th Edition,
2013-2014, Boca Raton, FL: CRC Press and, Φ from Michaelson, H.B., IBM Journal of Research and Development,
22, 72, 1977.

4.5

Secondary electron emission and photomultiplier tubes Consider a photomultiplier tube as shown
in Figure 4.20. When an electron emitted from a photocathode, it is accelerated and it strikes a dynode.
The primary electron enters the dynode material and ejects an electron by a process called secondary

QUESTIONS AND PROBLEMS
electron emission as shown in Figure 4.21b. If δ is the secondary electron emission yield, then after
N dynodes the overall gain G = δN. δ increases with the kinetic energy Ep of the incident primary
electron. The more energetic is the incident primary electron, the more it can ionize the medium and
release secondary electrons. Thus, in general δ ≈ AE αp, where Ep is the energy of the primary electron,
and A and α are constants. There is however a limit and δ eventually saturates and then decreases
with Ep. At very high energies, the primary electron penetrates too far into the solid and the secondary electrons are not able to reach the surface to escape. A suitable voltage divider circuit provides
a voltage difference V between successive dynodes so that the energy of the primary electron upon
impact with the dynode is eV. A particular photomultiplier tube has GaP:Cs coated on the dynodes.
R&D team has measured δ for GaP:Cs and has found that δ = 3.7 when V = 100 V. How many
dynodes are needed to achieve a gain of 105 at V = 100 V? Suppose that the effective distance from
one dynode to the next (the electron path) is roughly 10 mm. What is the transit time from one dynode
to the next and the shortest response time of the tube with gain 105?
4.6

Diamond and tin Germanium, silicon, and diamond have the same crystal structure, that of diamond. Bonding in each case involves sp3 hybridization. The bonding energy decreases as we go from
diamond to Si to Ge, as noted in Table 4.8.
a. What would you expect for the bandgap of diamond? How does it compare with the experimental value of 5.5 eV?
b. Tin has a tetragonal crystal structure, which makes it different than its group members, diamond,
silicon, and germanium.
1. Is it a metal or a semiconductor?
2. What experiments do you think would expose its semiconductor properties?

Table 4.8
Property
Melting temperature, °C
Covalent radius, nm
Bond energy, eV
First ionization energy, eV
Bandgap, eV

Diamond

Silicon

Germanium

Tin

3800
0.077
3.60
11.26
?

1417
0.117
1.84
8.15
1.12

937
0.122
1.7
7.88
0.67

232
0.146
1.2
7.33
?

4.7

Compound III–V Semiconductors Indium as an element is a metal. It has a valency of III. Sb as
an element is a metal and has a valency of V. InSb is a semiconductor, with each atom bonding to
four neighbors, just like in silicon. Explain how this is possible and why InSb is a semiconductor and
not a metal alloy. (Consider the electronic structure and sp3 hybridization for each atom.)

4.8

Compound II–VI semiconductors CdTe is a semiconductor, with each atom bonding to four neighbors, just like in silicon. In terms of covalent bonding and the positions of Cd and Te in the Periodic
Table, explain how this is possible. Would you expect the bonding in CdTe to have more ionic
character than that in III–V semiconductors?

*4.9

Density of states for a 2D electron gas Consider a 2D electron gas in which the electrons are
restricted to move freely within a square area a2 in the xy plane. Following the procedure in Section 4.5,
show that the density of states g(E) is constant (independent of energy).

*4.10

Boltzman statistics Consider a collection of particles described by Boltzmann statistics. Show that
is P(E) = A exp(−βE), where A and β are constants, is a solution to Equations 4.11 and 4.12. Let
g(E)dE be the number of states in a small range dE around E where g(E) is called the density of states.
The number of particles in dE is then P(E)g(E)dE. Take g(E) ∝ E1∕2 and find the average particle
energy. Experiments carried out on measuring the velocity distribution among gas atoms in a tank shows
that the average kinetic energy of an atom is (3∕2)kT. What should β be? What is your conclusion?

401

402

CHAPTER 4

∙

MODERN THEORY OF SOLIDS

4.11

Fermi–Dirac statistics Consider a collection of particles obeying the Pauli exclusion principle and
conservation of energy during their interactions. Show that f(E) = 1∕[A exp(−βE) + 1], where A and
β are constants, is a solution to Equations 4.15 and 4.16. Consider two energy levels E1 and E2
populated by N1 and N2 number of electrons respectively. What is the ratio N2∕N1 for Boltzmann and
Fermi–Dirac statistics? Show that at sufficiently high energies, the Fermi–Dirac statistics approaches
the Boltzmann statistics. What should A and β be? What is your conclusion?

4.12

Density of states in a band Consider the density of states function in Equation 4.10. By substituting the units for each variable and by using suitable interrelations between units, show that the units
for g(E) is J−1 m−3.

4.13

Fermi–Dirac distribution Consider the Fermi–Dirac function, f(E) = 1∕[e(E−EF)∕kT + 1] . Define
x = (E − EF)∕kT and hence show that f′(x) = df(x)∕dx = −ex∕(ex + 1)2. (a) Plot f(x) versus x and
y = ∣ f ′(x)∕f′(0)∣ vs. x. (b) What are f and y at x = ±2? What does the interval Δx = 4 about x = 0
represent? (c) Show that the width Δx of the y vs. x curve between the y = 0.1 values is approximately
7.2. (d) What are your conclusions?

4.14

Fermi energy of Cu The Fermi energy of electrons in copper at room temperature is 7.0 eV. The
electron drift mobility in copper, from Hall effect measurements, is 33 cm2 V−1 s−1.
a. What is the speed vF of conduction electrons with energies around EF in copper? By how many
times is this larger than the average thermal speed vthermal of electrons, if they behaved like an
ideal gas (Maxwell–Boltzmann statistics)? Why is vF much larger than vthermal?
b. What is the De Broglie wavelength of these electrons? Will the electrons get diffracted by the
lattice planes in copper, given that interplanar separation in Cu = 2.09 Å? (Solution guide: Diffraction of waves occurs when 2d sin θ = λ, which is the Bragg condition. Find the relationship
between λ and d that results in sin θ > 1 and hence no diffraction.)
c. Calculate the mean free path of electrons at EF and comment.

4.15

Free electron model, Fermi energy, and density of states Na and Au both are valency I metals;
that is, each atom donates one electron to the sea of conduction electrons. Calculate the Fermi
energy (in eV) of each at 300 K and 0 K. Calculate the mean speed of all the conduction electrons
and also the speed of electrons at EF for each metal. Calculate the density of states as states per
eV cm−3 at the Fermi energy.

4.16

Fermi energy and electron concentration Consider the metals in Table 4.9 from Groups I, II, and
III in the Periodic Table. Calculate the Fermi energies at absolute zero, and compare the values with
the experimental values. What is your conclusion?

Table 4.9

Metal

Group

M at

Density (g cm−3)

EF(eV)
[Calculated]

EF(eV)
[Experiment]

Cu
Zn
Al

I
II
III

63.55
65.38
27

8.96
7.14
2.70

—
—
—

6.5
11.0
11.8

4.17

Temperature dependence of the Fermi energy
a. Given that the Fermi energy for Cu is 7.0 eV at absolute zero, calculate the EF at 300 K. What
is the percentage change in EF and what is your conclusion?
b. Given the Fermi energy for Cu at absolute zero, calculate the average energy and mean speed
per conduction electron at absolute zero and 300 K, and comment.

QUESTIONS AND PROBLEMS
4.18

403

Fermi energy in Mg The density and atomic mass of Mg are 1.74 g cm−3, and 24.31 g mol−1. Mg
is in Group II in the Periodic Table. Calculate the Fermi energy of the electrons in Mg in eV to two
decimal places. When a Mg target is bombarded by electrons in a vacuum tube, soft X-ray are emitted whose spectra are shown in Table 4.10 in two rows at a time as photon energy hf (eV) and relative
intensity I, where the maximum value of I has been assigned 100. Plot I versus hf. Plot also I∕f 3
versus hf, but with maximum I∕f 3 set to 100. What is your conclusion? The reason for dividing I by
f 3 is that the emitted X-ray intensity is proportional to two factors: (a) the concentration of electrons
nE at E that can fall down to the vacated L-shell, and (b) a quantum mechanical transition probability
that depends on (hf )3.

Table 4.10 Soft X-ray emission data from a magnesium target in an X-ray tube. Electron
bombardment of the target knocks out L-shell electrons. Conduction electrons fall
down in energy and fill the vacated L-states
hf (eV)
I
hf (eV)
I
hf (eV)
I

39.5
0.57
44.5
48.4
48.9
90.9

40
0.70
45
57.7
49
96.4

40.5
1.12
45.5
64.5
49.1
100.0

41
2.45
46
70.7
49.2
83.5

41.5
3.99
46.5
75.6
49.3
43.5

42
6.26
47
79.8
49.4
15.3

42.5
11.0
47.5
82.4
49.5
7.48

43
18.1
48
83.2
49.6
4.02

43.5
27.1
48.4
81.4
50
1.16

44
37.4
48.8
85.4
50.4
0.43

Data extracted from Cady, W.M., and Tomboulian, D.H., Physical Review, 57, 381, Table I, 1941.

4.19

Conductivity of metals in the free electron model Consider the general expression for the conductivity of metals in terms of the density of states g(EF) at EF given by
1
σ = e2v 2F τg(EF )
3
Show that within the free electron theory, this reduces to σ = e2nτ∕me, the Drude expression.

4.20

Show that within the free electron theory, the

Mean free path of conduction electrons in a metal
mean free path ℓ and conductivity σ are related by
σ=

e2
31∕3π2∕3ħ

ℓn

2∕3

−5

= 7.87 × 10 ℓn

2∕3

Calculate ℓ for Cu and Au, given each metal’s resistivity of 17 nΩ m and 22 nΩ m, respectively, and
that each has a valency of I.
*4.21

Mean free path
and conductivity
in the free
electron model

Low-temperature heat capacity of metals The heat capacity of conduction electrons in a metal is
proportional to the temperature. The overall heat capacity of a metal is determined by the lattice heat
capacity, except at the lowest temperatures. If δEt is the increase in the total energy of the conduction
electrons (per unit volume) and δT is the increase in the temperature of the metal as a result of heat
addition, Et has been calculated as follows:
∞

Et =

∫ Eg(E) f (E) dE = E (0) + (π4 )n(kT)
E
2

2

t

FO

0

where Et(0) is the total energy per unit volume at 0 K, n is the concentration of conduction electrons,
and EFO is the Fermi energy at 0 K. Show that the heat capacity per unit volume due to conduction
electrons in the free electron model of metals is
π2 nk2
T = γT
Ce = (
2 EFO )

[4.86]

Heat capacity of
conduction
electrons

404

CHAPTER 4

∙

MODERN THEORY OF SOLIDS

where γ = (π2∕2)(nk2∕EFO). Calculate Ce for Cu, and then using the Debye equation for the lattice
heat capacity, find Cv for Cu at 10 K. Compare the two values and comment. What is the comparison
at room temperature? (Note: Cvolume = Cmolar(ρ∕Mat), where ρ is the density in g cm−3, Cvolume is in
J K−1 cm−3, and Mat is the atomic mass in g mol−1.)
4.22

Thermoelectric effects and EF Consider a thermocouple pair that consists of gold and aluminum.
One junction is at 100 °C and the other is at 0 °C. A voltmeter (with a very large input resistance)
is inserted into the aluminum wire. Use the properties of Au and Al in Table 4.3 to estimate the emf
registered by the voltmeter and identify the positive end.

4.23

The thermocouple equation Although inputting the measured emf for V in the thermocouple equation V = c1ΔT + c2(ΔT)2 leads to a quadratic equation, which in principle can be solved for ΔT, in
general ΔT is related to the measured emf via
ΔT = a1V + a2V 2 + a3V 3 + · · ·
with the coefficients a1, a2, etc., determined for each pair of TCs. By carrying out a Taylor’s expansion of the TC equation, find the first two coefficients a1 and a2. Using an emf table for the K-type
thermocouple or Figure 4.41, evaluate a1 and a2.

*4.24

Seebeck coefficient of Pt and other metals Table 4.11 gives the Seebeck coefficient of Pt as a
function of temperature. (a) Obtain a third order polynomial to describe the data. (b) Estimate the
Seebeck coefficient of gold and chromel listed in Table 4.4 at 27 °C, by assuming that over the
temperature range 0–200 °C, we can write S = a0 + a1T where a0 and a1 are constants specific to
each material. How would you improve your estimation?

Table 4.11 The Seebeck coefficient of Pt
T(K)
S(μV∕K)
T(K)
S(μV∕K)

273
−4.04
800
−14.14

300
−4.92
900
−15.66

350
−6.33
1000
−17.21

400
−7.53
1100
−18.77

450
−8.59
1200
−20.29

500
−9.53
1300
−21.78

600
−11.22
1400
−23.18

700
−12.71
1600
−25.67

NOTE: Data extracted from Roberts, R.B., Philosophical Magazine B, 43, 1125, 1981.

4.25

Au–Pt thermocouple Consider a gold–platinum thermocouple with one junction at 0 °C. According
to a NIST (National Institute of Standards and Technology) report (NIST Special Publication, 260–134),
over the range 0 to 1000 °C, the Au–Pt thermocouple has excellent stability (against oxidation) over
hundreds of hours of use and high temperature accuracy. The emfs generated at five different temperatures are listed in Table 4.12. There are thus six data points. (a) By suitably plotting the data,
obtain the coefficients c1 and c2 in the thermocouple equation in Equation 4.35 What should be the
emf at 500 °C?

Table 4.12 Emf measured at various temperatures for the hot junction of an Au-Pt
thermocouple pair
T °C
Emf (mV)

0
0

156.60
1.3508

231.93
2.2361

419.53
4.9455

660.32
9.3203

961.78
16.1205

The hot junction temperature corresponds to the melting temperature of various metals, which ensures that this
junction temperature is known with a high precision.
Data extracted from NIST Special Publication, October 1, 1997, pp. 260-134. Data rounded up by the author.

QUESTIONS AND PROBLEMS
*4.26

Temperature measurements with a thermocouple An engineer with limited resources wants to
measure the temperature (T1) of a furnace. He grabs an aluminum and a copper wire, makes a junction and inserts the junction into the furnace as in Figure 4.67a, and simply connects the other end
to the terminals of a digital voltmeter. He reads a voltage of 1.320 mV with the copper side positive.
He knows that the room temperature (T2) is usually between 20 °C and 25 °C and the DVM has an
accuracy of ±0.005 mV. He has been given Table 4.3. What is the furnace temperature (T1)? Later, he
comes across some ice, makes an ice-water bath and uses another copper wire to generate a second junction as in Figure 4.67b. He inserts this junction into the ice-water bath (0 °C). The voltmeter now registers
1.401 mV. What is the furnace temperature? Why did he decide to use an ice-water as a reference? What
is the room temperature? What is the measurement error in temperature? What is your conclusion?

(a)

(b)
DVM

B
T2

Furnace
T1

A

Hot

1.401 mV

1.320 mV

DVM

Furnace

B
T2

A

T1
Hot

B
T0
Ice-water mixture
(Ice bath)

Figure 4.67 (a) The simplest measurement of temperature T1 using a thermocouple without a junction
at a reference temperature. The temperature of the DVM terminals is T2 (or room temperature). (b) Usual
temperature measurement involves a second junction at a reference temperature T0, normally ice-water
mixture, which is at 0 °C.
4.27

The thermocouple equation Given a linear expression for SAB ≈ a0 + a1T, where a0 and a1 are
constants, derive the thermocouple equation and express c1 and c2 in terms of a0, a1, and To.

4.28

Selecting thermocouple pairs Consider the metals shown in Table 4.4. Which metal pair would
generate the maximum thermoelectric emf for a given temperature difference? Which pair would
generate the smallest emf? Consider two thermocouple pairs, labeled E and T. E uses a chromel
(90%Ni-10%Cu)-constantan (57%Cu-43%Ni) pair whereas T uses a copper (Cu)-constantan (57%Cu43%Ni) pair. With the cold junction at 0 °C, and the other at 100 °C, the thermocouple E measures
6.319 mV whereas T measures 4.279 mV. What would be the magnitude of the voltage measured by
a copper–chromel pair?

4.29

Thermionic emission A vacuum tube is required to have a cathode operating at 800 °C and providing an emission (saturation) current of 10 A. What should be the surface area of the cathode for the
two materials in Table 4.13? What should be the operating temperature for the Th on W cathode, if
it is to have the same surface area as the oxide-coated cathode?
Table 4.13
Be (A m−2 K−2)
Th on W
Oxide coating

3 × 10
100

4

Φ (eV)
2.6
1

405

406

CHAPTER 4

∙

MODERN THEORY OF SOLIDS

4.30

Field-assisted emission in MOS devices Metal-oxide-semiconductor (MOS) transistors in microelectronics have a metal gate on an SiO2 insulating layer on the surface of a doped Si crystal. Consider
this as a parallel plate capacitor. Suppose the gate is an Al electrode of area 50 μm × 50 μm and has
a voltage of 10 V with respect to the Si crystal. Consider two thicknesses for the SiO2, (a) 100 Å
and (b) 40 Å, where (1 Å = 10−10 m). The work function of Al is 4.2 eV, but this refers to electron
emission into vacuum, whereas in this case, the electron is emitted into the oxide. The potential energy
barrier ΦB between Al and SiO2 is about 3.1 eV, and the field-emission current density is given by
Equation 4.48a and b. Calculate the field-emission current for the two cases. For simplicity, take me
to be the electron mass in free space. What is your conclusion?

4.31

CNTs and field emission The electric field at the tip of a sharp emitter is much greater than the
“applied field,” Eo. The applied field is simply defined as VG∕d where d is the distance from the
cathode tip to the gate or the grid; it represents the average nearly uniform field that would exist if
the tip were replaced by a flat surface so that the cathode and the gate would almost constitute a
parallel plate capacitor. The tip experiences an effective field E that is much greater than Eo, which
is expressed by a field enhancement factor β that depends on the geometry of the cathode–gate
3∕2
emitter, and the shape of the emitter; E = βEo. Further, we can take Φ 1∕2
in Equation 4.48.
eff Φ ≈ Φ
The final expression for the field-emission current density then becomes

Fowler–
Nordheim field
emission current

J=

1.5 × 10 −6 2 2
10.4
6.44 × 107 Φ 3∕2
β Eo exp( 1∕2 )exp(−
)
Φ
βEo
Φ

[4.87]

where J is in A cm−2, Eo is in V cm−1, and Φ is in eV. For a particular CNT emitter, Φ = 4.9 eV.
Estimate the applied field required to achieve a field-emission current density of 100 mA cm−2 in the
absence of field enhancement (β = 1) and with a field enhancement of β = 800 (typical value for a
CNT emitter).
4.32

Nordheim–Fowler field emission in an FED Table 4.14 shows the results of I–V measurements
on a particular field emission device based on Figure 4.46a where VG is the gate voltage. By a suitable plot show that the I–V follows the Nordheim–Fowler emission characteristics.

Table 4.14 Results of current vs. gate voltage tests on a field emission device
VG (V)
Iemission (μA)

44
9.40

46
20.4

48
34.1

50
61

52
93.8

53.8
142.5

56.2
202

58.2
279

60.4
367

4.33

Lattice waves and heat capacity
a. Consider an aluminum sample. The nearest separation 2R (2 × atomic radius) between the Al–Al
atoms in the crystal is 0.286 nm. Taking a to be 2R, and given the sound velocity in Al as
5100 m s−1, calculate the force constant β in Equation 4.61. Use the group velocity vg from
the actual dispersion relation, Equation 4.57, to calculate the “sound velocity” at wavelengths of
Λ = 1 mm, 1 μm, and 1 nm. What is your conclusion?
b. Aluminum has a Debye temperature of 394 K. Calculate its specific heat at 30 °C (Darwin,
Australia) and at −30 °C (January, Resolute Nunavut, Canada).
c. Calculate the specific heat capacity of a germanium crystal at 25 °C and compare it with the
experimental value in Table 4.5.

4.34

Specific heat capacity of GaAs and InSb
a. The Debye temperature TD of GaAs is 344 K. Calculate its specific heat capacity at 30 °C and
at −30 °C.
b. For InSb, TD = 203 K. Calculate the room temperature specific heat capacity of InSb and compare it with the value expected from the Dulong–Petit rule (T > TD).

QUESTIONS AND PROBLEMS
4.35

Thermal conductivity
a. Given that silicon has a Young’s modulus of about 110 GPa and a density of 2.3 g cm−3,
calculate the mean free path of phonons in Si at room temperature.
b. Diamond has the same crystal structure as Si but has a very large thermal conductivity, about
1000 W m−1 K−1 at room temperature. Given that diamond has a specific heat capacity cs of
0.50 J K−1 g−1, Young’s modulus Y of 830 GPa, and density ρ of 0.35 g cm−3, calculate the
mean free path of phonons in diamond.
c. GaAs has a thermal conductivity of 200 W m−1 K−1 at 100 K and 80 W m−1 K−1 at 200 K.
Calculate its thermal conductivity at 25 °C and compare with the experimental value of
44 W m−1 K−1. (Hint: Take κ ∝ T−n in the temperature region of interest; see Figure 4.56.)

4.36

High temperature thermal conductivity At sufficiently high temperatures, we can assume both Cv
and vph are temperature independent. κ is then proportional to ℓph due to phonon–phonon collisions.
The probability of phonon–phonon collisions increases with the phonon concentration nph, which is
proportional to T. Thus, ℓph ∝ 1∕nph ∝ 1∕T, or κ ∝ 1∕T. Except at low temperatures, for many semiconductors, κ is taken empirically as κ = AT −n where A and n are constants. Table 4.15 shows
thermal conductivity data for a Ge crystal between 50 K and 800 K over which κ follows a κ = AT −n
type of behavior. Find A and n.

Table 4.15 Thermal conductivity vs. temperature values for a Ge crystal from 50 K to 800 K.
κ is in W cm−1 K−1 and T in K
T
κ

4.37

50
5.9

60
4.7

80
3.1

100
2.25

150
1.3

175
1.1

200
0.95

250
0.73

300
0.6

400
0.44

500
0.338

600
0.269

700
0.219

800
0.193

Low temperature thermal conductivity Table 4.16 shows the low temperature thermal conductivity
data for a LiF crystal. Show that κ is proportional to T 3.

Table 4.16 Thermal conductivity vs. temperature values for a LiF crystal at low temperatures.
κ is in W cm−1 K−1 and T in K
T
κ

1.29
0.342

1.44
0.45

1.59
0.556

1.79
0.834

2.04
1.25

2.45 2.82
2.05 3.3

3.21 3.59
4.75 6.64

4.13 4.7
9.95 14.9

5.36
21.9

5.93
30

6.96
45.0

8.02
64.7

NOTE: The crystal was a rectangular block with dimensions 7.55 mm × 6.97 mm × 60 mm and heat flow along
the long edge.
Data from Thatcher, P.D., Physical Review, 156, 975, 1967.

4.38

Thermal conductivity and sample size Table 4.17 shows the low-temperature (at 10 K) thermal
conductivity data for a LiF crystal with different cross sections a × b to heat flow. The scattering of
phonons from the sample surfaces decreases the thermal conductivity. a and b are very close in value
so you can simply average a and b and use an average width w = (a + b)∕2. How would you plot
the data to find a simple empirical equation for the observed behavior?

Table 4.17 Thermal conductivity vs. sample cross section size for a LiF crystal at 10 K
Cross section (mm × mm)
W cm−1 K−1

0.91 × 1.07
15.7

2.1 × 2.135
34.7

3.77 × 4.005
61.4

6.97 × 7.26
100

NOTE: The crystals were rectangular blocks with cross sections given in mm. The heat flow is along the long
edge, through the cross section a × b.
Data from Thatcher, P.D., Physical Review, 156, 975, 1967.

407

408

CHAPTER 4

4.39

∙

MODERN THEORY OF SOLIDS

Low temperature thermal conductivity of Si and impurities Table 4.18 shows the low-temperature
thermal conductivity data for a Si crystal that has been doped with various amounts of phosphorus.
If Nd is the dopant concentration, show that we can empirically represent the data as κ = ANd−n, where
A and n are constants. Find A and n. What is κ for a doped Si crystal with a P concentration of
3 × 1016 cm−3.

Table 4.18 Thermal conductivity versus dopant concentration in a Si crystal at 10 K
Nd (cm−3)
κ (W m−1 K−1)

7.5 × 1016
832

2.5 × 1017
545

4.7 × 1017
148

1.0 × 1018
63.6

2 × 1019
6.41

1.7 × 1020
1.61

Data combined from Slack, G., Journal of Applied Physics, 35, 3460, 1964 and Fortier, D., and Suzuki, K., Journal
of Physics, 37, 143, 1976.

*4.40

Overlapping bands Consider Cu and Ni with their density of states as schematically sketched in
Figure 4.68. Both have overlapping 3d and 4s bands, but the 3d band is very narrow compared to the
4s band. In the case of Cu the band is full, whereas in Ni, it is only partially filled.
a. In Cu, do the electrons in the 3d band contribute to electrical conduction? Explain.
b. In Ni, do electrons in both bands contribute to conduction? Explain.
c. Do electrons have the same effective mass in the two bands? Explain.
d. Can an electron in the 4s and with energy around EF become scattered into the 3d band as a
result of a scattering process? Consider both metals.
e. Scattering of electrons from the 4s band to the 3d band and vice versa can be viewed as an
additional scattering process. How would you expect the resistivity of Ni to compare with that
of Cu, even though Ni has two valence electrons and nearly the same density as Cu? In which
case would you expect a stronger temperature dependence for the resistivity?

g(E)

3d

g(E)

3d
Cu

Ni

4s

4s
EF

E

E
EF

ED

Figure 4.68 Density of states and electron filling in Cu and Ni.
*4.41

Overlapping bands at EF and higher resistivity Figure 4.68 shows the density of states for Cu
(or Ag) and Ni (or Pd). The d band in Cu is filled, and only electrons at EF in the s band make a
contribution to the conductivity. In Ni, on the other hand, there are electrons at EF both in the s and
d bands. The d band is narrow compared with the s band, and the electron’s effective mass in this d
band is large; for simplicity, we will assume m*e is “infinite” in this band. Consequently, the d-band
electrons cannot be accelerated by the field (infinite m*
e ), have a negligible drift mobility, and make
no contribution to the conductivity. Electrons in the s band can become scattered by phonons into the
d band, and hence become relatively immobile until they are scattered back into the s band when they
can drift again. Consider Ni and one particular conduction electron at EF starting in the s band. Sketch
schematically the magnitude of the velocity gained ∣vx − ux∣ from the field Ex as a function of time
for 10 scattering events; vx and ux are the instantaneous and initial velocities, and ∣vx − ux∣ increases
linearly with time, as the electron accelerates in the s band and then drops to zero upon scattering.
If τss is the mean time for s to s-band scattering, τsd is for s-band to d-band scattering, τds is for d-band

QUESTIONS AND PROBLEMS

409

to s-band scattering, assume the following sequence of 10 events in your sketch: τss, τss, τsd, τds, τss,
τsd, τds, τss, τsd, τds. What would a similar sketch look like for Cu? Suppose that we wish to apply
Equation 4.27. What does g(EF) and τ represent? What is the most important factor that makes Ni
more resistive than Cu? Consider Matthiessen’s rule. (Note: There are also electron spin related effects
on the resistivity of Ni, but for simplicity these have been neglected.)
*4.42

Seebeck coefficient and overlapping bands Figure 4.68 shows a schematic sketch of the density
of states for Cu and Ni. In the case of Ni, the 4s and 3d bands overlap and EF is near the top of the
3d band. In Cu, EF is within the 4s band only. Equation 4.32 can be applied to Cu but not Ni because,
in the case of Ni, we have two types of electrons, those in the 3d band and those in the 4s band.
Further EF is close to the top of the 3d band shown as ED in Figure 4.68. The states in the range EF
to ED have missing electrons, and hence correspond to holes, which contribute to the thermoelectric
effect. The correct Seebeck coefficient is approximately given by
π2k2T 2
S≈−
6e(ED − EF )
What is ED − EF for Ni, Pd, and Pt?

A photomultiplier tube (Hamamatsu R5108) that is used
in near infrared spectrophotometers and luminescence
measurement applications. The light entry window is
on the left and the tube is painted black to eliminate
light reflections in the spectrophotometer. The photocathode is Ag-O-Cs with a useful spectral response
range over 400 − 1200 nm. The tube has 9 dynodes
to generate a multiplication gain up to 106.
Photos by S. Kasap

A photomultiplier tube (Hamamatsu 1P21) for the
detection of low-level light in the visible range.
The photocathode is Sb-Cs with a useful spectral
response over 300 − 650 nm. The tube has
9 dynodes and a typical multiplication gain of 6 × 106.
This particular model has the advantage that its
dark current is small, which increases the signal-tonoise ratio capability of this photomultiplier tube.

Transition
metals,
overlapping
bands

PbS (lead sulfide) is a narrow bandgap semiconductor with Eg = 0.37 eV.
PbS photoconductive detectors are used for the detection of IR
radiation up to 2.9 μm. They are typically used in such applications
as radiation thermometers, flame monitors, water content and food
ingredient analyzers, spectrophotometers, etc. These PbS detectors
are mounted inside TO5 metal cases, roughly 8 mm in diameter.
Courtesy of Hamamatsu, Japan.

SiC (silicon carbide) is a semiconductor with a wide bandgap around 3 eV. This is a
SiC Schottky junction UV photodiode that is sensitive over the wavelength range
221–358 nm (UVA, UVB, UVC), and is blind to visible light. The SiC chip is mounted
inside a TO18 metal case, roughly 5 mm in diameter.
Courtesy of sglux GmbH, Germany.

A two-stage thermoelectric cooler (3 cm × 3 cm ×
1.09 cm), capable of generating a temperature
difference of 76 °C at a current of 5.70 A.
Courtesy of Laird, USA.

CHAPTER

5
Semiconductors
In this chapter we develop a basic understanding of the properties of intrinsic and

extrinsic semiconductors. Although most of our discussions and examples will be
based on Si, the ideas are applicable to Ge and to the compound semiconductors
such as GaAs, InP, and others. By intrinsic Si we mean an ideal perfect crystal of
Si that has no impurities or crystal defects such as dislocations and grain boundaries.
The crystal thus consists of Si atoms perfectly bonded to each other in the diamond
structure. At temperatures above absolute zero, we know that the Si atoms in the
crystal lattice will be vibrating with a distribution of energies. Even though the average energy of the vibrations is at most 3kT and incapable of breaking the Si–Si bond,
a few of the lattice vibrations in certain crystal regions may nonetheless be sufficiently energetic to “rupture” a Si–Si bond. When a Si–Si bond is broken, a “free”
electron is created that can wander around the crystal and also contribute to electrical conduction in the presence of an applied field. The broken bond has a missing
electron that causes this region to be positively charged. The vacancy left behind by
the missing electron in the bonding orbital is called a hole. An electron in a neighboring bond can readily tunnel into this broken bond and fill it, thereby effectively
causing the hole to be displaced to the original position of the tunneling electron.
By electron tunneling from a neighboring bond, holes are therefore also free to
wander around the crystal and also contribute to electrical conduction in the presence
of an applied field. In an intrinsic semiconductor, the number of thermally generated
electrons is equal to the number of holes (broken bonds). In an extrinsic semiconductor, impurities are added to the semiconductor that can contribute either excess electrons or excess holes. For example, when an impurity such as arsenic is added to Si,
each As atom acts as a donor and contributes a free electron to the crystal. Since
these electrons do not come from broken bonds, the numbers of electrons and holes
are not equal in an extrinsic semiconductor, and the As-doped Si in this example
will have excess electrons. It will be an n-type Si since electrical conduction will be
mainly due to the motion of electrons. It is also possible to obtain a p-type Si crystal
in which hole concentration is in excess of the electron concentration due to, for
example, boron doping.
411

412

CHAPTER 5

5.1

∙

SEMICONDUCTORS

INTRINSIC SEMICONDUCTORS

5.1.1 SILICON CRYSTAL AND ENERGY BAND DIAGRAM
The electronic configuration of an isolated Si atom is [Ne]3s2p2. However, in the
vicinity of other atoms, the 3s and 3p energy levels are so close that the interactions
result in the four orbitals ψ (3s), ψ (3px), ψ (3py), and ψ (3pz) mixing together to form
four new hybrid orbitals (called ψ hyb) that are symmetrically directed as far away
from each other as possible (toward the corners of a tetrahedron). In two dimensions,
we can simply view the orbitals pictorially as in Figure 5.1a. The four hybrid orbitals, ψhyb, each have one electron so that they are half-occupied. Therefore, a ψhyb
orbital of one Si atom can overlap a ψhyb orbital of a neighboring Si atom to form
a covalent bond with two spin-paired electrons. In this manner one Si atom bonds
with four other Si atoms by overlapping the half-occupied ψhyb orbitals, as illustrated
in Figure 5.1b. Each Si–Si bond corresponds to a bonding orbital, ψB, obtained by
overlapping two neighboring ψhyb orbitals. Each bonding orbital (ψB) has two spinpaired electrons and is therefore full. Neighboring Si atoms can also form covalent
bonds with other Si atoms, thus forming a three-dimensional network of Si atoms.
The resulting structure is the Si crystal in which each Si atom bonds with four Si
ψhyb orbitals
Valence
electron

Si ion core (+4e)
(a)
Electron energy
Ec+χ

Conduction band (CB)
Empty of electrons at 0 K.

Ec
Bandgap = Eg

ψB
Ev

Valence band (VB)
Full of electrons at 0 K.

0
(b)

(c)

Figure 5.1 (a) A simplified two-dimensional illustration of a Si atom with four hybrid orbitals ψhyb.
Each orbital has one electron. (b) A simplified two-dimensional view of a region of the Si crystal
showing covalent bonds. (c) The energy band diagram at absolute zero of temperature.

5 .1

INTRINSIC SEMICONDUCTORS

Figure 5.2 A two-dimensional pictorial view of the Si
crystal showing covalent bonds as two lines where each
line is a valence electron.

atoms in a tetrahedral arrangement. The crystal structure is that of a diamond, which
was described in Chapter 1. We can imagine the Si crystal in two dimensions as
depicted in Figure 5.1b. The electrons in the covalent bonds are the valence electrons.
The energy band diagram of the silicon crystal is shown in Figure 5.1c.1 The
vertical axis is the electron energy in the crystal. The valence band (VB) contains
those electronic states that correspond to the overlap of bonding orbitals (ψB). Since
all the bonding orbitals (ψB) are full with valence electrons in the crystal, the VB is
also full with these valence electrons at a temperature of absolute zero. The conduction band (CB) contains electronic states that are at higher energies, those corresponding to the overlap of antibonding orbitals. The CB is separated from the VB
by an energy gap Eg, called the bandgap. The energy level Ev marks the top of the
VB and Ec marks the bottom of the CB. The energy distance from Ec to the vacuum
level, the width of the CB, is called the electron affinity χ. The general energy band
diagram in Figure 5.1c applies to all crystalline semiconductors with appropriate
changes in the energies.
The electrons shown in the VB in Figure 5.1c are those in the covalent bonds
between the Si atoms in Figure 5.1b. An electron in the VB, however, is not localized to an atomic site but extends throughout the whole solid. Although the electrons
appear localized in Figure 5.1b, at the bonding orbitals between the Si atoms this is
not, in fact, true. In the crystal, the electrons can tunnel from one bond to another
and exchange places. If we were to work out the wavefunction of a valence electron
in the Si crystal, we would find that it extends throughout the whole solid. This
means that the electrons in the covalent bonds are indistinguishable. We cannot label
an electron from the start and say that the electron is in the covalent bond between
these two atoms.
