Repository: dhruvvenkat/2A-assistants

trying out this new method of studying!

File: courses/ece109-materials/text/ECE 109 Electronic Materials & Devices Principles of 4th Ed.txt (part 28 of 63)
Questions and Problems 847
Chapter 9
Optical Properties of Materials
We can crudely represent the silicon crystal in two dimensions as shown in
Figure 5.2. Each covalent bond between Si atoms is represented by two lines corresponding to two spin-paired electrons. Each line represents a valence electron.

5.1.2 ELECTRONS AND HOLES
The only empty electronic states in the silicon crystal are in the CB (Figure 5.1c).
An electron placed in the CB is free to move around the crystal and also respond to
1

The formation of energy bands in the silicon crystal was described in detail in Chapter 4.

413

414

CHAPTER 5

SEMICONDUCTORS

∙

Electron energy
Ec + χ
CB
Ec
hf > Eg

Free e–
Eg

Ev

hf

hole

e–

Hole

VB
0
(a)

(b)

Figure 5.3 (a) A photon with an energy greater than Eg can excite an electron from
the VB to the CB. (b) When a photon breaks a Si–Si bond, a free electron and a hole in
the Si–Si bond are created.

an applied electric field because there are plenty of neighboring empty energy levels.
An electron in the CB can easily gain energy from the field and move to higher
energy levels because these states are empty. Generally we can treat an electron in
the CB as if it were free within the crystal with certain modifications to its mass,
as explained later in Section 5.1.3.
Since the only empty states are in the CB, the excitation of an electron from the
VB requires a minimum energy of Eg. Figure 5.3a shows what happens when a
photon of energy hf > Eg is incident on an electron in the VB. This electron absorbs
the incident photon and gains sufficient energy to surmount the energy gap Eg and
reach the CB. Consequently, a free electron and a “hole,” corresponding to a missing
electron in the VB, are created. In some semiconductors such as Si and Ge, the
photon absorption process also involves lattice vibrations (vibrations of the Si atoms),
which we have not shown in Figure 5.3b.
Although in this specific example a photon of energy hf > Eg creates an electron–
hole pair, this is not necessary. In fact, in the absence of radiation, there is an electron–
hole generation process going on in the sample as a result of thermal generation.
Due to thermal energy, the atoms in the crystal are constantly vibrating, which corresponds to the bonds between the Si atoms being periodically deformed. In a certain
region, the atoms, at some instant, may be moving in such a way that a bond becomes
overstretched, as pictorially depicted in Figure 5.4. This will result in the overstretched bond rupturing and hence releasing an electron into the CB (the electron
effectively becomes “free”). The empty electronic state of the missing electron in
the bond is what we call a hole in the valence band. The free electron, which is in
the CB, can wander around the crystal and contribute to the electrical conduction
when an electric field is applied. The region remaining around the hole in the VB
is positively charged because a charge of −e has been removed from an otherwise

5 .1

INTRINSIC SEMICONDUCTORS

415

e–
h+

Figure 5.4 Thermal vibrations of atoms can break
bonds and thereby create electron–hole pairs.

(a)

e–

CB

h+
h+

h+
h+

Eg

(d)

VB

h+e–

h+
h+

(b)

e–
h+

(e)

e–
(c)

h+

h+

(f)

Figure 5.5 A pictorial illustration of a hole in the valence band wandering around the crystal due to the tunneling
of electrons from neighboring bonds.

neutral region of the crystal. This hole, denoted as h+, can also wander around the
crystal as if it were free. This is because an electron in a neighboring bond can “jump,”
that is, tunnel, into the hole to fill the vacant electronic state at this site and thereby
create a hole at its original position. This is effectively equivalent to the hole being
displaced in the opposite direction, as illustrated in Figure 5.5a. This single step can
reoccur, causing the hole to be further displaced. As a result, the hole moves around
the crystal as if it were a free positively charged entity, as pictured in Figure 5.5a

416

CHAPTER 5

∙

SEMICONDUCTORS

to d. Its motion is quite independent from that of the original electron. When an
electric field is applied, the hole will drift in the direction of the field and hence
contribute to electrical conduction. It is now apparent that there are essentially two
types of charge carriers in semiconductors: electrons and holes. A hole is effectively
an empty electronic state in the VB that behaves as if it were a positively charged
“particle” free to respond to an applied electric field.
When a wandering electron in the CB meets a hole in the VB, the electron has
found an empty state of lower energy and therefore occupies the hole. The electron
falls from the CB to the VB to fill the hole, as depicted in Figure 5.5e and f. This
is called recombination and results in the annihilation of an electron in the CB and
a hole in the VB. The excess energy of the electron falling from CB to VB in certain
semiconductors such as GaAs and InP is emitted as a photon. In Si and Ge the excess
energy is lost as lattice vibrations (heat).
It must be emphasized that the illustrations in Figure 5.5 are pedagogical pictorial
visualizations of hole motion based on classical notions and cannot be taken too seriously, as discussed in more advanced texts (see also Section 5.13). We should remember that the electron has a wavefunction in the crystal that is extended and not localized,
as the pictures in Figure 5.5 imply. Further, the hole is a concept that corresponds to
an empty valence band wavefunction that normally has an electron. Again, we cannot
localize the hole to a particular site, as the pictures in Figure 5.5 imply.

5.1.3 CONDUCTION IN SEMICONDUCTORS
When an electric field is applied across a semiconductor as shown in Figure 5.6, the
energy bands bend. The total electron energy E is KE + PE, but now there is an
Ex
V(x)

Electrostatic PE(x)

Electron energy

Ex

CB
CB

VB

Hole energy

Figure 5.6 When an electric field is applied,
electrons in the CB and holes in the VB can
drift and contribute to the conductivity.
(a) A simplified illustration of drift in Ex.
(b) Applied field bends the energy bands
since the electrostatic PE of the electron is
−eV (x) and V (x) decreases in the direction
of Ex, whereas PE increases.

VB
x
x=0
(a)

x=L
(b)

5 .1

INTRINSIC SEMICONDUCTORS

417

additional electrostatic PE contribution that is not constant in an applied electric
field. A uniform electric field Ex implies a linearly decreasing potential V(x), by
virtue of (dV∕dx) = −Ex, that is, V = −Ax + B. This means that the PE, −eV(x), of
the electron is now eAx − eB, which increases linearly across the sample. All the
energy levels and hence the energy bands must therefore tilt up in the x direction,
as shown in Figure 5.6, in the presence of an applied field.
Under the action of Ex, the electron in the CB moves to the left and immediately
starts gaining energy from the field. When the electron collides with a thermal vibration of a Si atom, it loses some of this energy and thus “falls” down in energy in
the CB. After the collision, the electron starts to accelerate again, until the next
collision, and so on. We recognize this process as the drift of the electron in an
applied field, as illustrated in Figure 5.6. The drift velocity vde of the electron is μeEx
where μe is the drift mobility of the electron. In a similar fashion, the holes in the
VB also drift in an applied field, but here the drift is along the field. Notice that
when a hole gains energy, it moves “down” in the VB because the potential energy
of the hole is of opposite sign to that of the electron.
Since both electrons and holes contribute to electrical conduction, we may write
the current density J, from its definition, as
J = envde + epvdh

[5.1]

where n is the electron concentration in the CB, p is the hole concentration in the
VB, and vde and vdh are the drift velocities of electrons and holes in response to an
applied electric field Ex. Thus,
vde = μeEx

and

vdh = μhEx

[5.2]

where μe and μh are the electron and hole drift mobilities. In Chapter 2, we derived
the drift mobility μe of the electrons in a conductor as
μe =

eτe
me

[5.3]

where τe is the mean free time between scattering events and me is the electronic
mass. The ideas on electron motion in metals can also be applied to the electron
motion in the CB of a semiconductor to rederive Equation 5.3. We must, however,
use an effective mass m*e for the electron in the crystal rather than the mass me in
free space. A “free” electron in a crystal is not entirely free because as it moves it
interacts with the potential energy (PE) of the ions in the solid and therefore experiences various internal forces. The effective mass m*e accounts for these internal
forces in such a way that we can relate the acceleration a of the electron in the CB
to an external force Fext (e.g., −eEx) by Fext = m*e a just as we do for the electron in
vacuum by Fext = mea. In applying the Fext = m*e a type of description to the motion
of the electron, we are assuming, of course, that the effective mass of the electron
can be calculated or measured experimentally. It is important to remark that the true
behavior is governed by the solution of the Schrödinger equation in a periodic lattice
(crystal) from which it can be shown that we can indeed describe the inertial resistance
of the electron to acceleration in terms of an effective mass m*e . The effective mass
depends on the interaction of the electron with its environment within the crystal.

Electron and
hole drift
velocities
Drift mobility
and scattering
time

418

CHAPTER 5

∙

SEMICONDUCTORS

We can now speculate on whether the hole can also have a mass. As long as we
view mass as resistance to acceleration, that is, inertia, there is no reason why the
hole should not have a mass. Accelerating the hole means accelerating electrons
tunneling from bond to bond in the opposite direction. Therefore, it is apparent that
the hole will have a nonzero finite inertial mass because otherwise the smallest
external force will impart an infinite acceleration to it. If we represent the effective
mass of the hole in the VB by m*h , then the hole drift mobility will be
μh =

Conductivity
of a semiconductor

eτh
m*h

[5.4]

where τh is the mean free time between scattering events for holes.
Taking Equation 5.1 for the current density further, we can write the conductivity
of a semiconductor as
σ = enμe + epμh

[5.5]

where n and p are the electron and hole concentrations in the CB and VB, respectively. This is a general equation valid for all semiconductors.

5.1.4

ELECTRON AND HOLE CONCENTRATIONS

The general equation for the conductivity of a semiconductor, Equation 5.5, depends
on n the electron concentration, and p, the hole concentration. How do we determine
these quantities? We follow the procedure schematically shown in Figure 5.7a to d
in which the density of states is multiplied by the probability of a state being occupied and integrated over the entire CB for n and over the entire VB for p.
We define gcb(E ) as the density of states in the CB, that is, the number of states
per unit energy per unit volume. The probability of finding an electron in a state
with energy E is given by the Fermi–Dirac function f (E ), which is discussed in
Chapter 4. Then gcb(E )f(E ) is the actual number of electrons per unit energy per
unit volume nE(E ) in the CB. Thus,
nE dE = gcb(E) f (E)dE

is the number of electrons in the energy range E to E + dE. Integrating this from
the bottom (Ec) to the top of the CB gives the electron concentration n, number of
electrons per unit volume, in the CB. In other words,
n=

∫

Top of CB

Ec

Boltzmann
tail of
Fermi–Dirac
distribution

nE (E)dE =

∫

Top of CB

gcb (E) f (E)dE

Ec

We will assume that (Ec − FF) ≫ kT (i.e., EF is at least a few kT below Ec)
so that
f (E) ≈ exp[−(E − EF)∕kT]

We are thus replacing Fermi–Dirac statistics by Boltzmann statistics and thereby
inherently assuming that the number of electrons in the CB is far less than the number of states in this band.

INTRINSIC SEMICONDUCTORS

5 .1

E

E

E
[1 – f(E)]

gcb(E) ∝ (E–Ec)1/2
CB

f(E) for
electrons

Area = ∫nE(E)dE = n

Ec

nE(E)

Ec

EF

419

EF
Ev

Ev

pE(E)
Area = p

For holes
VB

0
(a)

g(E)

f(E) or [1 – f(E)]

nE(E) or pE(E)

(b)

(c)

(d)

Figure 5.7 (a) Energy band diagram. (b) Density of states (number of states per unit energy per unit
volume). (c) Fermi–Dirac probability function (probability of occupancy of a state). (d) The product of
g(E) and f (E) is the energy density of electrons in the CB (number of electrons per unit energy per unit
volume). The area under nE(E) versus E is the electron concentration.

Further, we will take the upper limit to be E = ∞ since f (E ) decays rapidly with
energy so that gcb(E)f(E) → 0 near the top of the band. Furthermore, since gcb(E)f(E)
is significant only close to Ec, we can use
gcb (E) =

(π8 √2)m*e 3∕2
h3

(E − Ec )

1∕2

for an electron in a three-dimensional PE well without having to consider the exact
form of gcb(E) across the whole band. Thus
n≈

which leads to

where

∫ (E − E ) exp[− (E −kTE ) ]dE

(π8 √2)m*e 3∕2 ∞
3

h

Density of
states in
conduction
band

c

1∕2

F

Ec

(Ec − EF )
n = Nc exp[ −
]
kT
Nc = 2(

2πm*e kT
h2

)

[5.6]

Electron
concentration
in CB

[5.7]

Effective
density of
states at CB
edge

3∕2

The result of the integration in Equation 5.6 seems to be simple, but it is an
approximation as it assumes that (Ec − EF) ≫ kT. Nc is a constant, that is, independent

420

CHAPTER 5

∙

SEMICONDUCTORS

of the Fermi energy, and is called the effective density of states at the CB edge.
Notice that Nc depends on the effective mass2 and has a small temperature dependence as apparent from Equation 5.7. Equation 5.6 can be interpreted as follows. If
we take all the states in the conduction band and replace them with an effective
concentration Nc (number of states per unit volume) at Ec and then multiply this
simply by the Boltzmann probability function, f (Ec) = exp[−(Ec − EF)∕kT ], we
obtain the concentration of electrons at Ec, that is, in the conduction band. Nc is thus
an effective density of states at the CB band edge.
We can carry out a similar analysis for the concentration of holes in the VB.
Multiplying the density of states gvb(E) in the VB with the probability of occupancy
by a hole [1 − f (E)], that is, the probability that an electron is absent, gives pE,
the hole concentration per unit energy. Integrating this over the VB gives the hole
concentration
Ev

p=

Ev

∫ p dE = ∫ g (E)[(1 − f (E)]dE
vb

E

0

0

With the assumption that EF is a few kT above Ev, the integration simplifies to
p = Nv exp[ −

Hole
concentration
in VB
Effective
density of
states at VB
edge

(EF − Ev )
]
kT

[5.8]

where Nv is the effective density of states at the VB edge and is given by
Nv = 2(

2πm*h kT
h2

)

3∕2

[5.9]

We can now see the virtues of studying the density of states g(E) as a function
of energy E and the Fermi–Dirac function f(E). Both were central factors in deriving the expressions for n and p. There are no specific assumptions in our derivations,
except for EF being a few kT away from the band edges, which means that Equations
5.6 and 5.8 are generally valid.
The general equations that determine the free electron and hole concentrations
are thus given by Equations 5.6 and 5.8. It is interesting to consider the product np,
np = Nc exp[ −

(EF − Ev )
(Ec − Ev )
(Ec − EF )
]Nv exp[ −
] = Nc Nv exp[ −
]
kT
kT
kT

or
np = Nc Nv exp(−

kT )
Eg

[5.10]

where Eg = Ec − Ev is the bandgap energy. First, we note that this is a general
expression in which the right-hand side, Nc Nv exp(−Eg∕kT ), behaves as if it were
a constant for a given material at a given temperature; it depends on the bandgap
Eg but not on the position of the Fermi level. In the special case of an intrinsic
2

The effective mass in Equation 5.7 is called the density of states effective mass, and is not the same as that
used in describing the electron drift mobility.

5 .1

INTRINSIC SEMICONDUCTORS

421

semiconductor, n = p, which we can denote as ni, the intrinsic concentration, so
that Nc Nv exp(−Eg∕kT ) must be n2i. From Equation 5.10 we therefore have
np = n2i = Nc Nv exp(−

kT )
Eg

[5.11a]

Mass action
law

This is a general equation that is valid as long as we have thermal equilibrium.
External excitation, such as photogeneration, is excluded. It states that the product
np is constant at a given temperature and depends only on the semiconductor material. Equation 5.11a is called the mass action law. If we somehow increase the
electron concentration, then we inevitably reduce the hole concentration. The constant ni has a special significance because it represents the free electron and hole
concentrations in the intrinsic material. From Equation 5.11a,
ni = (Nc Nv ) 1∕2 exp(−

2kT )
Eg

[5.11b]

An intrinsic semiconductor is a pure semiconductor crystal in which the electron and hole concentrations are equal. By pure we mean virtually no impurities in
the crystal. We should also exclude crystal defects that may capture carriers of one
sign and thus result in unequal electron and hole concentrations. Clearly in a pure
semiconductor, electrons and holes are generated in pairs by thermal excitation
across the bandgap. It must be emphasized that Equation 5.11b is generally valid
and therefore applies to both intrinsic and nonintrinsic (n ≠ p) semiconductors.
When an electron and hole meet in the crystal, they “recombine.” The electron
falls in energy and occupies the empty electronic state that the hole represents.
Consequently, the broken bond is “repaired,” but we lose two free charge carriers.
Recombination of an electron and hole results in their annihilation. In a semiconductor we therefore have thermal generation of electron–hole pairs by thermal excitation from the VB to the CB, and we also have recombination of electron–hole pairs
that removes them from their conduction and valence bands, respectively. The rate
of recombination R will be proportional to the number of electrons and also to the
number of holes. Thus
R ∝ np

The rate of generation G will depend on how many electrons are available for
excitation at Ev, that is, Nv; how many empty states are available at Ec, that is, Nc; and
the probability that the electron will make the transition, that is, exp(−Eg∕kT), so that
G ∝ Nc Nv exp(−

kT )
Eg

Since in thermal equilibrium we have no continuous increase in n or p, we must
have the rate of generation equal to the rate of recombination, that is, G = R. This
is equivalent to Equation 5.11a.
In sketching the diagrams in Figure 5.7a to d to illustrate the derivation of the
expressions for n and p (in Equations 5.6 and 5.8), we assumed that the Fermi level EF
is somewhere around the middle of the energy bandgap. This was not an assumption

Intrinsic
concentration

422

CHAPTER 5

∙

SEMICONDUCTORS

in the mathematical derivations but only in the sketches. From Equations 5.6 and
5.8, we also note that the position of Fermi level is important in determining the
electron and hole concentrations. It serves as a “mathematical crank” to determine
n and p.
We first consider an intrinsic semiconductor, n = p = ni. Setting p = ni in Equation 5.8, we can solve for the Fermi energy in the intrinsic semiconductor, EFi, that is,
Nv exp[ −

Eg
(EFi − Ev )
= (Nc Nv ) 1∕2 exp(−
]
kT
2kT )

which leads to
Fermi energy
in intrinsic
semiconductor

Nc
1
1
EFi = Ev + Eg − kT ln( )
2
2
Nv

[5.12]

Furthermore, substituting the proper expressions for Nc and Nv we get
Fermi energy
in intrinsic
semiconductor

EFi = Ev +

m*e
1
3
Eg − kT ln( )
2
4
m*h

[5.13]

It is apparent from these equations that if Nc = Nv or m*e = m*h , then
EFi = Ev +

1
Eg
2

that is, EFi is right in the middle of the energy gap. Normally, however, the effective
masses will not be equal and the Fermi level will be slightly shifted down from
midgap by an amount 34 kT ln(m*e∕m*h ), which is quite small compared with 12 Eg . For
Si and Ge, the hole effective mass (for density of states) is slightly smaller than the
electron effective mass, so EFi is slightly below the midgap.
The condition np = n2i means that if we can somehow increase the electron
concentration in the CB over the intrinsic value—for example, by adding impurities
into the Si crystal that donate additional electrons to the CB—we will then have
n > p. The semiconductor is then called n-type. The Fermi level must be closer to
Ec than Ev, so that
Ec − EF < EF − Ev

and Equations 5.6 and 5.8 yield n > p. The np product always yields n2i in thermal
equilibrium in the absence of external excitation, for example, illumination.
It is also possible to have an excess of holes in the VB over electrons in the CB,
for example, by adding impurities that remove electrons from the VB and thereby
generate holes. In that case EF is closer to Ev than to Ec. A semiconductor in which
p > n is called a p-type semiconductor. The general band diagrams with the appropriate Fermi levels for intrinsic, n-type, and p-type semiconductors (e.g., i-Si, n-Si,
and p-Si, respectively) are illustrated in Figure 5.8a to c.
It is apparent that if we know where EF is, then we have effectively determined
n and p by virtue of Equations 5.6 and 5.8. We can view EF as a material property
that is related to the concentration of charge carriers that contribute to electrical
conduction. Its significance, however, goes beyond n and p. It also determines the

5 .1

χ CB
Φ

INTRINSIC SEMICONDUCTORS

Φn
Ec
EFn

Ec

Ev

Φp

Ec

EFi

423

EFp
Ev

Ev

VB
(a)

(b)

(c)

Figure 5.8 Energy band diagrams for (a) intrinsic, (b) n-type, and (c) p-type semiconductors.
In all cases, np = ni2.

energy needed to remove an electron from the semiconductor. The energy difference
between the vacuum level (where the electron is free) and EF is the work function
Φ of the semiconductor, the energy required to remove an electron even though there
are no electrons at EF in a semiconductor.
The Fermi level can also be interpreted in terms of the potential energy per
electron for electrical work similar to the interpretation of electrostatic PE. Just as
eΔV is the electrical work involved in taking a charge e across a potential difference
ΔV, any difference in EF in going from one end of a material (or system) to another
is available to do an amount ΔEF of external work. A corollary to this is that if
electrical work is done on the material, for example, by passing a current through
it, then the Fermi level is not uniform in the material. ΔEF then represents the work
done per electron. For a material in thermal equilibrium and not subject to any
external excitation such as illumination or connections to a voltage supply, the Fermi
level in the material must therefore be uniform, ΔEF = 0.
What is the average energy of an electron in the conduction band of a semiconductor? Also, what is the mean speed of an electron in the conduction band? We
note that the concentration of electrons with energies E to E + dE is nE(E) dE or
gcb(E)f (E) dE. Thus the average energy of electrons in the CB, by definition of the
mean, is
ECB =

∫

1
Eg (E) f (E) dE
n CB cb

where the integration must be over the CB. Substituting the proper expressions for
gcb(E) and f(E) in the integrand and carrying out the integration from Ec to the top
of the band, we find the very simple result that
ECB = Ec +

3
kT
2

[5.14]

Thus, an electron in the conduction band has an average energy of 32 kT above Ec.
Since we know that an electron at Ec is “free” in the crystal, 32 kT must be its average
kinetic energy.

Average
electron
energy in CB

424

CHAPTER 5

∙

SEMICONDUCTORS

Table 5.1 Selected typical properties of Ge, Si, InP, and GaAs at 300 K
Eg
(eV)

χ
(eV)

Nc
(cm−3)

Nv
(cm−3)
19

ni
(cm−3)
18

μe
(cm2 V−1 s−1)

μh
(cm2 V−1 s−1)

13

m*e ∕me

m*h∕me

εr

0.23a
0.40b
0.38a
0.60b
0.46a
0.58b
0.40a
0.50b

16

Ge

0.66

4.13

1.04 × 10

6.0 × 10

2.3 × 10

3900

1900

Si

1.10

4.01

2.8 × 1019

1.2 × 1019

1.0 × 1010

1400

450

InP

1.34

4.50

5.2 × 1017

1.1 × 1019

1.3 × 107

4600

190

0.12a
0.56b
0.26a
1.08b
0.079a,b

GaAs

1.42

4.07

4.4 × 1017

7.7 × 1018

2.1 × 106

8800

400

0.067a,b

11.9
12.6
13.0

NOTE: Ge and Si are indirect whereas InP and GaAs are direct bandgap semiconductors. Effective mass related to conductivity
(labeled a) is different than that for density of states (labeled b). In numerous textbooks, ni is taken as 1.45 × 1010 cm−3 and is therefore
the most widely used value of ni for Si, though the correct value is actually 1.0 × 1010 cm−3. (Green, M.A., Journal of Applied Physics, 67,
2944, 1990.) (Data combined from various sources.)

This is just like the average kinetic energy of gas atoms (such as He atoms) in
a tank assuming that the atoms (or the “particles”) do not interact, that is, they are
independent. We know from the kinetic theory that the statistics of a collection of
independent gas atoms obeys the classical Maxwell–Boltzmann description with an
average energy given by 32 kT . We should also recall that the description of electron
statistics in a metal involves the Fermi–Dirac function, which is based on the Pauli
exclusion principle. In a metal the average energy of the conduction electron is 35 EF
and, for all practical purposes, temperature independent. We see that the collective
electron behavior is completely different in the two solids. We can explain the difference by noting that the conduction band in a semiconductor is only scarcely
populated by electrons, which means that there are many more electronic states than
electrons and thus the likelihood of two electrons trying to occupy the same electronic state is practically nil. We can then neglect the Pauli exclusion principle and
use the Boltzmann statistics. This is not the case for metals where the number of
conduction electrons and the number of states are comparable in magnitude.
Table 5.1 compares some of the properties of the important semiconductors, Ge,
Si, InP, and GaAs.
EXAMPLE 5.1

INTRINSIC CONCENTRATION AND CONDUCTIVITY OF Si Given that the density of
states related effective masses of electrons and holes in Si are approximately 1.08me and
0.60me, respectively, and the electron and hole drift mobilities at room temperature are 1400
and 450 cm2 V−1 s−1, respectively, calculate the intrinsic concentration and intrinsic resistivity
of Si.
SOLUTION

We simply calculate the effective density of states Nc and Nv by
Nc = 2(

2πm*e kT
2

h

)

3∕2

and

Nv = 2(

2πm*h kT
2

h

)

3∕2

5 .1

Thus

Nc = 2[

Nv = 2[

425

2π(1.08 × 9.1 × 10−31 kg) (1.38 × 10−23 J K−1 ) (300 K) 3∕2
]
(6.63 × 10−34 J s) 2

= 2.81 × 1025 m−3

and

INTRINSIC SEMICONDUCTORS

or

2.81 × 1019 cm−3

2π(0.60 × 9.1 × 10−31 kg) (1.38 × 10−23 J K−1 ) (300 K) 3∕2
]
(6.63 × 10−34 J s) 2

= 1.16 × 1025 m−3

or

1.16 × 1019 cm−3

The intrinsic concentration is
ni = (Nc Nv ) 1∕2 exp(−

2kT )
Eg

so that
ni = [ (2.81 × 1019 cm−3 ) (1.16 × 1019 cm−3 ) ] 1∕2 exp[ −
= 1.0 × 10

10

2(300 K) (8.62 × 10−5 eV K−1 ) ]
(1.10 eV)

−3

cm

The conductivity is
σ = enμe + epμh = eni(μe + μh)

that is,
σ = (1.6 × 10−19 C)(1.0 × 1010 cm−3)(1400 + 450 cm2 V−1 s−1)
= 3.0 × 10−6 Ω−1 cm−1

The resistivity is
ρ=

1
= 3.3 × 105 Ω cm
σ

Although we calculated ni = 1.0 × 1010 cm−3, the most widely used ni value in the literature
has been 1.45 × 1010 cm−3. The difference arises from a number of factors but, most importantly, from what exact value of the effective hole mass should be used in calculating Nv.
Henceforth we will simply use3 ni = 1.0 × 1010 cm−3, which seems to be the “true” value.
MEAN SPEED OF ELECTRONS IN THE CB Estimate the mean speed of electrons in the
conduction band of Si at 300 K. If a is the magnitude of lattice vibrations, then the kinetic
theory predicts a2 ∝ T; or stated differently, the mean energy associated with lattice vibrations
(proportional to a2) increases with kT. Given the temperature dependence of the mean speed
of electrons in the CB, what should be the temperature dependence of the drift mobility? The
effective mass of an electron in the conduction band is 0.26me.
SOLUTION

Suppose that vth is the root mean square velocity of the electron in the CB, then the average
KE, 12 m*e v 2th, of this electron from Equation 5.14 is 32 kT . Thus,
vth = (

(3 × 1.38 × 10−23 × 300) 1∕2
3kT 1∕2
5
−1
=
)
[ (0.26 × 9.1 × 10−31 ) ] = 2.3 × 10 m s
m*
e

3
The correct value appears to be 1.0 × 1010 cm−3 as discussed by M. A. Green (J. Appl. Phys., 67, 2944, 1990)
and A. B. Sproul, and M. A. Green (J. Appl. Phys., 70, 846, 1991).

EXAMPLE 5.2

426

CHAPTER 5

∙

SEMICONDUCTORS

The above velocity vth is called the thermal velocity, and it is roughly the same as the
mean speed of the electron in the CB. (See Example 1.11.)
The mean free time τ of the electron between scattering events due to thermal vibrations
of the atoms is inversely proportional to both the mean speed vth of the electron and the scattering cross section of the thermal vibrations, that is,
τ ∝

1
vth (πa2 )

where a is the amplitude of the atomic thermal vibrations. But, vth ∝ T1∕2 and (πa2) ∝ kT, so
that τ ∝ T −3∕2 and consequently μe ∝ T −3∕2.
Experimentally μe is not exactly proportional to T −3∕2 but to T −2.4, a higher power index.
The effective mass used in the density of states calculations is actually different than that
used in transport calculations such as the mean speed, drift mobility, and so on.
EXAMPLE 5.3

MEAN FREE PATH OF ELECTRONS IN THE CB Consider the motion of electrons in the
CB of an undoped GaAs crystal. What is the mean free path of an average electron in the
conduction band? How does this compare with the mean free path of a conduction electron
in copper which has a drift mobility of 32 cm2 V−1 s−1 and a mean free path of 40 nm. What
is your conclusion?
SOLUTION

The drift mobility of electrons in a semiconductor is controlled by various scattering mechanisms that limit the mean scattering time or the free time of an electron in the CB. If τ is the
mean scattering time for electrons in the CB, then, from Chapter 2, drift mobility μe = eτ∕m*e ,
where m*e is the effective mass of the electron in the crystal. Thus,
τ=

(1400 × 10−4 m2 V−1 s−1 ) (0.26 × 9.11 × 10−31 kg)
μem*
e
= 2.1 × 10−13 s
=
e
(1.602 × 10−19 C)

We know from Example 5.1 that the mean velocity or the thermal velocity vth of electrons in
the CB is approximately 2.3 × 105 m s−1. The mean free path ℓ = vthτ = (2.3 × 105 m s−1)
(2.1 × 10−13 s) = 48 × 10−9 m or 48 nm. The conduction electrons in copper have significantly
lower drift mobility but their mean free path is almost the same as a conduction electron in
Si. Recall from Chapter 4 that conduction electrons in a metal follow Fermi–Dirac statistics
and their mean speed is very much larger than the thermal velocity of electrons in Si.

5.2

EXTRINSIC SEMICONDUCTORS

By introducing small amounts of impurities into an otherwise pure Si crystal, it is
possible to obtain a semiconductor in which the concentration of carriers of one
polarity is much in excess of the other type. Such semiconductors are referred to as
extrinsic semiconductors vis-à-vis the intrinsic case of a pure and perfect crystal.
For example, by adding pentavalent impurities, such as arsenic, which have a valency
of more than four, we can obtain a semiconductor in which the electron concentration is much larger than the hole concentration. In this case we will have an n-type
semiconductor. If we add trivalent impurities, such as boron, which have a valency
of less than four, then we find that we have an excess of holes over electrons. We
now have a p-type semiconductor. How do impurities change the concentrations of
holes and electrons in a semiconductor?

5.2

EXTRINSIC SEMICONDUCTORS

427

5.2.1 n-TYPE DOPING
Consider what happens when small amounts of a pentavalent (valency of 5) element
from Group V in the Periodic Table, such as As, P, Sb, are introduced into a pure
Si crystal. We only add small amounts (e.g., one impurity atom for every million
host atoms) because we wish to surround each impurity atom by millions of Si atoms,
thereby forcing the impurity atoms to bond with Si atoms in the same diamond
crystal structure. Arsenic has five valence electrons, whereas Si has four. Thus when
an As atom bonds with four Si atoms, it has one electron left unbonded. It cannot
find a bond to go into, so it is left orbiting around the As atom, as illustrated in
Figure 5.9. The As+ ionic center with an electron e− orbiting it is just like a hydrogen atom in a silicon environment. We can easily calculate how much energy is
required to free this electron away from the As site, thereby ionizing the As impurity.
Had this been a hydrogen atom in free space, the energy required to remove the
electron from its ground state (at n = 1) to far away from the positive center would
have been given by −En with n = 1. The binding energy of the electron in the H
atom is thus
Eb = −E1 =

mee4
8ε2oh2

= 13.6 eV

If we wish to apply this to the electron around an As+ core in the Si crystal
environment, we must use εr εo instead of εo, where εr is the relative permittivity of
silicon, and also the effective mass of the electron m*e in the silicon crystal. Thus,
the binding energy of the electron to the As+ site in the Si crystal is
E Si
b =

m*e
1
= (13.6 eV)
2 2 2
(
)(
me
8εr εoh
ε2r )
m*e e4

[5.15]

With εr = 11.9 and m*e ≈ 13 me for silicon, we find EbSi = 0.032 eV, which is
comparable with the average thermal energy of atomic vibrations at room temperature,
∼3kT (∼0.07 eV). Thus, the fifth valence electron can be readily freed by thermal
vibrations of the Si lattice. The electron will then be “free” in the semiconductor,
Figure 5.9 Arsenic-doped Si crystal.
The four valence electrons of As allow it to bond just
like Si, but the fifth electron is left orbiting the As site.
The energy required to release the free fifth electron
into the CB is very small.

As+
e–

Electron
binding
energy at a
donor

CHAPTER 5

∙

SEMICONDUCTORS
Electron energy

428

Ec
~0.03 eV E

d

Figure 5.10 Energy band diagram for an
n-type Si doped with 1 ppm As.
There are donor energy levels just below Ec
around As+ sites.

n-type
conductivity

CB

As+

As+

As+

As+

Ev
As atom sites every 106 Si atoms

x Distance into
crystal

or, in other words, it will be in the CB. The energy required to excite the electron
to the CB is therefore 0.032 eV. The addition of As atoms introduces localized
electronic states at the As sites because the fifth electron has a localized wavefunction,
of the hydrogenic type, around As+. The energy Ed of these states is 0.032 eV below
Ec because this is how much energy is required to take the electron away into the
CB. Thermal excitation by the lattice vibrations at room temperature is sufficient to
ionize the As atom, that is, excite the electron from Ed into the CB. This process
creates free electrons but immobile As+ ions, as shown in the energy band diagram
of an n-type semiconductor in Figure 5.10. Because the As atom donates an electron
into the CB, it is called a donor atom. Ed is the electron energy around the donor
atom. Ed is close to Ec, so the spare fifth electron from the dopant can be readily
donated to the CB. If Nd is the donor atom concentration in the crystal, then provided
that Nd ≫ ni, at room temperature the electron concentration in the CB will be nearly
equal to Nd, that is n ≈ Nd. The hole concentration will be p = n2i∕Nd, which is less
than the intrinsic concentration because a few of the large number of electrons in
the CB recombine with holes in the VB so as to maintain np = n2i. The conductivity
will then be
n2i
[5.16]
σ = eNd μe + e( )μh ≈ eNd μe
Nd
At low temperatures, however, not all the donors will be ionized and we need
to know the probability, denoted as fd (Ed), of finding an electron in a state with
energy Ed at a donor. This probability function is similar to the Fermi–Dirac function
f (Ed) except that it has a factor of 12 multiplying the exponential term,

Occupation
probability at
a donor

fd (Ed ) =

1
(Ed − EF )
1
1 + exp[
]
2
kT

[5.17]

The factor 12 is due to the fact that the electron state at the donor can take an
electron with spin either up or down but not both4 (once the donor has been occupied,
4

The proof can be found in advanced solid-state physics texts.

5.2

EXTRINSIC SEMICONDUCTORS

429

a second electron cannot enter this site). Thus, the concentration of ionized donors
at a temperature T is given by
Nd+ = Nd × (probability of not finding an electron at Ed )
= Nd [1 − fd (Ed )]
=

Nd
(EF − Ed )
1 + 2 exp[
]
kT

[5.18]

5.2.2 p-TYPE DOPING
We saw that introducing a pentavalent atom into a Si crystal results in n-type doping
because the fifth electron cannot go into a bond and escapes from the donor into the
CB by thermal excitation. By similar arguments, we should anticipate that doping a
Si crystal with a trivalent atom (valency of 3) such as B, Al, Ga, or In will result
in a p-type Si crystal. We consider doping Si with small amounts of B as shown in
Figure 5.11a. Because B has only three valence electrons, when it shares them with
four neighboring Si atoms, one of the bonds has a missing electron, which of course
is a hole. A nearby electron can tunnel into this hole and displace the hole further
away from the boron atom. As the hole moves away, it gets attracted by the negative
charge left behind on the boron atom and therefore takes an orbit around the B− ion,
as shown in Figure 5.11b. The binding energy of this hole to the B− ion can be
calculated using the hydrogenic atom analogy as in the n-type Si case. This binding
energy turns out to be very small, ∼0.05 eV, so at room temperature the thermal
vibrations of the lattice can free the hole away from the B− site. A free hole, we

h+
B–

B–

Free
(a)

(b)

Figure 5.11 Boron-doped Si crystal.
B has only three valence electrons. When it substitutes for a Si atom, one of its
bonds has an electron missing and therefore a hole, as shown in (a). The hole orbits
around the B− site by the tunneling of electrons from neighboring bonds, as shown
in (b). Eventually, thermally vibrating Si atoms provide enough energy to free the
hole from the B− site into the VB, as shown.

Ionized donor
concentration

430

CHAPTER 5

∙

SEMICONDUCTORS
Electron energy
B atom sites every 106 Si atoms
x Distance
into crystal

Ec

Figure 5.12 Energy band diagram
for a p-type Si doped with 1 ppm B.
There are acceptor energy levels Ea
just above Ev around B− sites. These
acceptor levels accept electrons
from the VB and therefore create
holes in the VB.

Ea
Ev

B–

B–

B–

B–
~0.05 eV

h+

VB

Table 5.2 Examples of donor and acceptor ionization energies (eV) in Si
Donors

Acceptors

P

As

Sb

B

Al

Ga

0.045

0.054

0.039

0.045

0.057

0.072

recall, exists in the VB. The escape of the hole from the B− site involves the B atom
accepting an electron from a neighboring Si–Si bond (from the VB), which effectively
results in the hole being displaced away and its eventual escape to freedom in the VB.
The B atom introduced into the Si crystal therefore acts as an electron acceptor and,
because of this, it is called an acceptor impurity. The electron accepted by the B atom
comes from a nearby bond. On the energy band diagram, an electron leaves the VB
and gets accepted by a B atom, which becomes negatively charged. This process leaves
a hole in the VB that is free to wander away, as illustrated in Figure 5.12.
It is apparent that doping a silicon crystal with a trivalent impurity results in a
p-type material. We have many more holes than electrons for electrical conduction
since the negatively charged B atoms are immobile and hence cannot contribute to
the conductivity. If the concentration of acceptor impurities Na in the crystal is much
greater than the intrinsic concentration ni, then at room temperature all the acceptors
