Repository: dhruvvenkat/2A-assistants

trying out this new method of studying!

File: courses/ece109-materials/text/ECE 109 Electronic Materials & Devices Principles of 4th Ed.txt (part 29 of 63)
Questions and Problems 847
Chapter 9
Optical Properties of Materials
would have been ionized and thus p ≈ Na. The electron concentration is then determined by the mass action law, n = n2i∕Na, which is much smaller than p, and consequently the conductivity is simply given by σ = eNaμh.
Typical ionization energies for donor and acceptor atoms in the silicon crystal
are summarized in Table 5.2.

5.2.3 COMPENSATION DOPING
What happens when a semiconductor contains both donors and acceptors? Compensation doping is a term used to describe the doping of a semiconductor with both

5.2

EXTRINSIC SEMICONDUCTORS

431

donors and acceptors to control the properties. For example, a p-type semiconductor
doped with Na acceptors can be converted to an n-type semiconductor by simply
adding donors until the concentration Nd exceeds Na. The effect of donors compensates for the effect of acceptors and vice versa. The electron concentration is then
given by Nd − Na provided the latter is larger than ni. When both acceptors and
donors are present, what essentially happens is that electrons from donors recombine
with the holes from the acceptors so that the mass action law np = n2i is obeyed.
Remember that we cannot simultaneously increase the electron and hole concentrations because that leads to an increase in the recombination rate that returns the
electron and hole concentrations to satisfy np = n2i. When an acceptor atom accepts
a valence band electron, a hole is created in the VB. This hole then recombines with
an electron from the CB. Suppose that we have more donors than acceptors. If we
take the initial electron concentration as n = Nd, then the recombination between
the electrons from the donors and Na holes generated by Na acceptors results in the
electron concentration reduced by Na to n = Nd − Na. By a similar argument, if we
have more acceptors than donors, the hole concentration becomes p = Na − Nd, with
electrons from Nd donors recombining with holes from Na acceptors. Thus there are
two compensation effects:
1. More donors:

Nd − Na ≫ ni

2. More acceptors: Na − Nd ≫ ni

n = (Nd − Na)
p = (Na − Nd)

and
and

p=
n=

n2i
(Nd − N a )
n2i

Compensation
doping

(Na − Nd )

These arguments assume that the temperature is sufficiently high for donors and
acceptors to have been ionized. This will be the case at room temperature. At low
temperatures, we have to consider donor and acceptor statistics and the charge neutrality of the whole crystal, as in Example 5.9.

RESISTIVITY OF INTRINSIC AND DOPED Si Find the resistance of a 1 cm3 pure silicon

crystal. What is the resistance when the crystal is doped with arsenic if the doping is 1 in 109,
that is, 1 part per billion (ppb) (note that this doping corresponds to one foreigner living in
China)? Note that the atomic concentration in silicon is 5 × 1022 cm−3, ni = 1.0 × 1010 cm−3,
μe = 1400 cm2 V−1 s−1, and μh = 450 cm2 V−1 s−1.
SOLUTION

For the intrinsic case, we apply
σ = enμe + epμh = en(μe + μh)

so

−19

σ = (1.6 × 10

C)(1.0 × 1010 cm−3)(1400 + 450 cm2 V−1 s−1)

= 2.96 × 10−6 Ω−1 cm−1

Since L = 1 cm and A = 1 cm2, the resistance is
R=

L
1
= = 3.47 × 105 Ω
σA σ

or

347 kΩ

EXAMPLE 5.4

432

CHAPTER 5

∙

SEMICONDUCTORS

When the crystal is doped with 1 in 109, then
Nd =

NSi
9

10

=

5 × 1022
= 5 × 1013 cm−3
109

At room temperature all the donors are ionized, so
n = Nd = 5 × 1013 cm−3

The hole concentration is
p=

n2i
(1.0 × 1010 ) 2
=
= 2.0 × 106 cm−3 ≪ ni
Nd
(5 × 1013 )

Therefore,
σ = enμe = (1.6 × 10−19 C)(5 × 1013 cm−3)(1400 cm2 V−1 s−1)
= 1.12 × 10−2 Ω−1 cm−1

Further,

R=

L
1
= = 89.3 Ω
σA σ

Notice the drastic fall in the resistance when the crystal is doped with only 1 in 109 atoms.
Doping the silicon crystal with boron instead of arsenic, but still in amounts of 1 in 109,
means that Na = 5 × 1013 cm−3, which results in a conductivity of
σ = epμh = (1.6 × 10−19 C)(5 × 1013 cm−3)(450 cm2 V−1 s−1)
= 3.6 × 10−3 Ω−1 cm−1

Therefore,

R=

L
1
= = 278 Ω
σA σ

The reason for a higher resistance with p-type doping compared with the same amount of
n-type doping is that μh < μe.

EXAMPLE 5.5

COMPENSATION DOPING An n-type Si semiconductor containing 1016 phosphorus (donor)
atoms cm−3 has been doped with 1017 boron (acceptor) atoms cm−3. Calculate the electron
and hole concentrations in this semiconductor.
SOLUTION

This semiconductor has been compensation doped with excess acceptors over donors, so
Na − Nd = 1017 − 1016 = 9 × 1016 cm−3

This is much larger than the intrinsic concentration ni = 1.0 × 1010 cm−3 at room temperature, so
p = Na − Nd = 9 × 1016 cm−3

The electron concentration
n=

n2i
(1.0 × 1010 cm−3 ) 2
= 1.1 × 103 cm−3
=
p
(9 × 1016 cm−3 )

Clearly, the electron concentration and hence its contribution to electrical conduction is
completely negligible compared with the hole concentration. Thus, by excessive boron doping,
the n-type semiconductor has been converted to a p-type semiconductor.

5.2

EXTRINSIC SEMICONDUCTORS

THE FERMI LEVEL IN n- AND p-TYPE Si An n-type Si wafer has been doped uniformly
with 1016 antimony (Sb) atoms cm−3. Calculate the position of the Fermi energy with respect
to the Fermi energy EFi in intrinsic Si. The above n-type Si sample is further doped with
2 × 1017 boron atoms cm−3. Calculate the position of the Fermi energy with respect to the
Fermi energy EFi in intrinsic Si. (Assume that T = 300 K, and kT = 0.0259 eV.)
SOLUTION

Sb gives n-type doping with Nd = 1016 cm−3, and since Nd ≫ ni (=1.0 × 1010 cm−3), we have
n = Nd = 1016 cm−3

For intrinsic Si,
ni = Nc exp[ −

(Ec − EFi )
]
kT

whereas for doped Si,
n = Nc exp[ −

(Ec − EFn )
] = Nd
kT

where EFi and EFn are the Fermi energies in the intrinsic and n-type Si. Dividing the two
expressions,
Nd
(EFn − EFi )
= exp[
]
ni
kT

so that
EFn − EFi = kT ln(

Nd
1016
= (0.0259 eV) ln(
= 0.36 eV
)
ni
1.0 × 1010 )

When the wafer is further doped with boron, the acceptor concentration is
Na = 2 × 1017 cm−3 > Nd = 1016 cm−3

The semiconductor is compensation doped and compensation converts the semiconductor to
p-type Si. Thus
p = Na − Nd = (2 × 1017 − 1016) = 1.9 × 1017 cm−3

For intrinsic Si,
ni = Nv exp[ −

(EFi − Ev )
]
kT

whereas for doped Si,
p = Nv exp[ −

(EFp − Ev )
kT

] = Na − Nd

where EFi and EFp are the Fermi energies in the intrinsic and p-type Si, respectively. Dividing
the two expressions,
(EFp − EFi )
p
= exp[ −
]
ni
kT

433

EXAMPLE 5.6

434

CHAPTER 5

∙

SEMICONDUCTORS

so that
EFp − EFi = −kT ln(

p
1.9 × 1017
= −(0.0259 eV) ln(
ni )
1.0 × 1010 )
= −0.43 eV

ENERGY BAND DIAGRAM OF AN n-TYPE SEMICONDUCTOR CONNECTED TO A VOLTAGE
SUPPLY Consider the energy band diagram for an n-type semiconductor that is connected

to a voltage supply of V and is carrying a current. The applied voltage drops uniformly along
the semiconductor, so the electrons in the semiconductor now also have an imposed electrostatic potential energy that decreases toward the positive terminal, as depicted in Figure 5.13.
The whole band structure, the CB and the VB, therefore tilts. When an electron drifts from
A toward B, its PE decreases because it is approaching the positive terminal. The Fermi level
EF is above that for the intrinsic case, EFi.
We should remember that an important property of the Fermi level is that a change in
EF within a system is available externally to do electrical work. As a corollary we note that
when electrical work is done on the system, for example, when a battery is connected to a
semiconductor, then EF is not uniform throughout the whole system. A change in EF within

Figure 5.13 Energy band diagram of an n-type
semiconductor connected to a voltage supply of
V volts.
The whole energy diagram tilts because the electron
now also has an electrostatic potential energy.

V(x)

x

Electrostatic PE(x) = –eV
Electron energy

EXAMPLE 5.7

Ex

Ec
Ed
EF
EFi
Ev
A
n-type semiconductor B

V

5.3

TEMPERATURE DEPENDENCE OF CONDUCTIVITY

a system ΔEF is equivalent to electrical work per electron or eV. EF therefore follows the
electrostatic PE behavior, and the change in EF from one end to the other, EF (A) − EF (B), is
just eV, the energy expended in taking an electron through the semiconductor, as shown in
Figure 5.13. Electron concentration in the semiconductor is uniform, so Ec − EF must be
constant from one end to the other. Thus the CB, VB, and EF all bend by the same amount.

5.3

TEMPERATURE DEPENDENCE OF CONDUCTIVITY

So far we have been calculating conductivities and resistivities of doped semiconductors at room temperature by simply assuming that n ≈ Nd for n-type and p ≈ Na for
p-type doping, with the proviso that the concentration of dopants is much greater
than the intrinsic concentration ni. To obtain the conductivity at other temperatures
we have to consider two factors: the temperature dependence of the carrier concentration and the drift mobility.

5.3.1 CARRIER CONCENTRATION TEMPERATURE DEPENDENCE
Consider an n-type semiconductor doped with Nd donors per unit volume where
Nd ≫ ni. We take the semiconductor down to very low temperatures until its conductivity is practically nil. At this temperature, the donors will not be ionized because
the thermal vibrational energy is insufficiently small. As the temperature is increased,
some of the donors become ionized and donate their electrons to the CB, as shown
in Figure 5.14a. The Si–Si bond breaking, that is, thermal excitation from Ev to Ec,
is unlikely because it takes too much energy. Since the donor ionization energy
ΔE = Ec − Ed is very small (≪Eg), thermal generation involves exciting electrons from
Ed to Ec. The electron concentration at low temperatures is given by the expression
1∕2
1
ΔE
n = ( Nc Nd) exp(−
2
2kT )

T < Ts

Ts < T < Ti

[5.19]

T > Ti

CB
EF

As+ As

As

Eg

As

+
+
+
+
EF As As As As

As+ As+ As+ As+
EF

VB
(a) T = T1

(b) T = T2

(c) T = T3

Figure 5.14 (a) Below Ts, the electron concentration is controlled by the ionization of the
donors. (b) Between Ts and Ti, the electron concentration is equal to the concentration
of donors since they would all have ionized. (c) At high temperatures, thermally generated
electrons from the VB exceed the number of electrons from ionized donors and the
semiconductor behaves as if intrinsic.

435

436

CHAPTER 5

∙

SEMICONDUCTORS

similar to the intrinsic case, that is,
n = (Nc Nv ) 1∕2 exp(−

2kT )
Eg

[5.20]

Equation 5.20 is valid when thermal generation occurs across the bandgap Eg
from Ev to Ec. Equation 5.19 is the counterpart of Equation 5.20 taking into account
that at low temperatures the excitation is from Ed to Ec (across ΔΕ) and that instead
of Nv, we have Nd as the number of available electrons. The numerical factor 12 in
Equation 5.19 arises because donor occupation statistics is different by this factor
from the usual Fermi–Dirac function, as mentioned earlier.
As the temperature is increased further, eventually all the donors become ionized
and the electron concentration is equal to the donor concentration, that is, n = Nd,
as depicted in Figure 5.14b. This state of affairs remains unchanged until very high
temperatures are reached, when thermal generation across the bandgap begins to
dominate. At very high temperatures, thermal vibrations of the atoms will be so
strong that many Si–Si bonds will be broken and thermal generation across Eg will
dominate. The electron concentration in the CB will then be mainly due to thermal
excitation from the VB to the CB, as illustrated in Figure 5.14c. But this process
also generates an equal concentration of holes in the VB. Accordingly, the semiconductor behaves as if it were intrinsic. The electron concentration at these temperatures will therefore be equal to the intrinsic concentration ni, which is given by
Equation 5.20.
The dependence of the electron concentration on temperature thus has three
regions:
1. Low-temperature range (T < Ts). The increase in temperature at these low
temperatures ionizes more and more donors. The donor ionization continues until
we reach a temperature Ts, called the saturation temperature, when all donors have
been ionized and we have saturation in the concentration of ionized donors. The
electron concentration is given by Equation 5.19. This temperature range is often
referred to as the ionization range.
2. Medium-temperature range (Ts < T < Ti). Since nearly all the donors
have been ionized in this range, n = Nd. This condition remains unchanged until
T = Ti, when ni, which is temperature dependent, becomes equal to Nd. It is this
temperature range Ts < T < Ti that utilizes the n-type doping properties of the semiconductor in pn junction device applications. This temperature range is often referred
to as the extrinsic range.
3. High-temperature range (T > Ti). The concentration of electrons generated
by thermal excitation across the bandgap ni is now much larger than Nd, so the
electron concentration n = ni(T ). Furthermore, as excitation occurs from the VB to
the CB, the hole concentration p = n. This temperature range is referred to as the
intrinsic range.
Figure 5.15 shows the behavior of the electron concentration with temperature in
an n-type semiconductor. By convention we plot ln(n) versus the reciprocal temperature T −1. At low temperatures, ln(n) versus T −1 is almost a straight line with a slope

5.3

TEMPERATURE DEPENDENCE OF CONDUCTIVITY

437

27 °C

Intrinsic concentration (cm-3)

1018

ln(n)
Intrinsic
slope = –Eg/2k

Extrinsic

ln(Nd)

Ts

2.3 × 1013

1015

Ge
1012
1.0 × 1010
109

Si

106

Ionization
slope = –ΔE/2k

2.1 × 106
GaAs

Ti

103
ni(T)
1/T

Figure 5.15 The temperature dependence of the electron
concentration in an n-type semiconductor.

1

1.5

2

2.5
3
1000/T (1/K)

3.5

Figure 5.16 The temperature dependence of the intrinsic
concentration.

−(ΔΕ∕2k), since the temperature dependence of Nc1∕2 (∝ T 3∕4) is negligible compared
with the exp(−ΔΕ∕2kT ) part in Equation 5.19. In the high-temperature range, however, the slope is quite steep and almost −Εg∕2k since Equation 5.20 implies that
n ∝ T 3∕2 exp(−

2kT )
Eg

and the exponential part again dominates over the T 3∕2 part. In the intermediate
range, n is equal to Nd and practically independent of the temperature.
Figure 5.16 displays the temperature dependence of the intrinsic concentration
in Ge, Si, and GaAs as log(ni) versus 1∕T where the slope of the lines is, of course,
a measure of the bandgap energy Eg. The log(ni) versus 1∕T graphs can be used to
find, for example, whether the dopant concentration at a given temperature is more
than the intrinsic concentration. As we will find out in Chapter 6, the reverse saturation current in a pn junction diode depends on n2i, so Figure 5.16 also indicates how
this saturation current varies with temperature.
SATURATION AND INTRINSIC TEMPERATURES An n-type Si sample has been doped with

1015 phosphorus atoms cm−3. The donor energy level for P in Si is 0.045 eV below the conduction band edge energy.
a.
b.

4

Estimate the temperature above which the sample behaves as if intrinsic.
Estimate the lowest temperature above which most of the donors are ionized.

EXAMPLE 5.8

438

CHAPTER 5

∙

SEMICONDUCTORS

SOLUTION

Remember that ni(T ) is highly temperature dependent, as shown in Figure 5.16 so that as T
increases, eventually at T ≈ Ti, ni becomes comparable to Nd. Beyond Ti, ni(T > Ti) ≫ Nd.
Thus we need to solve
ni(Ti) = Nd = 1015 cm−3

From the log(ni) versus 103∕T graph for Si in Figure 5.16, when ni = 1015 cm−3, (103∕Ti) ≈ 1.85,
giving Ti ≈ 541 K or 268 °C.
We will assume that most of the donors are ionized, say at T ≈ Ts, where the extrinsic
and the extrapolated ionization lines intersect in Figure 5.15:
n=

1∕2
1
ΔE
N
N
c
d
(2
) exp(− 2kTs ) ≈ Nd

This is the temperature at which the ionization behavior intersects the extrinsic region. In the
above equation, Nd = 1015 cm−3, ΔΕ = 0.045 eV, and Nc ∝ Τ 3∕2, that is,
Nc (Ts ) = Nc (300 K) (

Ts 3∕2
300 )

Clearly, then, the equation can only be solved numerically. Similar equations occur in a wide
range of physical problems where one term has the strongest temperature dependence. Here,
exp(−ΔΕ∕kTs) has the strongest temperature dependence. First assume Nc is that at 300 K,
Nc = 2.8 × 1019 cm−3, and evaluate Ts,
Ts =

ΔE
0.045 eV
=
= 54.7 K
Nc
2.8 × 1019 cm−3
−5
−1
k ln(
(8.62
×
10
eV
K
)
ln
[ 2(1.0 × 1015 cm−3 ) ]
2Nd )

At T = 54.7 K,

Nc (54.7 K) = Nc (300 K) (

54.7 3∕2
= 2.18 × 1018 cm−3
300 )

With this new Nc at a lower temperature, the improved Ts is 74.6 K. Since we only need
an estimate of Ts, the extrinsic range of this semiconductor is therefore from about 75 K to
541 K or −198 °C to about 268 °C.
EXAMPLE 5.9
Electron
concentration
in the
ionization
region

By considering
the mass action law, charge neutrality within the crystal, and occupation statistics of electronic
states, we can show that at the lowest temperatures the electron concentration in an n-type
semiconductor is given by

TEMPERATURE DEPENDENCE OF THE ELECTRON CONCENTRATION

1∕2
1
ΔE
n = ( Nc Nd) exp(−
2
2kT )

where ΔΕ = Ec − Ed. Furthermore, at the lowest temperatures, the Fermi energy is midway
between Ed and Ec.
There are only a few physical principles that must be considered to arrive at the effect
of doping on the electron and hole concentrations. For an n-type semiconductor, these are
1. Charge carrier statistics.

n = Nc exp[ −

(Ec − EF )
]
kT

(1)

TEMPERATURE DEPENDENCE OF CONDUCTIVITY

5.3

439

2. Mass action law.
np = n2i

(2)

3. Electrical neutrality of the crystal. We must have the same number of positive and
negative charges:
p + Nd+ = n

(3)

where Nd+ is the concentration of ionized donors.
4. Statistics of ionization of the dopants.
Nd+ = Nd × (probability of not finding an electron at Ed ) = Nd [1 − fd (Ed ) ]
=

Nd
(EF − Ed )
1 + 2 exp[
]
kT

(4)

Solving Equations 1 to 4 for n will give the dependence of n on T and Nd. For example,
from the mass action law, Equation 2, and the charge neutrality condition, Equation 3, we get
n2i
+ Nd+ = n
n

This is a quadratic equation in n. Solving this equation gives
1∕2
1
1 + 2
n = (Nd+ ) +
(Nd ) + n2i ]
[
2
4

Clearly, this equation should give the behavior of n as a function of T and Nd when we
also consider the statistics in Equation 4. In the low-temperature region (T < Ts), n2i is negligible in the expression for n and we have
n = Nd+ =

(EF − Ed )
Nd
1
≈ Nd exp[ −
]
2
kT
(EF − Ed )
1 + 2 exp[
]
kT

But the statistical description in Equation 1 is generally valid, so multiplying the lowtemperature region equation by Equation 1 and taking the square root eliminates EF from the
expression, giving
1∕2
(Ec − Ed )
1
n = ( Nc Nd) exp[ −
2
2kT ]

To find the location of the Fermi energy, consider the general expression
n = Nc exp[ −

(Ec − EF )
]
kT

which must now correspond to n at low temperatures. Equating the two and rearranging to
obtain EF we find
EF =

E c + Ed 1
Nd
+ kT ln(
2
2
2Nc )

which puts the Fermi energy near the middle of ΔE = Ec − Ed at low temperatures.

Ionization
region

440

CHAPTER 5

∙

SEMICONDUCTORS

5.3.2 DRIFT MOBILITY: TEMPERATURE AND IMPURITY DEPENDENCE
The temperature dependence of the drift mobility follows two distinctly different
temperature variations. In the high-temperature region, it is observed that the drift
mobility is limited by scattering from lattice vibrations. As the magnitude of atomic
vibrations increases with temperature, the drift mobility decreases in the fashion
μ ∝ T −3∕2. However, at low temperatures the lattice vibrations are not sufficiently
strong to be the major limitation to the mobility of the electrons. It is observed that
at low temperatures the scattering of electrons by ionized impurities is the major
mobility limiting mechanism and μ ∝ T 3∕2, as we will show below.
We recall from Chapter 2 that the electron drift mobility μ depends on the mean
free time τ between scattering events via
μ=

eτ
m*e

[5.21]

in which
τ=

1
Svth Ns

[5.22]

where S is the cross-sectional area of the scatterer; vth is the mean speed of the
electrons, called the thermal velocity; and Ns is the number of scatterers per unit
volume. If a is the amplitude of the atomic vibrations about the equilibrium, then
S = πa2. As the temperature increases, so does the amplitude a of the lattice vibrations following a2 ∝ T behavior, as shown in Chapter 2. An electron in the CB is
free to wander around and therefore has only KE. We also know that the mean kinetic
energy per electron in the CB is 32 kT , just as if the kinetic molecular theory could
be applied to all those electrons in the CB. Therefore,
1
3
m*e v 2th = kT
2
2

so that vth ∝ T 1∕2. Thus the mean time τL between scattering events from lattice
vibrations is5
τL =

Latticescatteringlimited
mobility

1
1
∝
∝ T −3∕2
(πa )vth Ns
(T)(T 1∕2 )
2

which leads to a lattice vibration scattering limited mobility, denoted as μL, of
the form
μL ∝ Τ −3∕2

[5.23]

At low temperatures, scattering of electrons by thermal vibrations of the lattice
will not be as strong as the electron scattering brought about by ionized donor impurities. As an electron passes by an ionized donor As+, it is attracted and thus deflected

5

The present arguments are totally classical whereas in terms of modern physics, the electrons are scattered
by phonons and the phonon concentration increases with temperature. An analogy may help. The light intensity
classically depends on E2 whereas in quantum physics it is given by the photon flux density.

5.3

e– KE = 1 mev 2
2

TEMPERATURE DEPENDENCE OF CONDUCTIVITY

441

KE > |PE|
KE ≈ |PE|
rc
As+

KE < |PE|
Figure 5.17 Scattering of electrons by an ionized
impurity.

from its straight path, as schematically shown in Figure 5.17. This type of scattering
of an electron is what limits the drift mobility at low temperatures.
The PE of an electron at a distance r from an As+ ion is due to the Coulombic
attraction, and its magnitude is given by
∣PE∣ =

e2
4πεoεrr

If the KE of the electron approaching an As+ ion is larger than its PE at distance
r from As+, then the electron will essentially continue without feeling the PE and
therefore without being deflected, and we can say that it has not been scattered.
Effectively, due to its high KE, the electron does not feel the Coulombic pull of the
donor. On the other hand, if the KE of the electron is less than its PE at r from As+,
then the PE of the Coulombic interaction will be so strong that the electron will be
strongly deflected. This is illustrated in Figure 5.17. The critical radius rc corresponds to the case when the electron is just scattered, which is when KE ≈ ∣PE(rc)∣.
But the average KE = 32 kT , so at r = rc
3
e2
kT = ∣PE(rc )∣ =
2
4πεoεrrc

from which rc = e2∕(6πεoεr kT). As the temperature increases, the scattering radius
decreases. The scattering cross section S = πr2c is thus given by
S=

πe4
∝ T −2
(6πεoεrkT) 2

Incorporating vth ∝ T 1∕2 as well, the temperature dependence of the mean scattering time τI between impurities, from Equation 5.22, must be
τI =

1
1
T 3∕2
∝
∝
SvthNI
NI
(T −2 )(T 1∕2 )NI

where NI is the concentration of ionized impurities (all ionized impurities including
donors and acceptors). Consequently, the ionized impurity scattering limited
mobility from Equation 5.21 is
T 3∕2
μI ∝
[5.24]
NI

Ionized
impurity
scattering
limited
mobility

442

CHAPTER 5

∙

SEMICONDUCTORS

Figure 5.18 Log–log plot of drift mobility versus
temperature for n-type Ge and n-type Si samples.
Various donor concentrations for Si are shown. Nd are in
cm−3. The upper right inset is the simple theory for lattice
limited mobility, whereas the lower left inset is the simple
theory for impurity scattering limited mobility.

Electron drift mobility (cm2 V–1s–1)

50000

μL ∝ T –1.5

10000

Ge

Nd =1014

Nd =1013

Nd =1016
Nd =1017

1000

Nd =1018
100

10

Nd =1019

Si

μI ∝ T1.5
70

100

800
Temperature (K)

Note also that μI decreases with increasing ionized dopant concentration NI,
which itself may be temperature dependent. Indeed, at the lowest temperatures, below
the saturation temperature Ts, NI will be strongly temperature dependent because not
all the donors would have been fully ionized.
The overall temperature dependence of the drift mobility is then, simply, the
reciprocal additions of the μI and μL by virtue of Matthiessen’s rule, that is,
Effective
mobility

1
1
1
= +
μe μI μL

[5.25]

so the scattering process having the lowest mobility determines the overall (effective)
drift mobility.
The experimental temperature dependence of the electron drift mobility in
both Ge and Si is shown in Figure 5.18 as a log–log plot for various donor concentrations. The slope on this plot corresponds to the index n in μe ∝ T n. The
simple theoretical sketches in the insets show how μL and μI from Equations 5.23
and 5.24 depend on the temperature. For Ge, at low doping concentrations (e.g.,
Nd = 1013 cm−3), the experiments indicate a μe ∝ Τ −1.5 type of behavior, which
is in agreement with μe determined by μL in Equation 5.23. Curves for Si at lowlevel doping ( μI negligible) at high temperatures, however, exhibit a μe ∝ Τ −2.3
type of behavior rather than Τ −1.5, which can be accounted for in a more rigorous
theory. As the donor concentration increases, the drift mobility decreases by virtue of μI getting smaller. At the highest doping concentrations and at low temperatures, the electron drift mobility in Si exhibits almost a μe ∝ Τ 3∕2 type of
behavior. Similar arguments can be extended to the temperature dependence of
the hole drift mobility.
The dependences of the room temperature electron and hole drift mobilities on
the dopant concentration for Si are shown in Figure 5.19 where, as expected, past a
certain amount of impurity addition, the drift mobility is overwhelmingly controlled
by μI in Equation 5.25.

5.3

TEMPERATURE DEPENDENCE OF CONDUCTIVITY

443

Drift mobility, cm2V–1s–1

1400
1200
1000

Electrons

800
600

Holes

400
200
0
1014

1015

1016

1017

1018

1019

Dopant concentration, cm–3

Logarithmic scale

log(σ)

Semiconductor
Resistivity

log(n)

Figure 5.19 The variation of the
drift mobility with dopant concentration in Si for electrons and holes
at 300 K.

Intrinsic

Metal

T
Extrinsic
Ionization

Lattice
scattering

μ ∝ T –3/2
log(μ)
High temperature

μ ∝ T 3/2
Impurity
scattering

Low temperature

1/T

Figure 5.20 Schematic illustration
of the temperature dependence of
electrical conductivity for a doped
(n-type) semiconductor.

5.3.3 CONDUCTIVITY TEMPERATURE DEPENDENCE
The conductivity of an extrinsic semiconductor doped with donors depends on the
electron concentration and the drift mobility, both of which have been determined
above. At the lowest temperatures in the ionization range, the electron concentration
depends exponentially on the temperature by virtue of
1∕2
(Ec − Ed )
1
n = ( Nc Nd) exp[ −
2
2kT ]
which then also dominates the temperature dependence of the conductivity. In the
intrinsic range at the highest temperatures, the conductivity is dominated by the
temperature dependence of ni since
σ = eni( μe + μh)

and ni is an exponential function of temperature in contrast to μ ∝ T −3∕2. In the
extrinsic temperature range, n = Nd and is constant, so the conductivity follows
the temperature dependence of the drift mobility. Figure 5.20 shows schematically

Electron
concentration
in ionization
region

444

CHAPTER 5

∙

SEMICONDUCTORS

the semilogarithmic plot of the conductivity against the reciprocal temperature where
through the extrinsic range σ exhibits a broad “S” due to the temperature dependence
of the drift mobility.

EXAMPLE 5.10

COMPENSATION-DOPED Si

a.
b.

A Si sample has been doped with 1017 arsenic atoms cm−3. Calculate the conductivity
of the sample at 27 °C (300 K) and at 127 °C (400 K).
The above n-type Si sample is further doped with 9 × 1016 boron atoms cm−3. Calculate
the conductivity of the sample at 27 °C and 127 °C.

SOLUTION

a.

The arsenic dopant concentration, Nd = 1017 cm−3, is much larger than the intrinsic
concentration ni, which means that n = Nd and p = (n2i ∕Nd) ≪ n and can be neglected.
Thus n = 1017 cm−3 and the electron drift mobility at Nd = 1017 cm−3 is approximately 700 cm2 V−1 s−1 from the drift mobility versus dopant concentration graph in
Figure 5.19, so
σ = enμe + epμh = eNd μe
= (1.6 × 10−19 C)(1017 cm−3)(700 cm2 V−1 s−1) = 11.2 Ω−1 cm−1

At T = 127 °C = 400 K from the μe vs. T graph in Figure 5.18,
μe ≈ 450 cm2 V−1 s−1

Thus,
σ = eNd μe = 7.20 Ω−1 cm−1

b.

With further doping we have Na = 9 × 1016 cm−3, so from the compensation effect
Nd − Na = 1 × 1017 − 9 × 1016 = 1016 cm−3

Since Nd − Na ≫ ni, we still have an n-type material with n = Nd − Na = 1016 cm−3.
But the drift mobility now is about ∼600 cm2 V−1 s−1 because, even though Nd − Na is
now 1016 cm−3 and not 1017 cm−3, all the donors and acceptors are still ionized and hence
still scatter the charge carriers. The recombination of electrons from the donors and holes
from the acceptors does not alter the fact that at room temperature all the dopants will
be ionized. Effectively, the compensation effect is as if all electrons from the donors
were being accepted by the acceptors. Although with compensation doping the net electron concentration is n = Nd − Na, the drift mobility scattering is determined by (Nd + Na),
which in this case is 1017 + 9 × 1016 cm−3 = 1.9 × 1017 cm−3, which gives an electron
drift mobility of ∼600 cm2 V−1 s−1 at 300 K (Figure 5.19) and ∼400 cm2 V−1 s−1 at 400 K
(Figure 5.18). Then, neglecting the hole concentration p = n2i ∕(Nd − Na), we have
At 300 K,

σ = e(Nd − Na)μe ≈ (1.6 × 10−19 C)(1016 cm−3)(600 cm2 V−1 s−1)
= 0.96 Ω−1 cm−1

At 400 K,

σ = e(Nd − Na)μe ≈ (1.6 × 10−19 C)(1016 cm−3)(400 cm2 V−1 s−1)
= 0.64 Ω−1 cm−1

5.3

TEMPERATURE DEPENDENCE OF CONDUCTIVITY

COMPENSATION DOPING IN Si Consider a p-type Si crystal that has been doped uniformly
with B with a concentration of 1015 cm−3. We wish to convert this to an n-Si with a conductivity 20 Ω−1 cm−1 within 10 percent. What is the donor concentration we need?
SOLUTION

The starting p-Si has Na = 1015 cm−3 which means that, Figure 5.19, μe ≈ 1350 cm2 V−1 s−1.
Upon compensation doping, we would have n-Si in which the electron concentration n = Nd − Na
and the conductivity is
σ = enμe = e(Nd − Na)μe = 20 Ω−1 cm−1

We know Na, and if μe was independent of doping, we could readily solve this for Nd. However, as shown in Figure 5.19, μe depends on the ionized dopant concentration, Nd + Na. We
start by first using μe = 1350 cm2 V−1 s−1 in the starting crystal so that
σ = (1.60 × 10−19)(Nd − 1015 cm−3)(1350 cm2 V−1 s−1) = 20 Ω−1 cm−1

which we can solve and find Nd = 9.36 × 1016 cm−3. This is almost two order of magnitude
larger than Na so we may as well neglect Na in the conductivity equation. The ionized
dopant concentration, Nd + Na is also approximately Nd and at this Nd, from Figure 5.19,
μe′ ≈ 750 cm2 V−1 s−1. Therefore, the actual conductivity σ′ is (750∕1350)σ or 11.1 Ω−1 cm−1,
roughly half of what we need. We can improve our calculation by using the new mobility μe′.
So we can now write σ with this new mobility μ′e as
σ = eNd μ′e = 1.60 × 10−19 × Nd × 750 cm2 V−1 s−1 = 20 Ω−1 cm−1

and solving this we find Nd = 1.7 × 1017 cm−3. From Figure 5.19, at Nd = 1.7 × 1017 cm−3,
μe″ ≈ 600 cm2 V−1 s−1. The actual conductivity σ″ is (600∕750)σ or 16 Ω−1 cm−1. Obviously,
we are getting closer to 20 Ω−1 cm−1. The next iteration will have
σ = eNd μ″e = 1.60 × 10−19 × Nd × 600 cm2 V−1 s−1 = 20 Ω−1 cm−1

which upon solving gives Nd = 2.1 × 1017 cm−3. At this donor concentration the mobility
μe″′ ≈ 550 cm2 which yields a conductivity of 18.5 Ω−1 cm−1, within 10 percent of our target 20 Ω−1 cm−1.
Clearly in σ = eNdμe, the drift mobility μe depends on Nd as in Figure 5.19, so the solution for Nd above took a tedious number of iterative calculations and look-ups in Figure 5.19.
We can always represent the μe versus Nd curve with an empirical equation μe(Nd) and then
solve σ = eNd μe(Nd) numerically; an approach taken in Question 5.7.

5.3.4 DEGENERATE AND NONDEGENERATE SEMICONDUCTORS
The general exponential expression for the concentration of electron in the CB,
n ≈ Nc exp[ −

(Ec − EF )
]
kT

[5.26]

is based on replacing Fermi–Dirac statistics with Boltzmann statistics, which is only
valid when Ec is several kT above EF. In other words, we assumed that the number
of states in the CB far exceeds the number of electrons there, so the likelihood of
two electrons trying to occupy the same state is almost nil. This means that the Pauli
exclusion principle can be neglected and the electron statistics can be described by

445

EXAMPLE 5.11

446

CHAPTER 5

∙

SEMICONDUCTORS

the Boltzmann statistics. Nc is a measure of the density of states in the CB. The
Boltzmann expression for n is valid only when n ≪ Nc. Those semiconductors for
which n ≪ Nc and p ≪ Nv are termed nondegenerate semiconductors. They essentially follow all the discussions above and exhibit all the normal semiconductor
properties outlined above.
When the semiconductor has been excessively doped with donors, then n may
be so large, typically 1019–1020 cm−3, that it may be comparable to or greater than
Nc. In that case the Pauli exclusion principle becomes important in the electron
statistics and we have to use the Fermi–Dirac statistics. Equation 5.26 for n is then
no longer valid. Such a semiconductor exhibits properties that are more metal-like
than semiconductor-like; for example, the resistivity follows ρ ∝ Τ. Semiconductors
that have n > Nc or p > Nv are called degenerate semiconductors.
The large carrier concentration in a degenerate semiconductor is due to its heavy
doping. For example, as the donor concentration in an n-type semiconductor is
increased, at sufficiently high doping levels, the donor atoms become so close to
each other that their orbitals overlap to form a narrow energy band that overlaps and
becomes part of the conduction band. Ec is therefore slightly shifted down and Eg
becomes slightly narrower. The valence electrons from the donors fill the band from
Ec. This situation is reminiscent of the valence electrons filling overlapping energy
bands in a metal. In a degenerate n-type semiconductor, the Fermi level is therefore
within the CB, or above Ec just like EF is within the band in a metal. The majority
of the states between Ec and EF are full of electrons as indicated in Figure 5.21. In
the case of a p-type degenerate semiconductor, the Fermi level lies in the VB below
Ev. It should be emphasized that one cannot simply assume that n = Nd or p = Na
in a degenerate semiconductor because the dopant concentration is so large that they
interact with each other. Not all dopants are able to become ionized, and the carrier
concentration eventually reaches a saturation typically around ∼1020 cm−3. Furthermore, the mass action law np = n2i is not valid for degenerate semiconductors.
Degenerate semiconductors have many important uses. For example, they are
used in laser diodes, zener diodes, and ohmic contacts in ICs, and as metal gates in
many microelectronic MOS devices.
E
Impurities
forming a band
g(E)

CB

EFn
Ec
Ev

CB
Ec
Ev
EFp
VB

(a)

(b)

Figure 5.21 (a) Degenerate n-type semiconductor. Large number of donors form a
band that overlaps the CB. (b) Degenerate p-type semiconductor.

5.4

DIRECT AND INDIRECT RECOMBINATION

DEGENERATE n-TYPE Si Consider a degenerate n-type Si crystal in which the donor concentration (e.g., P) is 1020 cm−3 (or 1026 m−3). Where is the Fermi level with respect to the
bottom (Ec) of the CB, that is EFn − Ec? What is your conclusion?

447

EXAMPLE 5.12

SOLUTION

Clearly, Nd > Nc, and if we attempt to use Equation 5.6, that is we assume Boltzman statistics,
then
ΔEFn = EFn − Ec = kT ln(Nd∕Nc) = (0.02585 eV)ln[(1020)∕(2.8 × 1019)] = 0.033 eV

Remember that Boltzman statistics inherent in Equation 5.6 does not obey the Pauli exclusion
principle; no two electrons can be in the same state (same wavefunction, including spin).
When EFn is within the CB, electrons need follow the Pauli exclusion principle and look for
higher energy states to avoid sharing the same state. So, we expect EFn to be greater than
0.033 eV. The electron concentration in the CB is given by the integration of the product of
density of states gcb(E) and the Fermi–Dirac function f (E),
n = Nd =

∞

gcb (E)dE
1
+
exp[
(E − EFn )∕kT ]
0

∫

This is the same procedure we used in the case of metals in Chapter 4 to relate the Fermi
energy to the electron concentration. Recall that the Fermi energy ΔEFn(0) at absolute zero
with respect to the bottom of the band is given by Equation 4.22
ΔEFn (0) =

(6.626 × 10−34 ) 2
3(1 × 1026 ) 2∕3
h2 3n 2∕3
=
(π)
] = 0.0727 eV
π
8m*
8(1.08 × 9.11 × 10−31 ) [
e

Notice that we used the effective mass m*e related to the density of states. While, as expected,
this is larger than that from Boltzman statistics, it is still not correct because it is at 0 K. At
a finite temperature T, we argued that for metals EFm(0) ≫ kT and the Fermi energy from
the above integration approximates to Equation 4.23
ΔEFn = ΔEFn (0) (1 −

2
π2
π2 0.02585 2
kT
=
(0.0727)
1
−
= 0.0652 eV
(
12 [ ΔEFn (0) ] )
12 [ 0.0727 ] )

or 65 meV above Ec. We can, of course, find EFn by trial and error until the above integration
generates n = Nd. The final result is very close to 65 meV.6 It is clear that the description of
degenerate semiconductors follows the same concepts we used in the case of metals.

5.4

DIRECT AND INDIRECT RECOMBINATION

Above absolute zero of temperature, the thermal excitation of electrons from the VB
to the CB continuously generates free electron–hole pairs. It should be apparent that
in equilibrium there should be some annihilation mechanism that returns the electron
from the CB down to an empty state (a hole) in the VB. When a free electron,
wandering around in the CB of a crystal, “meets” a hole, it falls into this low-energy
empty electronic state and fills it. This process is called recombination. Intuitively,
6

The Joyce–Dixon equation that is used in advanced semiconductor textbooks allows a good approximation to
ΔEFn and gives 66 meV.

Degenerate
n-type semiconductor

CHAPTER 5

∙

SEMICONDUCTORS

⑤④

gy

448

③②

CB
Ec
ψcb(kcb)
hf = Eg
ψvb(kvb)
Ev
VB
Figure 5.22 Direct recombination in GaAs.
kcb = kvb so that momentum conservation is satisfied.

⑥⑦⑧⑩❶❷❸❹

recombination corresponds to the free electron finding an incomplete bond with a
missing electron. The electron then enters and completes this bond. The free electron
in the CB and the free hole in the VB are consequently annihilated. On the energy
band diagram, the recombination process is represented by returning the electron
from the CB (where it is free) into a hole in the VB (where it is in a bond). Figure 5.22 shows a direct recombination mechanism, for example, as it occurs in GaAs,
in which a free electron recombines with a free hole when they meet at one location
in the crystal. The excess energy of the electron is lost as a photon of energy
hf = Eg. In fact, it is this type of recombination that results in the emitted light from
light emitting diodes (LEDs).
The recombination process between an electron and a hole, like every other
process in nature, must obey the momentum conservation law. The wavefunction of
an electron in the CB, ψcb, is a traveling wave with a certain wavevector kcb. The
actual electron wavefunctions are discussed later in this chapter, but for now we
simply accept the fact if we were to solve the Schrodinger equation for an electron
in a crystal in which the electron potential energy V(x) is periodic (due to a periodic
arrangement of atoms), we would find traveling wave solutions. For example, the
electron wavefunctions ψcb in the CB will be traveling waves each with an energy E
and a wavevector kcb. The quantity, ħkcb, just as in the case of a photon, can be used to
