Repository: dhruvvenkat/2A-assistants

trying out this new method of studying!

File: courses/ece109-materials/text/ECE 109 Electronic Materials & Devices Principles of 4th Ed.txt (part 30 of 63)
Questions and Problems 847
Chapter 9
Optical Properties of Materials
represent the momentum of the electron in the CB. In fact, in response to an external force Fext, the electron’s momentum ħkcb will change according to Fext = d(ħkcb)∕dt,
exactly as we expect a momentum to change in mechanics. The quantity ħkcb is called
the electron’s crystal momentum because it represents the momentum that we need
in describing the behavior of the electron inside the crystal in response to an external force.7 Similarly, the electron wavefunction, ψvb in the VB will have a momentum
ħkcb associated with it.
7
The rate of change of electron’s true momentum would be due to external and internal forces summed
together. However, this is not a useful approach inasmuch we would like to know the effect of external forces
on the behavior of the electron. We can account for the internal forces by using a periodic potential energy in
the Schrodinger equation, and once we have done this, ħk turns out to be a useful momentum quantity that
follows our usual experience that external force (Fext) is d(ħk)∕dt.

5.4

DIRECT AND INDIRECT RECOMBINATION

E

E
Empty ψcb

CB

CB

ψcb, kcb

e–

ψcb, kcb

e–
Eg

Eg

h+

kcb

ψvb, kvb

Occupied

Occupied ψvb

VB

Electron’s crystal
kcb = kvb momentum
(a) GaAs

VB

ψvb, kvb

❺❻

❺❻
kvb
(b) Si

Figure 5.23 (a) The electron energy (E) versus electron’s crystal momentum (ħk) in a direct bandgap
semiconductor. Each circle represents a possible state, an electron wavefunction (ψ), a solution of
Schrödinger’s equation in a crystal, with a wavevector k. These solutions fall either into the CB or the VB;
there are no solutions within the bandgap. The sketches are highly exaggerated because the circles
are so close that they form a continuous energy versus momentum behavior. (b) Energy versus crystal
momentum for an indirect bandgap semiconductor such as Si.

If we were to plot the energy E of each ψcb against ħkcb for the CB wavefunctions, we would find the E versus ħk behavior shown in Figure 5.23a. Each circle is
a wavefuncion ψcb with an energy E and wavevector kcb. The circles represent electron
states. These are normally so close to each other that they form a continuum; Figure
5.23a is highly exaggerated. Notice that E increases parabolically with ħkcb near the
bottom of the CB, as we would expect classically from E = p2∕(2m*e ), where p is
electron’s momentum. Similar arguments, of course, apply to the VB, and we can
plot E versus ħkvb as well in this case as shown in Figure 5.23a. The hole energy
increases downwards (in the opposite direction to the electron energy), so that the
hole energy near the top of the VB also shows a parabolic behavior with momentum, that is, Ehole = p2∕(2m*h ), where p the hole momentum and m*h is the hole
effective mass.
Conservation of linear momentum during recombination requires that when
the electron drops from the CB to the VB, its wavevector should remain the same,
kvb = kcb, because the momentum carried away by the photon is negligibly small.
This is indeed the case for GaAs whose E versus ħk behavior follows that shown in
Figure 5.23a. Such semiconductors are called direct bandgap semiconductors. The
top of the valence band is immediately below the bottom of the CB on the E versus
ħk diagram as in Figure 5.23a. Thus, for direct bandgap semiconductors, such as
GaAs, the states with kvb = kcb are right at the top of the valence band where there are
many empty states (i.e., holes). Consequently, an electron in the CB of GaAs can
drop down to an empty electronic state at the top of the VB and maintain kvb = kcb.
Thus, direct recombination is highly probable in GaAs and it is this very reason
that makes GaAs an LED material.

449

450

CHAPTER 5

∙

SEMICONDUCTORS

For the elemental semiconductors, Si and Ge, the electron energy versus crystal
momentum (E vs. ħk) behavior is such that the bottom of the CB is displaced with
respect to the top of the VB in terms of ħk as shown in Figure 5.23b. Such semiconductors are called indirect bandgap semiconductors. Those states (ψvb) with
kvb = kcb are now somewhere in the middle of the VB and they are therefore fully
occupied as shown in Figure 5.23b. Consequently, there are no empty states in the
VB which can satisfy kvb = kcb and so direct recombination in Si and Ge is next
to impossible.
In elemental indirect bandgap semiconductors such as Si and Ge, electrons and
holes usually recombine through recombination centers. A recombination center
increases the probability of recombination because it can “take up” any momentum
difference between a hole and electron. The process essentially involves a third body,
which may be an impurity atom or a crystal defect. The electron is captured by the
recombination center and thus becomes localized at this site. It is “held” at the
center until some hole arrives and recombines with it. In the energy band diagram
picture shown in Figure 5.24a, the recombination center provides a localized electronic state below Ec in the bandgap, which is at a certain location in the crystal.
When an electron approaches the center, it is captured. The electron is then localized
and bound to this center and “waits” there for a hole with which it can recombine.
In this recombination process, the energy of the electron is usually lost to lattice
vibrations (as “sound”) via the “recoiling” of the third body. Emitted lattice vibrations are called phonons. A phonon is a quantum of energy associated with atomic
vibrations in the crystal analogous to the photon.
Typical recombination centers, besides the donor and acceptor impurities, might
be metallic impurities and crystal defects such as dislocations, vacancies, or interstitials. Each has its own peculiar behavior in aiding recombination, which will not be
described here.

Figure 5.24 Recombination and trapping.
(a) Recombination in Si via a recombination center
that has a localized energy level at Er in the bandgap,
usually near the middle. (b) Trapping and detrapping
of electrons by trapping centers. A trapping center
has a localized energy level in the bandgap.

CB
Ec
Er

Ev
VB

Recombination
center

Er

Er

(a) Recombination
CB
Ec
Ev
VB

Et

Et

Trapping
center

(b) Trapping

Et

Phonons

5.5

MINORITY CARRIER LIFETIME

It is instructive to mention briefly the phenomenon of charge carrier trapping since
in many devices this can be the main limiting factor on the performance. An electron
in the conduction band can be captured by a localized state, just like a recombination
center, located in the bandgap, as shown in Figure 5.24b. The electron falls into the
trapping center at Et and becomes temporarily removed from the CB. At a later time,
due to an incident energetic lattice vibration, it becomes excited back into the CB and
is available for conduction again. Thus trapping involves the temporary removal of the
electron from the CB, whereas in the case of recombination, the electron is permanently
removed from the CB since the capture is followed by recombination with a hole. We
can view a trap as essentially being a flaw in the crystal that results in the creation
of a localized electronic state, around the flaw site, with an energy in the bandgap.
A charge carrier passing by the flaw can be captured and lose its freedom. The flaw
can be an impurity or a crystal imperfection in the same way as a recombination
center. The only difference is that when a charge carrier is captured at a recombination site, it has no possibility of escaping again because the center aids recombination.
Although Figure 5.24b illustrates an electron trap, similar arguments also apply to
hole traps, which are normally closer to Ev. In general, flaws and defects that give
localized states near the middle of the bandgap tend to act as recombination centers.

5.5

MINORITY CARRIER LIFETIME

Consider what happens when an n-type semiconductor, doped with 5 × 1016 cm−3
donors, is uniformly illuminated with appropriate wavelength light to photogenerate
electron–hole pairs (EHPs), as shown in Figure 5.25. We will now define thermal
equilibrium majority and minority carrier concentrations in an extrinsic semiconductor. In general, the subscript n or p is used to denote the type of semiconductor, and
o to refer to thermal equilibrium in the dark.
In an n-type semiconductor, electrons are the majority carriers and holes are the
minority carriers.
nno is defined as the majority carrier concentration (electron concentration
in an n-type semiconductor) in thermal equilibrium in the dark. These electrons,
constituting the majority carriers, are thermally ionized from the donors.

CB
Ec
Ed

Ev
VB

Figure 5.25 Low-level photoinjection into an n-type
semiconductor in which Δnn < nno.

451

452

CHAPTER 5

∙

SEMICONDUCTORS

pno is termed the minority carrier concentration (hole concentration in an
n-type semiconductor) in thermal equilibrium in the dark. These holes that constitute the minority carriers are thermally generated across the bandgap.
In both cases the subscript no refers to an n-type semiconductor and thermal
equilibrium conditions, respectively. Thermal equilibrium means that the mass action
law is obeyed and nno pno = n2i.
When we illuminate the semiconductor, we create excess EHPs by photogeneration. Suppose that the electron and hole concentrations at any instant are denoted by
nn and pn, which are defined as the instantaneous majority (electron) and minority
(hole) concentrations, respectively. At any instant and at any location in the semiconductor, we define the departure from the equilibrium by excess concentrations
as follows:
Δnn is the excess electron (majority carrier) concentration: Δnn = nn − nno
Δpn is the excess hole (minority carrier) concentration: Δpn = pn − pno
Under illumination, at any instant, therefore
nn = nno + Δnn

and

pn = pno + Δpn

Photoexcitation creates EHPs or an equal number of electrons and holes, as
shown in Figure 5.25, which means that
Δpn = Δnn

and obviously the mass action law is not obeyed: nn pn ≠ n2i . It is worth remembering
that
dnn dΔnn
=
dt
dt

and

dpn dΔpn
=
dt
dt

since nno and pno depend only on temperature.
Let us assume that we have “weak” illumination, which causes, say, only a
10 percent change in nno, that is,
Δnn = 0.1nno = 0.5 × 1016 cm−3

Then
Δpn = Δnn = 0.5 × 1016 cm−3

Figure 5.26 shows a single-axis plot of the majority (nn) and minority (pn) concentrations in the dark and in light. The scale is logarithmic to allow large orders of
magnitude changes to be recorded. Under illumination, the minority carrier concentration is
pn = pno + Δpn = 2.0 × 103 + 0.5 × 1016 ≈ 0.5 × 1016 = Δpn

That is, pn ≈ Δpn, which shows that although nn changes by only 10 percent, pn
changes drastically, that is, by a factor of ∼1012.
Figure 5.27 shows a pictorial view of what is happening inside an n-type semiconductor when light is switched on at a certain time and then later switched off

Log(carrier concentration) (cm–3)

5.5

5 × 1016

5.5 × 1016

nn = nno + Δnn

0.5 × 1016

pn = pno + Δpn

MINORITY CARRIER LIFETIME

453

nno

Δpn = 0.5 × 1016
1.0 × 1010

ni

ni

2 × 103

pno

pno

(a) In the dark: np = ni 2

Figure 5.26 Low-level injection in an
n-type semiconductor does not significantly
affect nn but drastically affects the minority
carrier concentration pn.

(b) In light: np ≠ ni2
Illumination

A
–

–

–
– –
– –
– – + –
– ––
––
– ––
–
– + – –
– – –
– – ––
–
–

B
–– + – – – + – + –
+
–
– – – + –+ – + –
–+
––
+
–
– + – – + – – –+ +
–
+
– + – – – + –+ +
–

n-type semiconductor in Illumination with hf > Eg
the dark. pn = pno << nno creates excess holes:
pn = pno + Δpn ≈ Δnn

C
––

– +
+ –
– –
– –
–
– ––
– – + ––
–
+
+ – –
– – –
– – +–
+
– + – – – + –+
–

In dark after
illumination. Excess
holes are disappearing
by recombination.

Figure 5.27 Illumination of an n-type
semiconductor results in excess electron
and hole concentrations.
After the illumination, the recombination
process restores equilibrium; the excess
electrons and holes simply recombine.

again. Obviously when the light is switched off, the condition pn = Δpn (state B in
Figure 5.27) must eventually revert back to the dark case (state A) where pn = pno.
In other words, the excess minority carriers Δpn and excess majority carriers Δnn
must be removed. This removal occurs by recombination. Excess holes recombine
with the electrons available and disappear. This, however, takes time because the
electrons and holes have to find each other. In order to describe the rate of recombination, we introduce a temporal quantity, denoted by τh and called the minority
carrier lifetime (mean recombination time), which is defined as follows: τh is the
average time a hole exists in the VB from its generation to its recombination, that
is, the mean time the hole is free before recombining with an electron. An alternative
and equivalent definition is that 1∕τh is the average probability per unit time that a
hole will recombine with an electron. We must remember that the recombination
process occurs through recombination centers, so the recombination time τh will
depend on the concentration of these centers and their effectiveness in capturing the
minority carriers. Once a minority carrier has been captured by a recombination
center, there are many majority carriers available to recombine with it, so τh in an

454

CHAPTER 5

∙

SEMICONDUCTORS

indirect process is independent of the majority carrier concentration. This is the
reason for defining the recombination time as a minority carrier lifetime.
If the minority carrier recombination time is, say, 10 s, and if there are some
1000 excess holes, then it is clear that these excess holes will be disappearing at a
rate of 1000∕10 s = 100 per second. The rate of recombination of excess minority
carriers is simply Δpn∕τh. At any instant, therefore,
Rate of increase in excess =
Rate of
− Rate of recombination
hole concentration
photogeneration
of excess holes
Excess
minority
carrier
concentration

EXAMPLE 5.13

If Gph is the rate of photogeneration, then clearly the net rate of change of Δpn is
dΔpn
Δpn
= Gph −
τh
dt

[5.27]

This is a general expression that describes the time evolution of the excess
minority carrier concentration given the photogeneration rate Gph, the minority carrier lifetime τh, and the initial condition at t = 0. The only assumption is weak
injection (Δpn < nno).
We should note that the recombination time τh depends on the semiconductor
material, impurities, crystal defects, temperature, and so forth, and there is no typical
value to quote. It can be anywhere from nanoseconds to seconds. Later it will be
shown that certain applications require a short τh, as in fast switching of pn junctions,
whereas others require a long τh, for example, persistent luminescence.
Sketch the hole concentration when a step illumination is applied
to an n-type semiconductor at time t = 0 and switched off at time t = toff (≫ τh).

PHOTORESPONSE TIME
SOLUTION

We use Equation 5.27 with Gph = constant in 0 ≤ t ≤ toff. Since Equation 5.27 is a first-order
differential equation, integrating it we simply find
Δpn
t
= − + C1
ln[ Gph − (
τh )]
τh

where C1 is the integration constant. At t = 0, Δpn = 0, so C1 = ln Gph. Therefore, the
solution is
t
Δpn (t) = τhGph[ 1 − exp(− )]
τh

0 ≤ t < toff

[5.28]

We see that as soon as the illumination is turned on, the minority carrier concentration
rises exponentially toward its steady-state value Δpn(∞) = τhGph. This is reached after a time
t > τh.
At the instant the illumination is switched off, we assume that toff ≫ τh so that from
Equation 5.28,
Δpn(toff) = τhGph

We can define t′ to be the time measured from t = toff, that is, t′ = t − toff. Then
Δpn(t′ = 0) = τhGph

5.5

MINORITY CARRIER LIFETIME

455

G and pn(t)
Gph

Light
Illumination

0
pno + Δpn(∞)

Δpn(t′) = Δpn(0) exp(–t′/τh)
τhGph

L

pno
0

D

toff

Time, t

W
V

Iph

t′

Figure 5.28 Illumination is switched on at time t = 0 and then off at t = toff.
The excess minority carrier concentration Δpn(t) rises exponentially to its
steady-state value with a time constant τh. From toff, the excess minority
carrier concentration decays exponentially to its equilibrium value.

Figure 5.29 A semiconductor
slab of length L, width W, and
depth D is illuminated with light
of wavelength λ. Iph is the
steady-state photocurrent.

Solving Equation 5.27 with Gph = 0 in t > toff or t′ > 0, we get
t′
Δpn (t′ ) = Δpn (0) exp − )
( τh

where Δpn(0) is actually an integration constant that is equivalent to the boundary condition
on Δpn at t′ = 0. Putting t′ = 0 and Δpn = τhGph gives
t′
Δpn (t′ ) = τhGph exp(− )
τh

[5.29]

We see that the excess minority carrier concentration decays exponentially from the
instant the light is switched off with a time constant equal to the minority carrier recombination time. The time evolution of the minority carrier concentration is sketched in
Figure 5.28.
Suppose that a direct bandgap semiconductor with no traps is
illuminated with light of intensity I(λ) and wavelength λ that will cause photogeneration as
shown in Figure 5.29. The area of illumination is A = (L × W), and the thickness (depth)
of the semiconductor is D. Assume that all incident photons are absorbed. If η is the quantum efficiency (number of free EHPs generated per absorbed photon) and τ is the recombination lifetime of the photogenerated carriers, show that the steady-state photoconductivity,
defined as
PHOTOCONDUCTIVITY

EXAMPLE 5.14

Δσ = σ(in light) − σ(in dark)

is given by
eηI λτ(μe + μh )
Δσ =
hcD

[5.30]

A photoconductive cell has a CdS crystal 1 mm long, 1 mm wide, and 0.1 mm thick
with electrical contacts at the end, so the receiving area of radiation is 1 mm2, whereas the

Steady-state
photoconductivity

456

CHAPTER 5

∙

SEMICONDUCTORS

area of each contact is 0.1 mm2. The cell is illuminated with a blue radiation of wavelength
450 nm and intensity 1 mW/cm2. For unity quantum efficiency and an electron recombination
time of 1 ms, calculate
a.
b.
c.

The number of EHPs generated per second, assuming that all the incident light is absorbed
The photoconductivity of the sample
The photocurrent produced if 50 V is applied to the sample

Note that a CdS photoconductor is a direct bandgap semiconductor with an energy gap
Eg = 2.6 eV, electron mobility μe = 0.034 m2 V−1 s−1, and hole mobility μh = 0.0018 m2 V−1 s−1.
SOLUTION

If Γph is the number of photons arriving per unit area per unit second (the photon flux density),
then Γph = I∕hf where I is the light intensity (energy flowing per unit area per second) and
hf is the photon energy. The quantum efficiency η is defined as the number of free EHPs
generated per absorbed photon. Thus, the number of EHPs generated per unit volume per
second, the photogeneration rate per unit volume Gph is given by
I
η( )
hf
ηIλ
=
=
Gph =
AD
D
hcD
ηAΓph

In the steady state,
dΔn
Δn
= Gph −
=0
τ
dt

so
Δn = τGph =

τηI λ
hcD

But, by definition, the steady-state photoconductivity,
Δσ = eμeΔn + eμhΔp = eΔn(μe + μh)

since electrons and holes are generated in pairs, Δn = Δp. Thus, substituting for Δn in the
Δσ expression, we get Equation 5.30:
Δσ =

a.

eηI λτ(μe + μh )
hcD

The photogeneration rate per unit time is not Gph, which is per unit time per unit volume.
We define EHPph as the total number of EHPs photogenerated per unit time in the whole
volume (AD). Thus
EHPph = Total photogeneration rate
= (AD)Gph = (AD)

ηI λ AηI λ
=
hcD
hc

= [(10−3 × 10−3 m2)(1)(10−3 × 104 J s−1 m−2)(450 × 10−9 m)]
÷ [(6.63 × 10−34 J s)(3 × 108 m s−1)]
= 2.26 × 1013 EHP s−1

5.6

b.

DIFFUSION AND CONDUCTION EQUATIONS, AND RANDOM MOTION

457

From Equation 5.30,
Δσ =

eηI λτ(μe + μh )
hcD

That is
Δσ =

(1.6 × 10−19 C) (1) (10−3 × 104 J s−1 m−2 ) (450 × 10−9 m) (1 × 10−3 s) (0.0358 m2 V−1 s−1 )
(6.63 × 10−34 J s) (3 × 108 m s−1 ) (0.1 × 10−3 m)

= 1.30 Ω

c.

−1

−1

m

Photocurrent density will be
ΔJ = ΕΔσ = (1.30 Ω−1 m−1)(50 V∕10−3 m) = 6.50 × 104 A m−2

Thus the photocurrent
ΔI = ΑΔJ = (10−3 × 0.1 × 10−3 m2)(6.50 × 104 A m−2)
= 6.5 × 10−3 A

or 6.5 mA

We assumed that all the incident radiation is absorbed. If this is not the case, the photoconductivity and hence the photocurrent will be smaller. Further we assumed that the photogeneration of carriers is uniform over the area LW and along the thickness D. Usually
photogeneration along D is not uniform.

5.6

DIFFUSION AND CONDUCTION EQUATIONS,
AND RANDOM MOTION

It is well known that, by virtue of their random motion, gas particles diffuse from
high-concentration regions to low-concentration regions. When a perfume bottle is
opened at one end of a room, the molecules diffuse out from the bottle and, after a
while, can be smelled at the other end of the room. Whenever there is a concentration gradient of particles, there is a net diffusional motion of particles in the direction of decreasing concentration. The origin of diffusion lies in the random motion
of particles. To quantify particle flow, we define the particle flux density Γ just
like current density, as the number of particles (not charges) crossing unit area per
unit time. Thus if ΔN particles cross an area A in time Δt, then, by definition,
Γ=

ΔN
A Δt

[5.31]

Clearly if the particles are charged with a charge Q (−e for electrons and +e for
holes), then the electric current density J, which is basically a charge flux density,
is related to the particle flux density Γ by
J = QΓ

[5.32]

Suppose that the electron concentration at some time t in a semiconductor
decreases in the x direction and has the profile n(x, t) shown in Figure 5.30a. This
may have been achieved, for example, by photogeneration at one end of a semiconductor. We will assume that the electron concentration changes only in the x direction

Definition of
particle flux
density

Definition
of current
density

458

CHAPTER 5

n(x,t)

∙

SEMICONDUCTORS
Net electron diffusion flux
Electric current

n(x,t)

n1
n2

x

xo
xo – ℓ xo + ℓ

xo – ℓ

(a)

xo

xo + ℓ

x

(b)

Figure 5.30 (a) Arbitrary electron concentration n(x, t) profile in a semiconductor. There
is a net diffusion (flux) of electrons from higher to lower concentrations. (b) Expanded view
of two adjacent sections at xo. There are more electrons crossing xo coming from the left
(xo − ℓ) than coming from the right (xo + ℓ).

so that the diffusion of electrons can be simplified to a one-dimensional problem as
depicted in Figure 5.30a. We know that in the absence of an electric field, the electron motion is random and involves scattering from lattice vibrations and impurities.
Suppose that ℓ is the mean free path in the x direction and τ is the mean free time
between the scattering events. The electron moves a mean distance ℓ in the +x or
−x direction and then it is scattered and changes direction. Its mean speed along x
is vx = ℓ∕τ. Let us evaluate the flow of electrons in the +x and −x directions through
the plane at xo and hence find the net flow in the +x direction.
We can divide the x axis into hypothetical segments of length ℓ so that each
segment corresponds to a mean free path. Going across a segment, the electron
experiences one scattering process. Consider what happens during one mean free
time, the time it takes for the electrons to move across a segment toward the left or
right. Half of the electrons in (xo − ℓ) would be moving toward xo and the other half
away from xo, and in time τ half of them will reach xo and cross as shown in
Figure 5.30b. If n1 is the concentration of electrons at xo − 21ℓ, then the number of
electrons moving toward the right to cross xo is 12 n1Aℓ where A is the cross-sectional
area and hence Aℓ is the volume of the segment. Similarly half of the electrons in
(xo + ℓ) would be moving toward the left and in time τ would reach xo. Their number
is 12 n2 Aℓ where n2 is the concentration at xo + 21ℓ. The net number of electrons crossing xo per unit time per unit area in the +x direction is the electron flux density Γe,
Γe =

1
1
2 n1Aℓ − 2 n2 Aℓ

Aτ

that is,
Γe = −

ℓ
(n2 − n1 )
2τ

[5.33]

5.6

DIFFUSION AND CONDUCTION EQUATIONS, AND RANDOM MOTION

459

As far as calculus of variations is concerned, the mean free path ℓ is small, so
we can calculate n2 − n1 from the concentration gradient using
n2 − n1 ≈ (

dn
dn
Δx = ( )ℓ
dx )
dx

We can now write the flux density in Equation 5.33 in terms of the concentration
gradient as
Γe = −

ℓ2 dn
2τ ( dx )

or
Γe = −De

dn
dx

[5.34]

where the quantity (ℓ2∕2τ) has been defined as the diffusion coefficient of electrons
and denoted by De. Thus, the net electron flux density Γe at a position x is proportional to the concentration gradient and the diffusion coefficient. The steeper this
gradient, the larger the flux density Γe. In fact, we can view the concentration gradient
dn∕dx as the driving force for the diffusion flux, just like the electric field −(dV∕dx)
is the driving force for the electric current: J = σE = −σ(dV∕dx).
Equation 5.34 is called Fick’s first law and represents the relationship between
the net particle flux and the driving force, which is the concentration gradient. It is
the counterpart of Ohm’s law for diffusion. De has the dimensions of m2 s−1 and is
a measure of how readily the particles (in this case, electrons) diffuse in the medium.
Note that Equation 5.34 gives the electron flux density Γe at a position x where the
electron concentration gradient is dn∕dx. Since from Figure 5.30, the slope dn∕dx is
a negative number, Γe in Equation 5.34 comes out positive, which indicates that the
flux is in the positive x direction. The electric current (conventional current) due to
the diffusion of electrons to the right will be in the negative direction by virtue of
Equation 5.32. Representing this electric current density due to diffusion as JD,e we
can write
dn
JD,e = −eΓe = eDe
dx

[5.35]

In the case of a hole concentration gradient, as shown in Figure 5.31, the hole
flux Γh(x) is given by
Γh = −Dh

Fick’s first
law

Electron
diffusion
current
density

dp
dx

where Dh is the hole diffusion coefficient. Putting in a negative number for the slope
dp∕dx, as shown in Figure 5.31, results in a positive hole flux (in the positive x
direction), which in turn implies a diffusion current density toward the right. The
current density due to hole diffusion is given by
JD,h = eΓh = −eDh

dp
dx

[5.36]

Hole diffusion
current
density

460

CHAPTER 5

∙

SEMICONDUCTORS
p(x,t)

Figure 5.31 Arbitrary hole concentration p(x, t) profile in a
semiconductor.
There is a net diffusion (flux) of holes from higher to lower
concentrations. There are more holes crossing xo coming
from the left (xo − ℓ) than coming from the right (xo + ℓ).

Net hole diffusion flux
Electric current

xo
xo – ℓ xo + ℓ

x

Semitransparent electrode
n-type Semiconductor
Light
Electron Diffusion
Electron Drift

x
Hole Diffusion
Hole Drift

Ex

Figure 5.32 When there is an electric
field and also a concentration gradient,
charge carriers move both by diffusion
and drift.

Total electron
current due
to drift and
diffusion
Total hole
current due
to drift and
diffusion

Suppose that there is also a positive electric field Ex acting along +x in
Figures 5.30 and 5.31. A practical example is shown in Figure 5.32 in which a
semiconductor is sandwiched between two electrodes, the left one semitransparent.
By connecting a battery to the electrodes, an applied field of Ex is set up in the
semiconductor along +x. The left electrode is continuously illuminated, so excess
EHPs are generated at this surface that give rise to concentration gradients in n and p.
The applied field imposes an electrical force on the charges, which then try to drift.
Holes drift toward the right and electrons toward the left. Charge motion then
involves both drift and diffusion. The total current density due to the electrons drifting, driven by Ex, and also diffusing, driven by dn∕dx, is then given by adding
Equation 5.35 to the usual electron drift current density,
Je = enμeEx + eDe

dn
dx

[5.37]

We note that as Ex is along x, so is the drift current (first term), but the diffusion
current (second term) is actually in the opposite direction by virtue of a negative dn∕dx.
Similarly, the hole current due to holes drifting and diffusing, Equation 5.36, is
given by
dp
Jh = epμhEx − eDh
[5.38]
dx

5.6

DIFFUSION AND CONDUCTION EQUATIONS, AND RANDOM MOTION

461

In this case the drift and diffusion currents are in the same direction.
We mentioned that the diffusion coefficient is a measure of the ease with which
the diffusing charge carriers move in the medium. But drift mobility is also a measure of the ease with which the charge carriers move in the medium. The two quantities are related through the Einstein relation,
De kT
=
μe
e

and

Dh kT
=
μh
e

[5.39]

Einstein
relation

In other words, the diffusion coefficient is proportional to the temperature and
mobility. This is a reasonable expectation since increasing the temperature will
increase the mean speed and thus accelerate diffusion. The randomizing effect
against diffusion in one particular direction is the scattering of the carriers from
lattice vibrations, impurities, and so forth, so that the longer the mean free path
between scattering events, the larger the diffusion coefficient. This is examined in
Example 5.15.
We equated the diffusion coefficient D to ℓ2∕2τ in Equation 5.34. Our analysis,
as represented in Figure 5.30, is oversimplified because we simply assumed that all
electrons move a distance ℓ before scattering and all are free for a time τ. We essentially assumed that all those at a distance ℓ from xo and moving toward xo cross the
plane exactly in time τ. This assumption is not entirely true because scattering is a
stochastic process and consequently not all electrons moving toward xo will cross it
even in the segment of thickness ℓ. A rigorous statistical analysis shows that the
diffusion coefficient is given by
D=

ℓ2
τ

[5.40]

THE EINSTEIN RELATION Using the relation between the drift mobility and the mean free
time τ between scattering events and the expression for the diffusion coefficient D = ℓ 2∕τ,
derive the Einstein relation for electrons.
SOLUTION

In one dimension, for example, along x, the diffusion coefficient for electrons is given by
De = ℓ 2∕τ where ℓ is the mean free path along x and τ is the mean free time between scattering events for electrons. The mean free path ℓ = vxτ, where vx is the mean (or effective)
speed of the electrons along x. Thus,
De = v 2x τ

In the conduction band and in one dimension, the mean KE of electrons is 12 kT, so

1
1
2
e v x where m*
e is the effective mass of the electron in the CB. This gives
2 kT = 2 m*

v 2x =

kT
m*
e

Substituting for vx in the De equation, we get,
De =

kTτ kT eτ
= ( )
e m*
m*
e
e

Diffusion
coefficient

EXAMPLE 5.15

462

CHAPTER 5

∙

SEMICONDUCTORS

Further, we know from Chapter 2 that the electron drift mobility μe is related to the mean
free time τ via μe = eτ∕m*e , so we can substitute for τ to obtain
De =

kT
μe
e

which is the Einstein relation. We assumed that Boltzmann statistics, that is, v 2x = kT∕m*e is
applicable, which, of course, is true for the conduction band electrons in a semiconductor but
not for the conduction electrons in a metal. Thus, the Einstein relation is only valid for electrons and holes in a nondegenerate semiconductor and certainly not valid for electrons in a
metal. (A more rigorous derivation can be found in Question 5.24.)
EXAMPLE 5.16

DIFFUSION COEFFICIENT OF ELECTRONS IN Si Calculate the diffusion coefficient of
electrons at 27 °C in n-type Si doped with 1016 As atoms cm−3.
SOLUTION

From the μe versus dopant concentration graph in Figure 5.19, the electron drift mobility μe
at a donor concentration of 1016 cm−3 is about 1200 cm2 V−1 s−1, so
De =

EXAMPLE 5.17

μe kT
= (1200 cm2 V−1 s−1 ) (0.0259 V) = 31.08 cm2 s−1
e

BUILT-IN POTENTIAL DUE TO DOPING VARIATION Suppose that due to a variation in the
amount of donor doping in a semiconductor, the electron concentration is nonuniform across
the semiconductor, that is, n = n(x). What will be the potential difference between two points
in the semiconductor where the electron concentrations are n1 and n2? If the donor profile in
an n-type semiconductor is Nd (x) = Ndo exp(−x∕b), where b is a characteristic of the exponential doping profile, evaluate the built-in field Ex. What is your conclusion?
SOLUTION

Consider a nonuniformly doped n-type semiconductor in which immediately after doping the
donor concentration, and hence the electron concentration, decreases toward the right. Initially, the sample is neutral everywhere. The electrons will immediately diffuse from higherto lower-concentration regions. But this diffusion accumulates excess electrons in the right
region and exposes the positively charged donors in the left region, as depicted in Figure 5.33.
Figure 5.33 Nonuniform doping profile results in
electron diffusion toward the less concentrated
regions.
This exposes positively charged donors and sets up
a built-in field Ex. In the steady state, the diffusion of
electrons toward the right is balanced by their drift
toward the left.

Exposed
As+ donor

n2

n1
Vo
Ex

Diffusion flux
Drift
Net current = 0

5 .7

CONTINUITY EQUATION

463

The electric field between the accumulated negative charges and the exposed donors prevents
further accumulation. Equilibrium is reached when the diffusion toward the right is just balanced by the drift of electrons toward the left. The total current in the sample must be zero
(it is an open circuit),
Je = enμeEx + eDe

dn
=0
dx

But the field is related to the potential difference by Ex = −(dV∕dx), so
−enμe

dV
dn
+ eDe = 0
dx
dx

We can now use the Einstein relation De∕μe = kT∕e to eliminate De and μe and then
cancel dx and integrate the equation,
V2

n2

V1

n1

∫ dV = kTe ∫ dnn
Integrating, we obtain the potential difference between points 1 and 2,
V 2 − V1 =

n2
kT
ln
e ( n1 )

[5.41]

Built-in
potential and
concentration

To find the built-in field, we will assume that (and this is a reasonable assumption) the
diffusion of electrons toward the right has not drastically upset the original n(x) = Nd(x)
variation because the field builds up quickly to establish equilibrium. Thus
x
n(x) ≈ Nd (x) = No exp(− )
b

Substituting into the equation for Je = 0, and again using the Einstein relation, we obtain Ex as
Ex =

kT
be

[5.42]

Note: As a result of the fabrication process, the base region of a bipolar transistor has
nonuniform doping, which can be approximated by an exponential Nd(x). The resulting electric field Ex in Equation 5.42 acts to drift minority carriers faster and therefore speeds up the
transistor operation as discussed in Chapter 6.

5.7

CONTINUITY EQUATION8

5.7.1 TIME-DEPENDENT CONTINUITY EQUATION
Many semiconductor devices operate on the principle that excess charge carriers are
injected into a semiconductor by external means such as illumination or an applied
voltage. The injection of carriers upsets the equilibrium concentration. To determine
the carrier concentration at any point at any instant we need to solve the continuity
equation, which is based on accounting for the total charge within a small volume
8

This section may be skipped without loss of continuity. (No pun intended.)

Built-in field

464

CHAPTER 5

∙

SEMICONDUCTORS
pn(x,t)
z

Figure 5.34 Consider an elemental volume
A δx in which the instantaneous hole
concentration is p(x, t). The electric current
flow and hole drift are in the same direction.

Jh + δJh

Jh
x

x+δx

Semiconductor
A
y
x

at that location in the semiconductor. Consider an n-type semiconductor slab as
shown in Figure 5.34 in which the hole concentration has been upset along the x
axis from its equilibrium value pno by some external means.
Consider an infinitesimally thin elemental volume A δx as in Figure 5.34 in
which the instantaneous hole concentration is pn(x, t). The current density at x due
to holes flowing into the volume is Jh and that due to holes flowing out at x + δx
is Jh + δJh. There is a change in the hole current density Jh; that is, Jh(x, t) is not
uniform along x. (Recall that the total current will also have a component due to
electrons.) We assume that Jh(x, t) and pn(x, t) do not change across the cross section
along the y or z directions. If δJh is negative, then the current leaving the volume is
less than that entering the volume, which leads to an increase in the hole concentration
in A δx. Thus,
1 −A δJh
Rate of increase in hole concentration
=
(
)
e
A δx
due to the change in Jh

[5.43]

The negative sign ensures that negative δJh leads to an increase in pn. Recombination
taking place in A δx removes holes from this volume. In addition, there may also be
photogeneration at x at time t. Thus,
The net rate of increase in the hole concentration pn in A δx
= Rate of increase due to decrease in Jh − Rate of recombination + Rate of
photogeneration
Continuity
equation for
holes

∂pn
pn − pno
1 ∂Jh
=− ( )−
+ Gph
τh
e ∂x
∂t

[5.44]

where τh is the hole recombination time (lifetime), Gph is the photogeneration rate
at x at time t, and we used ∂Jh∕∂x for δJh∕δx since Jh depends on x and t.
Equation 5.44 is called the continuity equation for holes. The current density
Jh is given by diffusion and drift components in Equation 5.38. There is a similar
expression for electrons as well, but the negative sign multiplying ∂Je∕∂x is changed
to positive because the electron charge is negative. Put differently, the electron flow
is in the opposite direction to the conventional current flow. (The decrease in the
current density actually decreases the electron concentration in Aδx.)
The solutions of the continuity equation depend on the initial and boundary
conditions. Many device scientists and engineers have solved Equation 5.44 for various semiconductor problems to characterize the behavior of devices. In most cases

5 .7

CONTINUITY EQUATION

numerical solutions are necessary as analytical solutions are not mathematically tractable. As a simple example, consider uniform illumination of the surface of a semiconductor with suitable electrodes at its end as in Figure 5.29. Photogeneration and
current density do not vary with distance along the sample length, so ∂Jh∕∂x = 0.
If Δpn is the excess concentration, Δpn = pn − pno, then the time derivative of pn in
Equation 5.44 is the same as Δpn. Thus, the continuity equation becomes
∂ Δpn
Δpn
=−
+ Gph
τh
∂t

[5.45]

which is identical to the semiquantitatively derived Equation 5.27 from which photoconductivity was calculated in Example 5.14.

465

Continuity
equation with
uniform
photogeneration

5.7.2 STEADY-STATE CONTINUITY EQUATION
For certain problems, the continuity equation can be further simplified. Consider,
for example, the continuous illumination of one end of an n-type semiconductor slab
by light that is absorbed in a very small thickness xo at the surface as depicted in
Figure 5.35a.9 There is no bulk photogeneration, so Gph = 0. Suppose we are interested in the steady-state behavior; then the time derivative would be zero in Equation 5.44 to give,
pn − pno
1 ∂Jh
=−
τh
e ( ∂x )
xo

[5.46]

Steady-state
continuity
equation for
holes

n-type semiconductor

Light

Currents (mA)
4

Excess concentration

Diffusion
Drift

ID,h
Idrift,e

Δpn(0)
0
Δpn(x)
Δnn(0)

Diffusion

ID,e

–4
Δnn(x)

0

20

40

60

80

x (μm)

x
(a)

(b)

Figure 5.35 (a) Steady-state excess carrier concentration profiles in an n-type semiconductor that is continuously
illuminated at one end. (b) Majority and minority carrier current components in open circuit. Total current is zero.

9

One can take xo to be very roughly the absorption depth of the incident light in the semiconductor. For
simplicity, we will assume uniform photogeneration within xo.

466

Steady-state
continuity
equation with
E=0

Minority
carrier
concentration,
long bar

CHAPTER 5

∙

SEMICONDUCTORS

The hole current density Jh would have diffusion and drift components. If we
