Repository: dhruvvenkat/2A-assistants

trying out this new method of studying!

File: courses/ece109-materials/text/ECE 109 Electronic Materials & Devices Principles of 4th Ed.txt (part 31 of 63)
Questions and Problems 847
Chapter 9
Optical Properties of Materials
assume that the electric field is very small, we can use Equation 5.38 with E ≈ 0 in
Equation 5.46. Further, since the excess concentration Δpn(x) = pn(x) − pno, we
obtain,
d 2 Δpn
2

dx

=

Δpn
L2h

[5.47]

where, by definition, Lh = √Dhτh and is called the diffusion length of holes. Equation 5.47 describes the steady-state behavior of minority carrier concentration in a
semiconductor under time-invariant excitation. When the appropriate boundary conditions are also included, its solution gives the spatial dependence of the excess
minority carrier concentration Δpn(x).
In Figure 5.35a, both excess electrons and holes are photogenerated at the surface, but the percentage increase in the concentration of holes is much more dramatic
since pno ≪ nno. We will assume weak injection, that is, Δpn ≪ nno. Suppose that
illumination is such that it causes the excess hole concentration at x = 0 to be Δpn(0).
As holes diffuse toward the right, they meet electrons and recombine as a result of
which the hole concentration pn(x) decays with distance into the semiconductor. If
the bar is very long, then far away from the injection end we would expect pn to be
equal to the thermal equilibrium concentration pno. The solution of Equation 5.47
with these boundary conditions shows that Δpn(x) decays exponentially as
x
Δpn (x) = Δpn (0) exp(− )
Lh

[5.48]

This decay in the hole concentration results in a hole diffusion current ID,h(x)
that has the same spatial dependence. Thus, if A is the cross-sectional area, the hole
current is

Hole
diffusion
current

Ih ≈ ID,h = −AeDh

dpn (x) AeDh
x
=
Δpn (0) exp(− )
dx
Lh
Lh

[5.49]

We find Δpn(0) as follows. Under steady state, the holes generated per unit time
in xo must be removed by the hole current (at x = 0) at the same rate. Thus,
AxoGph =

ADh
1
ID,h (0) =
Δpn (0)
e
Lh

or
Δpn (0) = xoGph(

Majority
carrier
concentration,
long bar

τh 1∕2
Dh )

[5.50]

Similarly, electrons photogenerated in xo diffuse toward the bulk, but their diffusion coefficient De and length Le are larger than those for holes. The excess electron
concentration Δnn decays as
x
Δnn (x) = Δnn (0) exp(− )
Le

[5.51]

5 .7

CONTINUITY EQUATION

467

where Le = √Deτh and Δnn(x) decays more slowly than Δpn(x) as Le > Lh. (Note
that τe = τh.) The electron diffusion current ID,e is
dnn (x)
AeDe
x
=−
Δnn (0) exp(− )
ID,e = AeDe
dx
Le
Le

[5.52]

Electron
diffusion
current

The field at the surface is zero. Under steady state, the electrons generated per
unit time in xo must be removed by the electron current at the same rate. Thus,
similarly to Equation 5.50,
Δnn (0) = xoGph(

τh 1∕2
De )

[5.53]

so that
Δpn (0)
De 1∕2
=( )
Δnn (0)
Dh

[5.54]

which is greater than unity for Si.
It is apparent that the hole and electron diffusion currents are in opposite directions. At the surface, the electron and hole diffusion currents are equal and opposite,
so the total current is zero. As apparent from Equations 5.49 and 5.52, the hole
diffusion current decays more rapidly than the electron diffusion current, so there
must be some electron drift to keep the total current zero. The electrons are majority carriers which means that even a small field can cause a marked majority carrier
drift current. If Idrift,e is the electron drift current, then in an open circuit the total
current I = ID,h + ID,e + Idrift,e = 0, so
Idrift,e = −ID,h − ID,e

[5.55]

The electron drift current increases with distance, so the total current I at every
location is zero. It must be emphasized that there must be some field E in the
sample, however small, to provide the necessary drift to balance the currents to zero.
The field can be found from Idrift,e ≈ Aenno μeE, inasmuch as nno does not change
significantly (weak injection),
E=

Idrift,e
Aenno μe

Electron drift
current

[5.56]

Electric field

[5.57]

Hole drift
current

The hole drift current due to this field is
Idrift,h = Aeμh pn(x)E

and it will be negligibly small as pn ≪ nno.
We can use actual values to gauge magnitudes. Suppose that A = 1 mm2 and
Nd = 1016 cm−3 so that nno = Nd = 1016 cm−3 and pno = n2i∕Nd = 1 × 104 cm−3. The
light intensity is adjusted to yield Δpn(0) = 0.05nno = 5 × 1014 cm−3: weak injection.
Typical values at 300 K for the material properties in this Nd -doped n-type Si
would be τh = 480 ns, μe = 1350 cm2 V−1 s−1, De = 34.9 cm2 s−1, Le = 0.0041 cm =
41 μm, μh = 450 cm2 V−1 s−1, Dh = 11.6 cm2 s−1, Lh = 0.0024 cm = 24 μm. We
can now calculate each current term using the Equations 5.49, 5.52, 5.55, and 5.57

468

CHAPTER 5

∙

SEMICONDUCTORS

Table 5.3 Currents in an infinite slab illuminated at one end for weak injection near the surface

Currents at

Minority
Diffusion
ID,h (mA)

Minority Drift
Idrift,h (mA)

Minority
Diffusion
ID,e (mA)

Majority Drift
Idrift,e (mA)

Field E
(V cm−1)

x=0
x = Le

3.94
0.70

0
0.0022

−3.94
−1.45

0
0.75

0
0.035

above as shown in Figure 5.35b. The actual values at two locations, x = 0 and
x = Le = 41 μm, are shown in Table 5.3.10 The photoinduced charge separation
and hence the generation of a potential difference as in Figure 5.35 is called the
photo-Dember effect.

EXAMPLE 5.18

INFINITELY LONG SEMICONDUCTOR ILLUMINATED AT ONE END Find the minority carrier concentration profile pn(x) in an infinite n-type semiconductor that is illuminated continuously at one end as in Figure 5.35. Assume that photogeneration occurs near the surface.
Show that the mean distance diffused by the minority carriers before recombination is Lh.
SOLUTION

Continuous illumination means that we have steady-state conditions and thus Equation 5.47
can be used. The general solution of this second-order differential equation is
x
x
Δpn (x) = A exp(− ) + B exp( )
Lh
Lh

[5.58]

where A and B are constants that have to be found from the boundary conditions. For an
infinite bar, at x = ∞, Δpn(∞) = 0 gives B = 0. At x = 0, Δpn = Δpn(0); so A = Δpn(0).
Thus, the excess (photoinjected) hole concentration at position x is
x
Δpn (x) = Δpn (0) exp(− )
Lh

[5.59]

which is shown in Figure 5.35a. To find the mean position of the photoinjected holes, we
use the definition of the “mean,” that is,
x=

∫0∞x Δpn (x) dx
∫0∞ Δpn (x) dx

Substituting for Δpn(x) from Equation 5.59 and carrying out the integration gives x = Lh.
We conclude that the diffusion length Lh is the average distance diffused by the minority
carriers before recombination. As a corollary, we should infer that 1∕Lh is the mean probability
per unit distance that the hole recombines with an electron.

10
Remember that the analysis here is only approximate and, further, it was based on neglecting the hole drift
current and taking the field as nearly zero to use Equation 5.47 in deriving the carrier concentration profiles.
Note that hole drift current is much smaller than the other current components.

5.8

5.8

OPTICAL ABSORPTION

OPTICAL ABSORPTION

We have already seen that a photon of energy hf greater than Eg can be absorbed in
a semiconductor, resulting in the excitation of an electron from the valence band to
the conduction band, as illustrated in Figure 5.36. The average energy of electrons
in the conduction band is 32 kT above Ec (average kinetic energy is 32 kT ), which means
that the electrons are very close to Ec. If the photon energy is much larger than the
bandgap energy Eg, then the excited electron is not near Ec and has to lose the extra
energy hf − Eg to reach thermal equilibrium. The excess energy hf − Eg is lost to
lattice vibrations as heat as the electron is scattered from one atomic vibration to
another. This process is called thermalization. If, on the other hand, the photon
energy hf is less than the bandgap energy, the photon will not be absorbed and we
can say that the semiconductor is transparent to wavelengths longer than hc∕Eg provided that there are no energy states in the bandgap. There, of course, will be reflections occurring at the air/semiconductor surface due to the change in the refractive
index.
The excitation of the electron in Figure 5.35 occurs from the top of the valence
band to an energy hf − Eg above Ec, that is, the photogenerated hole is almost at
Ev. This is not generally true and the example shown assumes that the effective
mass of the electron is much lighter than that of the hole so that all the excess energy
(hf − Eg) goes to the KE of the electron as in the case of Ge, Si, and GaAs. The
electron receives much higher kinetic energy than the hole. (See Question 5.30.)
Suppose that Io is the intensity of a beam of photons incident on a semiconductor
material. Thus, Io is the energy incident per unit area per unit time. If Γph is the
photon flux density, then
Io = hf Γph

When the photon energy is greater than Eg, photons from the incident radiation will
be absorbed by the semiconductor. The absorption of photons requires the excitation
of valence band electrons, and there are only so many of them with the right energy
per unit volume. Consequently, absorption depends on the thickness of the semiconductor. Suppose that I(x) is the light intensity at x and δI is the change in the light
intensity in the small elemental volume of thickness δx at x due to photon absorption,

CB
Large hf

Thermalization
Ec
Eg

hf ≈ Eg

Ev
VB

3kT
2

Figure 5.36 Optical absorption generates
electron–hole pairs.
Energetic electrons must lose their excess
energy to lattice vibrations until their average
energy is 23 kT in the CB.

469

470

CHAPTER 5

∙

SEMICONDUCTORS
x

δx

Semiconductor

Io

Figure 5.37 Absorption of photons
within a small elemental volume of
width δx.

Photon flux in
I(x)

Photon flux out
Negative δI means
I(x) + δI
decrease in I

as illustrated in Figure 5.37. Then δI will depend on the number of photons arriving
at this volume I(x) and the thickness δx. Thus
δI = −αI δx

where α is a proportionality constant that depends on the photon energy and hence
wavelength, that is, α = α(λ). The negative sign ensures that δI is a reduction. The
constant α as defined by this equation is called the absorption coefficient of the
semiconductor. It is therefore defined by
Definition of
absorption
coefficient

α=−

δI
I δx

[5.60]

which has the dimensions of length−1 (m−1).
When we integrate Equation 5.60 for illumination with a constant wavelength
light, we get the Beer–Lambert law, the transmitted intensity decreases exponentially with the thickness,
Beer–Lambert
law

I(x) = Io exp(− αx)

[5.61]

As apparent from Equation 5.61, over a distance x = 1∕α, the light intensity
falls to a value 0.37Io; that is, it decreases by 63 percent. This distance over which
67 percent of the photons are absorbed is called the penetration depth, denoted by
δ = 1∕α.
The absorption coefficient depends on the photon absorption processes occurring
in the semiconductor. In the case of band-to-band (interband) absorption, α
increases rapidly with the photon energy hf above Eg as shown for Si (Eg = 1.1 eV)
and GaAs (Eg = 1.42 eV) in Figure 5.38. Notice that α is plotted on a logarithmic
scale. The general trend of the α versus hf behavior can be intuitively understood
from the density of states diagram also shown in the same figure.
Density of states g(E) represents the number of states per unit energy per unit
volume. We assume that the VB states are filled and the CB states are empty since
the number of electrons in the CB is much smaller than the number of states in this
band (n ≪ Nc). The photon absorption process increases when there are more VB
states available as more electrons can be excited. We also need available CB states
into which the electrons can be excited, otherwise the electrons cannot find empty
states to fill. The probability of photon absorption depends on both the density of

5.8

OPTICAL ABSORPTION

471

α (1/micron)
1000

E
Vacuum

B
100
GaAs

CB
hfB

10

B

A

Photon

1

hfA

Si
❼❽❾
❼❽❼❾

VB
g(E)

A

❼❽❼❼❾
0

1

2
3
4
Photon energy (eV)

5

Figure 5.38 The absorption coefficient α depends on the photon energy hf and hence on the wavelength.
Density of states increases from band edges and usually exhibits peaks and troughs. Generally α increases with the
photon energy greater than Eg because more energetic photons can excite electrons from populated regions of the VB
to numerous available (empty) states deep in the CB.

VB states and the density of CB states. For photons of energy hf A = Eg, the absorption can only occur from Ev to Ec where the VB and CB densities of states are low
and thus the absorption coefficient is small, which is illustrated as A in Figure 5.38.
For photon energies hf B, which can take electrons from very roughly the middle
region of the VB to the middle of the CB, the densities of states are large and α is
also large as indicated by B in Figure 5.38. Furthermore, there are more choices of
excitation for the hf B photon as illustrated by the three arrows in the figure. At even
higher photon energies, photon absorption can of course excite electrons from the
VB into vacuum. In reality, the density of states g(E) of a real crystalline semiconductor is much more complicated with various sharp peaks and troughs on the density of states function, shown as dashed curves in g(E) in Figure 5.38, particularly
away from the band edges. In addition, the absorption process has to satisfy the
conservation of momentum and quantum mechanical transition rules which means
that certain transitions from the CB to the VB will be more favorable than others.
For example, GaAs is a direct bandgap semiconductor, so photon absorption can
lead directly to the excitation of an electron from the CB to the VB for photon energies just above Eg just as direct recombination of an electron and hole results in
photon emission. Si is an indirect bandgap semiconductor. Just as direct electron
and hole recombination is not possible in silicon, the electron excitation from states
near Ev to states near Ec must be accompanied by the emission or absorption of lattice vibrations, and hence the absorption is less efficient; α versus hf for GaAs rises
more sharply than that for Si above Eg as apparent in Figure 5.38. At sufficiently
high photon energies, it is possible to excite electrons directly from the VB to the
CB in Si and this gives the sharp rise in α versus hf before B in Figure 5.38. (Bandto-band absorption is further discussed in Chapter 9.)

6

472

EXAMPLE 5.19

CHAPTER 5

∙

SEMICONDUCTORS

PHOTOCONDUCTIVITY OF A THIN SLAB Modify the photoconductivity expression
Δσ =

eηIoλτ(μe + μh )
hcD

derived for a semiconductor slab in Figure 5.29 to take into account that some of the light
intensity is transmitted through the material.
SOLUTION

If we assume that all the photons are absorbed (there is no transmitted light intensity), then
the photoconductivity expression in Example 5.14 is
Δσ =

eηIoλτ(μe + μh )
hcD

But, in reality, Io exp(−αD) is the transmitted intensity through the specimen with thickness
D, so absorption is determined by the intensity lost in the material Io[1 − exp(−αD)], which
means that Δσ must be accordingly scaled down to
Δσ =

EXAMPLE 5.20

eηIo [1 − exp(−αD) ]λτ(μe + μh )
hcD

PHOTOGENERATION IN GaAs AND THERMALIZATION Suppose that a GaAs sample is

illuminated with a 50mW HeNe laser beam (wavelength 632.8 nm) on its surface. Calculate
how much power is dissipated as heat in the sample during thermalization. Give your answer
as mW. The energy bandgap Eg of GaAs is 1.42 eV.

SOLUTION

Suppose PL is the power in the laser beam; then PL = IA, where I is the intensity of the beam
and A is the area of incidence. The photon flux density, photons arriving per unit area per unit
time, is
Γph =

PL
I
=
hf Ahf

so the number of EHPs generated per unit time is
PL
dN
= Γph A =
dt
hf

These carriers thermalize—lose their excess energy as lattice vibrations (heat) via collisions with the lattice—so eventually their average kinetic energy becomes 32 kT above Eg as
depicted in Figure 5.36. Remember that we assume that electrons in the CB are nearly free,
so they must obey the kinetic theory and hence have an average kinetic energy of 32 kT . The
average energy of the electron is then Eg + 23 kT ≈ 1.46 eV. The excess energy
3
ΔE = hf − (Eg + kT)
2

is lost to the lattice as heat, that is, lattice vibrations. Since each electron loses an amount of
energy ΔE as heat, the heat power generated is
PH = (

PL
dN
ΔE = ( ) ( ΔE)
dt )
hf

5.9

PIEZORESISTIVITY

473

The incoming photon has an energy hf = hc∕λ = 1.96 eV, so
PH =

(50 mW) (1.96 eV − 1.46 eV)
= 12.76 mW
1.96 eV

Notice that in this example, and also in Figure 5.36, we have assigned the excess energy
ΔE = hf − Eg − 23kT to the electron rather than share it between the electron and the hole
that is photogenerated. This assumption depends on the ratio of the electron and hole effective
masses, and hence depends on the semiconductor material. It is approximately true in GaAs
because the electron is much lighter than the hole, almost 10 times, and consequently the
absorbed photon is able to “impart” a much higher kinetic energy to the electron than to the
hole; hf − Eg is used in the photogeneration, and the remainder goes to impart kinetic energy
to the photogenerated electron hole pair.

5.9

PIEZORESISTIVITY

When a mechanical stress is applied to a semiconductor sample, as shown in Figure
5.39a, it is found that the resistivity of the semiconductor changes by an amount that
depends on the stress.11 Piezoresistivity is the change in the resistivity of a semiconductor (indeed, any material), due to an applied stress. Elastoresistivity refers to
the change in the resistivity due to an induced strain in the substance. Since the
application of stress invariably leads to strain, piezoresistivity and elastoresistivity
refer to the same phenomenon. Piezoresistivity is fruitfully utilized in a variety of
useful sensor applications such as force, pressure and strain gauges, accelerometers,
and microphones.
The change in the resistivity may be due to a change in the concentration of
carriers or due to a change in the drift mobility of the carriers, both of which can
be modified by a strain in the crystal. Typically, in an extrinsic or doped semiconductor, the concentration of carriers does not change as significantly as the drift
mobility; the piezoresistivity is then associated with the change in the mobility. For
example, in an n-type Si, the change in the electron mobility μe with mechanical
strain εm, dμe∕dεm, is of the order of 105 cm2 V−1 s−1, so that a strain of 0.015 percent will result in a change in the mobility that is about 1 percent, and a similar
change in the resistivity, which is readily measurable. In this case, the change in the
mobility μe is due to the induced strain changing the effective mass m*e which then
modifies μe. (Recall that μe = eτ∕m*e , where τ is the mean scattering time.)
The change in the resistivity δρ has been shown to be proportional to the induced
strain in the crystal and hence proportional to the applied stress σm. The fractional
change δρ∕ρ can be written as
δρ
= πσm
ρ

[5.62]

11
Mechanical stress is defined as the applied force per unit area, σm = F∕A, and the resulting strain εm is the
fractional change in the length of a sample caused by σm; εm = δL∕L, where L is the sample length. The two are
related through the elastic modulus Y; σm = Yεm. Subscript m is used to distinguish the stress σm and strain εm
from the conductivity σ and permittivity ε.

Piezoresistivity

474

CHAPTER 5

∙

SEMICONDUCTORS
Longitudinal direction

Current flow
along length

Longitudinal direction

σm

σL

δρ

I

δρ

σT
σT

Stress

σL

Semiconductor

(a)

Transverse
stress
Longitudinal
stress

(b)

Piezoresistor
Piezoresistor

Pressure
Diaphragm

Si
Force, F

Support

(c)

Transverse
direction

h
Si

Cross section
Cantilever

Diaphragm

R2
(d)
R1

R3

Piezoresistor R4

Top view
Figure 5.39 Piezoresistivity and its applications. (a) Stress σm along the current (longitudinal)
direction changes the resistivity by δρ. (b) Stresses σL and σT cause a resistivity change. (c) A
force applied to a cantilever bends it. A piezoresistor at the support end (where the stress is
large) measures the stress, which is proportional to the force. (d) A pressure sensor has four
piezoresistors R1, R2, R3, R4 embedded in a diaphragm. The pressure bends the diaphragm,
which generates stresses that are sensed by the four piezoresistors.

where π is a constant called the piezoresistive coefficient; π has the units of 1/stress,
e.g., m2∕N or 1∕Pa. The piezoresistive coefficient π depends on the type of doping,
p- or n-type; the dopant concentration; the temperature; and the crystallographic
direction. A stress along a certain direction in a crystal, for example, along the length
of a semiconductor crystal, will change the resistivity not only in the same direction
but also in transverse directions. We know from elementary mechanics that a strain
in one direction is accompanied by a transverse strain, as implied by the Poisson
ratio, so it is not unexpected that a stress in one direction will also modify the resistivity in a transverse direction. Thus, the change in the resistivity of a semiconductor in a “longitudinal” direction, taken as the direction of current flow, is due to
stresses in the longitudinal and transverse directions. If σL is the stress along a
longitudinal direction, the direction of current flow, and σT is the stress along a

5.9

PIEZORESISTIVITY

475

transverse direction, as in Figure 5.39b, then, generally, the fractional change in the
resistivity along the current flow direction (longitudinal direction) is given by
δρ
= πLσL + πT σT
ρ

[5.63]

where πL is the piezoresistive coefficient along a longitudinal direction (different for
p- and n-type Si), and πT is the piezoresistive coefficient in the transverse direction.
The piezoresistive effect is actually more complicated than what we have implied.
In reality, we have to consider six types of stresses, three uniaxial stresses along the
x, y, and z directions (e.g., trying to pull the crystal along in three independent directions) and three shear stresses (e.g., trying to shear the crystal in three independent
ways). In very simple terms, a change in the resistivity (δρ∕ρ)i along a particular
direction i (an arbitrary direction) can be induced by a stress σj along another direction j (which may or may not be identical to i). The two, (δρ∕ρ)i and σj, are then
related through a piezoresistivity coefficient denoted by πij. Consequently, the full
description of piezoresistivity involves tensors, and the piezoresistivity coefficients
πij form the elements of this tensor; a treatment beyond the scope of this book.
Nonetheless, it is useful to be able to calculate πL and πT from various tabulated
piezoresistivity coefficients πij, without having to learn tensors. It turns out that it is
sufficient to identify three principal piezoresistive coefficients to describe the piezoresistive effect in cubic crystals, which are denoted as π11, π12, and π44. From the
latter set we can easily calculate πL and πT for a crystallographic direction of interest;
the relevant equations can be found in advanced textbooks.
Advances in silicon fabrication technologies and micromachining (ability to fabricate micromechanical structures) have now enabled various piezoresistive silicon
microsensors to be developed that have a wide range of useful applications. Figure
5.39c shows a very simple Si microcantilever in which an applied force F to the free
end bends the cantilever; the tip of the cantilever is deflected by a distance h. According to elementary mechanics, this deflection induces a maximum stress σm that is at
the surface, at the support end, of the cantilever. A properly placed piezoresistor at
this end can be used to measure this stress σm, and hence the deflection or the force.
The piezoresistor is implanted by selectively diffusing dopants into the Si cantilever

Piezoresistive silicon pressure sensors.
Courtesy of NXP.

Piezoresistivity

476

CHAPTER 5

∙

SEMICONDUCTORS

at the support end. Obviously, we need to relate the deflection h of the cantilever
tip to the stress σm, which is well described in mechanics. In addition, h is proportional to the applied force F through a factor that depends on the elastic modulus
and the geometry of the cantilever. Thus, we can measure both the displacement (h)
and force (F ).
Another useful application is in pressure sensors, which are commercially available. Again, the structure is fabricated from Si. A very thin elastic membrane, called
a diaphragm, has four piezoresistors embedded, by appropriate dopant diffusion, on
its surface as shown in Figure 5.39d. Under pressure, the Si diaphragm deforms
elastically, and the stresses that are generated by this deformation cause the resistance
of the piezoresistors to change. There are four piezoresistors because the four are
connected in a Wheatstone bridge arrangement for better signal detection. The diaphragm area is typically 1 mm × 1 mm, and the thickness is 20 μm. There is no
doubt that recent advances in micromachining have made piezoresistivity an important topic for a variety of sensor applications.

EXAMPLE 5.21

PIEZORESISTIVE STRAIN GAUGE Suppose that we apply a stress σL along the length, taken
along the [110] direction, of a p-type silicon crystal sample. We will measure the resistivity
along this direction by passing a current along the length and measuring the voltage drop
between two fixed points as in Figure 5.39a. The stress σL along the length will result in a
strain εL along the same length given by εL = σL∕Y, where Y is the elastic modulus. From
Equation 5.63 the change in the resistivity is
Δρ
= πLσL + πT σT = πLYεL
ρ

where we have ignored the presence of any transverse stresses; σT ≈ 0. These transverse
stresses depend on how the piezoresistor is used, that is, whether it is allowed to contract
laterally. If the resistor cannot contract, it must be experiencing a transverse stress. In any
event, for the particular direction of interest, [110], the Poisson ratio is very small (less than
0.1), and we can simply neglect any σT. Clearly, we can find the strain εL from the measurement of Δρ∕ρ, which is the principle of the strain gauge. The gauge factor G of a strain
gauge measures the sensitivity of the gauge in terms of the fractional change in the resistance
per unit strain,
Semiconductor
strain gauge

G=

ΔR
( R )
ΔL
( L )

≈

Δρ
( ρ )
εL

≈ YπL

where we have assumed that ΔR is dominated by Δρ, since the effects from geometric changes
in the sample shape can be ignored compared with the piezoresistive effect in semiconductors.
Using typical values for a p-type Si piezoresistor which has a length along [110], Y ≈ 170 GPa,
πL ≈ 72 × 10−11 Pa−1, we find G ≈ 122. This is much greater than G ≈ 1.7 for metal resistor–
based strain gauges. In most metals, the fractional change in the resistance ΔR∕R is due to
the geometric effect, the sample becoming elongated and narrower, whereas in semiconductors
it is due to the piezoresistive effect.

5 .1 0

5.10

SCHOTTKY JUNCTION

477

SCHOTTKY JUNCTION

5.10.1 SCHOTTKY DIODE
We consider what happens when a metal and an n-type semiconductor are brought
into contact. In practice, this process is frequently carried out by the evaporation of
a metal onto the surface of a semiconductor crystal in vacuum.
The energy band diagrams for the metal and the semiconductor are shown in
Figure 5.40. The work function, denoted as Φ, is the energy difference between the
vacuum level and the Fermi level. The vacuum level defines the energy where the
electron is free from that particular solid and where the electron has zero KE.
For the metal, the work function Φm is the minimum energy required to remove
an electron from the solid. In the metal there are electrons at the Fermi level EFm,
but in the semiconductor there are none at EFn. Nonetheless, the semiconductor work
function Φn still represents the energy required to remove an electron from the semiconductor. It may be thought that the minimum energy required to remove an electron from the semiconductor is simply the electron affinity χ, but this is not so.
Thermal equilibrium requires that only a certain fraction of all the electrons in the
semiconductor should be in the CB at a given temperature. When an electron is
removed from the conduction band, then thermal equilibrium can be maintained only
if an electron is excited from the VB to CB, which involves absorbing heat (energy)
John Bardeen, Walter Schottky, and Walter Brattain. Walter H. Schottky
(1886–1976) obtained his PhD from the University of Berlin in 1912.
He made many distinct contributions to physical electronics. He
invented the screen grid vacuum tube in 1915, and the tetrode
vacuum tube in 1919 while at Siemens. The Schottky junction theory
was formulated in 1938. He also made distinct contributions to
thermal and shot noise in devices. His book Thermodynamik was
published in 1929 and included an explanation of the Schottky
defect (Chapter 1).
© Brattain Collection/AIP/Science Source.

478

∙

CHAPTER 5

SEMICONDUCTORS
Vo

Vacuum
level

Eo
Metal

n-type semiconductor

Φn

Φm

χ

CB

Metal

Ec
EFn

Depletion region

EFm

Neutral
semiconductor
region

W

Ev

Φm – Φn

VB

Φm – Φn = eVo
Before contact

ΦB
EFm

CB
Ec
EFn
Ev
VB

After contact
Figure 5.40 Formation of a Schottky junction between a metal and an n-type semiconductor when Φm > Φn.

from the environment; thus it takes more energy than simply χ. We will not derive
the effective thermal energy required to remove an electron but state that, as for a
metal, this is equal to Φn, even though there are no electrons at EFn. In fact, the
thermionic emission of electrons from a heated semiconductor is also described by
the Richardson–Dushman expression in Equation 4.39 but with Φ representing the
work function of the semiconductor, Φn in the present n-type case. (In contrast, the
minimum photon energy required to remove an electron from a semiconductor above
absolute zero would be the electron affinity.)
We assume that Φm > Φn, the work function of the metal is greater than that of
the semiconductor. When the two solids come into contact, the more energetic electrons in the CB of the semiconductor can readily tunnel into the metal in search of
lower empty energy levels ( just above EFm) and accumulate near the surface of the
metal, as illustrated in Figure 5.40. Electrons tunneling from the semiconductor leave
behind an electron-depleted region of width W in which there are exposed positively
charged donors, in other words, net positive space charge. The contact potential,
called the built-in potential Vo, therefore develops between the metal and the semiconductor. There is obviously also a built-in electric field Eo from the positive
charges to the negative charges on the metal surface. Eventually this built-in potential reaches a value that prevents further accumulation of electrons at the metal
surface and an equilibrium is reached. The value of the built-in voltage Vo is the

5 .1 0

SCHOTTKY JUNCTION

479

same as that in the metal–metal junction case in Chapter 4, namely, (Φm − Φn)∕e.
The depletion region has been depleted of free carriers (electrons) and hence contains the exposed positive donors. This region thus constitutes a space charge layer
(SCL) in which there is a nonuniform internal field directed from the semiconductor
to the metal surface. The maximum value of this built-in field is denoted as Eo and
occurs right at the metal–semiconductor junction (this is where there are a maximum
number of field lines from positive to negative charges).
The Fermi level throughout the whole solid, the metal and semiconductor in
contact, must be uniform in equilibrium. Otherwise, a change in the Fermi level
ΔEF going from one end to the other end will be available to do external (electrical)
work. Thus, EFm and EFn line up. The W region, however, has been depleted of
electrons, so in this region Ec − EFn must increase so that n decreases. The bands
must bend to increase Ec − EFn toward the junction, as depicted in Figure 5.40. Far
away from the junction, we, of course, still have an n-type semiconductor. The bending is just enough for the vacuum level to be continuous and changing by Φm − Φn
from the semiconductor to the metal, as this much energy is needed to take an
electron across from the semiconductor to the metal. The PE barrier for electrons
moving from the metal to the semiconductor is called the Schottky barrier height
ΦB, which is given by
ΦB = Φm − χ = eVo + (Ec − EFn)

[5.64]

which is greater than eVo.
Under open circuit conditions, there is no net current flowing through the metal–
semiconductor junction. The number of electrons thermally emitted over the PE
barrier ΦB from the metal to the semiconductor is equal to the number of electrons
thermally emitted over eVo from the semiconductor to the metal. Emission probability depends on the PE barrier for emission through the Boltzmann factor. There are
two current components due to electrons flowing through the junction. The current
due to electrons being thermally emitted from the metal to the CB of the semiconductor is
J1 = C1 exp(−

ΦB
kT )

[5.65]

where C1 is some constant, whereas the current due to electrons being thermally
emitted from the CB of the semiconductor to the metal is
J2 = C2 exp(−

eVo
kT )

[5.66]

where C2 is some constant different from C1.
In equilibrium, that is, open circuit conditions in the dark, the currents are equal
but in the reverse directions:
Jopen circuit = J2 − J1 = 0

Under forward bias conditions, the semiconductor side is connected to the negative terminal, as depicted schematically in Figure 5.41a. Since the depletion region

Schottky
barrier

480

∙

CHAPTER 5

SEMICONDUCTORS
Vr

V

Metal

n-type semiconductor
CB

e(Vo – V)

CB
Ec

ΦB

e(Vo + Vr)
Ec

Ev
Ev

VB

VB
(a) Forward-biased Schottky
junction. Electrons in the CB of the
semiconductor can easily overcome
the small PE barrier to enter the
metal.

(b) Reverse-biased Schottky junction.
Electrons in the metal cannot easily
overcome the PE barrier ΦB to enter the
semiconductor.

I

1 mA
1 μA
V
10 μA

0.2 V

(c) I–V characteristics of a
Schottky junction exhibits
rectifying properties.
The negative axis is in
microamps. (Typical values
for a Si Schottky diode with
a device cross sectional area
of 1 mm2.)

Figure 5.41 The Schottky junction.

W has a much larger resistance than the neutral n-region (outside W) and the metal
side, nearly all the voltage drop is across the depletion region. The applied bias is
in the opposite direction to the built-in voltage Vo. Thus Vo is reduced to Vo − V. ΦB
remains unchanged. The semiconductor band diagram outside the depletion region
has been effectively shifted up with respect to the metal side by an amount eV because
PE = Charge × Voltage

The charge is negative but so is the voltage connected to the semiconductor, as shown
in Figure 5.41a.

5 .1 0

SCHOTTKY JUNCTION

481

The PE barrier for thermal emission of electrons from the semiconductor to the
metal is now e(Vo − V ). The electrons in the CB can now readily overcome the PE
barrier to the metal.
The current J2for, due to the electron emission from the semiconductor to the
metal, is now
J for
2 = C2 exp[ −

e(Vo − V)
]
kT

[5.67]

Since ΦB is the same, J1 remains unchanged. The net current is then
J = J for
2 − J1 = C2 exp[ −

e(Vo − V)
eVo
−
C
exp
−
2
]
( kT )
kT

or
J = C2 exp(−

eVo
eV
exp( ) − 1 ]
)[
kT
kT

giving
J = Jo[ exp(

eV
− 1]
kT )

[5.68]

where Jo is a constant that depends on the material and surface properties of the two
solids. In fact, examination of the above steps shows that Jo is also J1 in Equation 5.65.
When the Schottky junction is reverse biased, then the positive terminal is connected to the semiconductor, as illustrated in Figure 5.41b. The applied voltage Vr
drops across the depletion region since this region has very few carriers and is highly
resistive. The built-in voltage Vo thus increases to Vo + Vr. Effectively, the semiconductor band diagram is shifted down with respect to the metal side because the
charge is negative but the voltage is positive and PE = Charge × Voltage. The PE
barrier for thermal emission of electrons from the CB to the metal becomes e(Vo + Vr),
which means that the corresponding current component becomes
J rev
2 = C2 exp[ −

e(Vo + Vr )
] ≪ J1
kT

[5.69]

Since generally Vo is typically a fraction of a volt and the reverse bias is more
than a few volts, J2rev ≪ J1 and the reverse bias current is essentially limited by J1
only and is very small. Thus, under reverse bias conditions, the current is primarily
due to the thermal emission of electrons over the barrier ΦB from the metal to the
CB of the semiconductor as determined by Equation 5.65. Figure 5.41c illustrates
the I–V characteristics of a typical Schottky junction. The I–V characteristics exhibit
rectifying properties, and the device is called a Schottky diode. The reverse current
saturates quickly with increasing reverse bias and becomes Jo, which is also known
as the reverse saturation current.12
Jo does have some dependence on the reverse bias Vr. Recall from Chapter 4 that the barrier ΦB will be
reduced by the applied field due to the Schottky effect.

12

Schottky
junction

482

CHAPTER 5

∙

SEMICONDUCTORS

The three inventors of the transistor: William Shockley
(seated left), Walter Brattain (middle), and John Bardeen
(right). The three inventors shared the Nobel prize in
1956. What is the diagram on the chalkboard?
© Photo12/The Image Works.

Equation 5.68, which is derived for forward bias conditions, is also valid under
reverse bias by making V negative, that is, V = −Vr. Furthermore, it turns out to be
applicable not only to Schottky-type metal–semiconductor junctions but also to
junctions between a p-type and an n-type semiconductor, pn junctions, as we will
show in Chapter 6. Under a forward bias V, which is greater than 25 mV at room
temperature, the forward current is simply
Schottky
junction
forward bias

J = Jo exp(

eV
kT )

V >

kT
e

[5.70]

in which Jo = BeT2 where Be is the effective thermionic emission constant from the
metal into the semiconductor.
It should be mentioned that it is also possible to obtain a Schottky junction
between a metal and a p-type semiconductor. This arises when Φm < Φp, where Φp
is the work function for the p-type semiconductor. The reader may have noticed that
the Schottky diode is a majority carrier device, that is, the current depends on the
diffusion of majority carriers; electrons in the n-type semiconductor over onto the
metal side. (In contrast, as explained in Chapter 6, the pn junction diode is a minority carrier device.) Schottky diodes are widely used in high frequency communications, photodiodes, power electronics, and photovoltaics.

5.10.2 SCHOTTKY JUNCTION SOLAR CELL AND PHOTODIODE
The built-in field in the depletion region of the Schottky junction allows this type
of device to function as a photovoltaic device and also as a photodetector. Consider
a Schottky device as in Figure 5.42 in which the metal electrode allows the light to
pass through and enter the semiconductor. The metal contact may be finger
electrodes on the semiconductor, an annular electrode or a sufficiently thin semitransparent electrode. The energy band diagram is shown in Figure 5.42.
For photon energies greater than Eg, EHPs are generated in the depletion region
in the semiconductor, as indicated in Figure 5.42. The field in this region separates

5 .1 0

Metal

Neutral n-type
Depletion semiconductor
region
region

SCHOTTKY JUNCTION

V'o

W

E'o

hf > Eg
CB
EFm

Ec
Ev

W

VB
External load
Figure 5.42 The principle of the Schottky junction solar cell. The built-in field and built-in voltage
are reduced under illumination.

the EHPs and drifts the electrons toward the semiconductor and holes toward the
