Repository: dhruvvenkat/2A-assistants

trying out this new method of studying!

File: courses/ece109-materials/text/ECE 109 Electronic Materials & Devices Principles of 4th Ed.txt (part 32 of 63)
Questions and Problems 847
Chapter 9
Optical Properties of Materials
metal. The drift of these photogenerated carriers gives rise to a photocurrent in the
external circuit. Some of these photogenerated electrons shield the positive donors
near the depletion region boundary, which therefore reduces Eo and hence Vo; shown
as E'o and V'o in Figure 5.42. The semiconductor end therefore becomes a bit more
negative with respect to the situation in the dark or the equilibrium situation. When
a hole reaches the metal, it recombines with an electron and reduces the effective
charge there by one electron, thus making it more positive relative to its dark state.
Thus, a voltage develops across the Schottky junction device with the metal end
positive and semiconductor end negative.
Normally, the device is connected to an external load as in Figure 5.42. The photogenerated electrons that drift and reach the neutral n-region are conducted through the
external leads, through the load, toward the metal side, where they replenish the lost
electrons in the metal. As long as photons are generating EHPs, the flow of electrons
around the external circuit will continue and there will be photon energy to electrical
energy conversion. Sometimes it is useful to think of the neutral n-type semiconductor
region as a “conductor,” an extension of the external wire (except that the n-type semiconductor has a higher resistivity). As soon as the photogenerated electrons cross the
depletion region, they reach the end electrode and are conducted around the external
circuit to the metal side to replenish the lost electron there. The internal field is critical
to the operation because it separates and drifts the photogenerated EHPs.
The photovoltaic explanation in terms of the energy band diagram is simple. At
the point of photogeneration, the electron finds itself at a PE slope as Ec is decreasing toward the semiconductor, as shown in Figure 5.42. It has no option but to roll
down the slope just as a ball that is let go on a slope would roll down the slope to
decrease its gravitational PE. Recall that there are many more empty states in the
CB than electrons, so there is nothing to prevent the electron from rolling down the
CB in search of lower energy. Thus, photogenerated electrons roll down the PE hill
and reach the neutral region whereupon other electrons from the neutral region enter
the external circuit to flow through the load and replenish the lost electrons in the

483

484

CHAPTER 5

∙

SEMICONDUCTORS
Vo+Vr

hf > Eg

E >> Eo

iphoto

Metal

W

Figure 5.43 Reverse-biased
Schottky photodiodes are frequently
used as fast photodetectors.

n-Si

Sampling
resistor, R

Vr

metal. If we remember that hole energy increases downward on the energy band
diagram, then similar arguments also apply to the photogenerated hole in the VB,
which rolls down its own PE slope to reach the surface of the metal and recombine
with an electron there.
For photon energies less than Eg, the device can still respond, as long as hf can
excite an electron from EFm in the metal over the PE barrier ΦB into the CB, from
where the electron will roll down toward the neutral n-region. In this case, hf must
only be greater than ΦB.
If the Schottky junction diode is reverse-biased, as shown in Figure 5.43, then the
reverse bias Vr increases the built-in potential Vo to Vo + Vr (Vr ≫ Vo). The internal field
increases to substantially high values. This has the advantage of increasing the drift
velocity of the EHPs (vd = μd E) in the depletion region and therefore shortening the
transit time required to cross the depletion width. The device responds faster and is
useful as a fast photodetector. The photocurrent iphoto in the external circuit is due to
the drift of photogenerated carriers in the depletion region and can be readily measured.
EXAMPLE 5.22

Reverse
saturation
current in
Schottky
junction

THE SCHOTTKY DIODE The reverse saturation current Jo in the Schottky junction, as
expressed in Equation 5.68, is the same current that is given by the Richardson–Dushman
equation for thermionic emission over a potential barrier Φ (= ΦB) derived in Chapter 4. Jo is
given by
Jo = BeT 2 exp(−

ΦB
kT )

where Be is the effective Richardson constant that depends on the characteristics of the metal–
semiconductor junction. Be for metal–semiconductor junctions, among other factors, depends
on the density of states related effective mass of the thermally emitted carriers in the semiconductor. For example, for a metal to n-Si junction, Be is about 110 A cm−2 K−2, and for a
metal to p-Si junction, which involves holes, Be is about 30 A cm−2 K−2.
a.

Consider a Schottky junction diode between (tungsten) and n-Si, doped with 1016 donors
cm−3. The cross-sectional area is 1 mm2. Given that the electron affinity χ of Si is
4.01 eV and the work function of W is 4.55 eV, what is the theoretical barrier height
ΦB from the metal to the semiconductor?

5 .1 0

b.
c.

SCHOTTKY JUNCTION

485

What is the built-in voltage Vo with no applied bias?
Given that the experimental barrier height ΦB is about 0.66 eV, what is the reverse
saturation current and the current when there is a forward bias of 0.2 V across the
diode?

SOLUTION

a.

From Figure 5.40, it is clear that the barrier height ΦB is
ΦB = Φm − χ = 4.55 eV − 4.01 eV = 0.54 eV

b.

The experimental value is around 0.66 eV, which is greater than the theoretical value
due to various effects at the metal–semiconductor interface arising from dangling bonds,
defects, and so forth. For example, dangling bonds give rise to what are called surface
states within the bandgap of the semiconductor that can capture electrons and modify
the Schottky energy band diagram. (The energy band diagram in Figure 5.40 represents
an ideal junction with no surface states.) Further, in some cases, such as Pt on n-Si, the
experimental value can be lower than the theoretical value.
We can find Ec − EFn in Figure 5.40 from
n = Nd = Nc exp(−

Ec − EFn
kT )

1016 cm−3 = (2.8 × 1019 cm−3 ) exp(−

Ec − EFn
0.026 eV )

which gives ΔE = Ec − EFn = 0.206 eV. Thus, the built-in potential Vo can be found
from Equation 5.64,
Vo =

c.

Φ B Ec − EFn
−
= 0.54 V − 0.206 V = 0.33 V
e
e

If A is the cross-sectional area, 0.01 cm2, taking Be to be 110 A K−2 cm−2, and using
the experimental value for the barrier height ΦB, the reverse saturation current is
Io = ABeT 2 exp(−

ΦB
0.66 eV
= (0.01) (110) (3002 ) exp(−
kT )
0.026 eV )
= 9.36 × 10−7 A

or

0.94 μA

Clearly, the reverse current density Jo is very roughly ∼1 μA mm−2, which is typical for
Si-Schottky diodes. When the applied voltage is V, the forward current I is
I = Io[ exp(

V
0.2
− 1 ] = (0.94 μA) [ exp(
− 1 ] = 2.0 mA
kT )
0.026 )

DEPLETION LAYER WIDTH Consider a metal to n-type semiconductor Schottky junction as
shown in Figure 5.40. Suppose that the donor concentration in the n-side is constant and Nd.
The net positive space charge density ρnet in this region is therefore eNd. We know from basic
electrostatics that the derivative of the field dE∕dx = ρnet∕ε, where ε = εoεr is the permittivity of the medium, and εo and εr are the absolute permittivity and relative permittivity (11.9 for
Si), respectively. We can hence integrate ρnet and find the field in the depletion region. The field
E is in the −x direction and its magnitude decreases with distance x into the semiconductor

EXAMPLE 5.23

486

CHAPTER 5

∙

SEMICONDUCTORS

and vanishes at the end of the depletion region. The maximum field is right at the metal–
semiconductor junction with all positive charges on the right and all negative charges (electrons on the metal surface) on the left. Further, the derivative of the potential V′ at any point
in the depletion region gives the field E = −dV′∕dx so that we integrate E and find the
voltage as well. (Since V is used for the applied voltage, V′ is used for the potential at an
arbitrary point in the depletion region.) At x = W, the field should be zero, E = 0 and the
potential should be V′ = Vo − V. Thus, we can readily find the width of the depletion region
and the maximum field as13
Depletion
layer width
with bias V

W=[

2εoεr (Vo − V) 1∕2
]
eNd

and
Highest
electric field
magnitude

Emax = −

eNdW
εoεr

Consider the Schottky junction in Example 5.22 in which the n-side has Nd = 1016 cm−3 and
the built-in voltage Vo = 0.33 V. Find the width of the depletion region in open circuit, under
a forward bias of 0.2 V and a reverse bias of −5 V. Find also the maximum field in each
case. What is your conclusion?
SOLUTION

Taking εr = 11.9, we can find W under open circuit (V = 0), denoted as Wo, by
W0 = [

2εoεr (Vo − V) 1∕2
2(8.854 × 10−12 F m−1 ) (11.9) (0.33 V − 0 V) 1∕2
=
= 0.21 μm
]
[
]
eNd
(1.602 × 10−19 C) (1 × 1022 m−3 )

If the applied voltage is 0.2 V, then we need to use (0.33 − 0.2 V) instead of just 0.33 V in
the above calculation, and the new depletion layer width W = 0.13 μm (narrower). With the
reverse bias V = −5 V, we need to use 0.33 V + 5 V, and the recalculation of the depletion
layer width gives W = 0.84 μm, significantly wider.
The maximum field Eo under open circuit can be found by using Wo = 0.21 μm in
∣Eo∣ = ∣Emax∣ =

eNdWo (1.602 × 10−19 C) (1 × 1022 m−3 ) (0.21 × 10−6 m)
=
= 3.2 × 106 V m−1.
εoεr
(8.854 × 10−12 F m−1 ) (11.9)

Under forwards bias, the width is 0.13 μm and the corresponding field is ∣Emax∣ =
2.0 × 106 V m−1, smaller as we expect. Under reverse bias, using W = 0.84 μm, we find
∣Emax∣ = 12.7 × 106 V m−1, significantly larger. We need more donors to generate the required
field in the depletion region and this means the depletion layer must extend further into the
semiconductor.
Notice that in all cases ∣Emax∣ = 2(Vo − V )∕W. Indeed, the latter equation comes out
directly from the integration of ∣E(x)∣ across W, which should be (Vo − V ). Schottky photodetectors are normally reverse biased to increase the field in the depletion region, which
increases the drift velocity of photogenerated carriers and hence the speed of the response as
well as the photocurrent.

13

The two equations are not difficult to derive from the basic principle mentioned above. See Question 5.37 on
how to derive these two equations.

5 .1 1

5.11

OHMIC CONTACTS AND THERMOELECTRIC COOLERS

487

OHMIC CONTACTS AND
THERMOELECTRIC COOLERS

An ohmic contact is a junction between a metal and a semiconductor that does
not limit the current flow. The current is essentially limited by the resistance of
the semiconductor outside the contact region rather than the thermal emission
rate of carriers across a potential barrier at the contact. In the Schottky diode, the
I–V characteristics were determined by the thermal emission rate of carriers
across the contact. It should be mentioned that, contrary to intuition, when we
talk about an ohmic contact, we do not generally infer a linear I–V characteristic
for the ohmic contact itself. We only imply that the contact does not limit the
current flow.
Figure 5.44 shows the formation of an ohmic contact between a metal and an
n-type semiconductor. The work function of the metal Φm is smaller than the work
function Φn of the semiconductor. There are more energetic electrons in the metal
than in the CB, which means that the electrons (around EFm) tunnel into the semiconductor in search of lower energy levels, which they find around Ec, as indicated
in Figure 5.44. Consequently, many electrons pile in the CB of the semiconductor
near the junction. Equilibrium is reached when the accumulated electrons in the CB
of the semiconductor prevent further electrons tunneling from the metal. Put more
rigorously, equilibrium is reached when the Fermi level is uniform across the whole
system from one end to the other.
The semiconductor region near the junction in which there are excess electrons
is called the accumulation region. To show the increase in n, we draw the semiconductor energy bands bending downward to decrease Ec − EFn, which increases n. Going
from the far end of the metal to the far end of the semiconductor, there are always
conduction electrons. In sharp contrast, the depletion region of the Schottky junction
Accumulation region
ohmic contact

Bulk semiconductor
CB

Φm
EFm

Φn

CB
Ec
EFn
Ev

Ec
EFn

EFm

Ev
VB

VB
Metal

n-type semiconductor
Before contact

Metal

n-type semiconductor
After contact

Figure 5.44 When a metal with a smaller work function than an n-type semiconductor is put into contact
with the n-type semiconductor, the resulting junction is an ohmic contact in the sense that it does not limit
the current flow.

488

CHAPTER 5

∙

SEMICONDUCTORS

separates the conduction electrons in the metal from those in the semiconductor.
It can be seen from the contact in Figure 5.44 that the conduction electrons immediately on either side of the junction (at EFm and Ec) have about the same energy
and therefore there is no barrier involved when they cross the junction in either
direction under the influence of an applied field.
It is clear that the excess electrons in the accumulation region increase the conductivity of the semiconductor in this region. When a voltage is applied to the
structure, the voltage drops across the higher resistance region, which is the bulk
semiconductor region. Both the metal and the accumulation region have comparatively high concentrations of electrons compared with the bulk of the semiconductor.
The current is therefore determined by the resistance of the bulk region. The current
density is then simply J = σE where σ is the conductivity of the semiconductor in
the bulk and E is the applied field in this region.
One of the interesting and important applications of semiconductors is in
thermoelectric, or Peltier, devices, which enable small volumes to be cooled by
direct currents. Whenever a dc current flows through a contact between two dissimilar materials, heat is either released or absorbed in the contact region, depending on
the direction of the current. Suppose that there is a dc current flowing from an n-type
semiconductor to a metal through an ohmic contact, as depicted in Figure 5.45a.
Then electrons are flowing from the metal to the CB of the semiconductor. We only
consider the contact region where the Peltier effect occurs. Current is carried by
electrons near the Fermi level EFm in the metal. These electrons then cross over into

I

Q

I
CB
Ec
EFn

EFm

Q

CB
Ec
EFn

EFm

VB

VB

Ohmic contact
region

Ohmic contact
region

Metal n-type semiconductor

Metal n-type semiconductor

(a)

(b)

Figure 5.45 (a) Current from an n-type semiconductor to the metal results in heat
absorption at the junction. (b) Current from the metal to an n-type semiconductor
results in heat release at the junction.

5 .1 1

OHMIC CONTACTS AND THERMOELECTRIC COOLERS

the CB of the semiconductor and when they reach the end of the contact region,
their energy is Ec plus average KE (which is 32 kT). There is therefore an increase in the
average energy (PE + KE) per electron in the contact region. The electron must
therefore absorb heat from the environment (lattice vibrations) to gain this energy
as it drifts through the junction. Thus, the passage of an electron from the metal to
the CB of an n-type semiconductor involves the absorption of heat at the junction.
When the current direction is from the metal to the n-type semiconductor, the
electrons flow from the CB of the semiconductor to the Fermi level of the metal as
they pass through the contact. Since EFm is lower than Ec, the passing electron has
to lose energy, which it does to lattice vibrations as heat. Thus, the passage of a CB
electron from the n-type semiconductor to the metal involves the release of heat at
the junction, as indicated in Figure 5.45b.
It is apparent that depending on the direction of the current flow through a junction between a metal and an n-type semiconductor, heat is either absorbed or released
at the junction. Although we considered current flow between a metal and an n-type
semiconductor through an ohmic contact, this thermoelectric effect is a general phenomenon that occurs at a junction between any two dissimilar materials. It is called
the Peltier effect after its discoverer. In the case of metal–p-type semiconductor
junctions, heat is absorbed for current flowing from the metal to the p-type semiconductor and heat is released in the other direction. Thermoelectric effects occurring at metal–semiconductor junctions are summarized in Figure 5.46. It is important
not to confuse the Peltier effect with the Joule heating of the semiconductor and the
metal. Joule heating, which we simply call I 2R (or J 2ρ) heating, arises from the finite
resistivity of the material. It is due to the conduction electrons losing their energy
gained from the field to lattice vibrations when they become scattered by such vibrations, as discussed in Chapter 2.
It is self-evident that when a current flows through a semiconductor sample with
metal contacts at its ends, as depicted in Figure 5.46, one of the contacts will always
absorb heat and the other will always release heat. The contact where heat is absorbed
will be cooled and is called the cold junction, whereas the other contact, where heat

Metal

Metal
I

Q cold junction

h+

e–
DC
supply

Q cold junction

I

n-type semiconductor

I

Q hot junction
Metal

p-type semiconductor

I

Q hot junction
Metal

Figure 5.46 When a dc current is passed through a semiconductor to which metal contacts have been
made, one junction absorbs heat and cools (the cold junction) and the other releases heat and warms
(the hot junction).

489

490

CHAPTER 5

∙

SEMICONDUCTORS

Electrical insulation
(good heat conductor)

Body to be cooled
(heat source)
I

h+

e–

n-type semiconductor

Metal
I
p-type semiconductor
I Metal

I

Heat sink

DC supply
Figure 5.47 Cross section of a typical thermoelectric cooler.

is released, will warm up and is called the hot junction. One can use the cold junction
to cool another body, providing that the heat generated at the hot junction can be
removed from the semiconductor sufficiently quickly to reduce its conduction through
the semiconductor to the cold junction. Furthermore, there will always be the Joule
heating (I 2R) of the whole semiconductor sample since the bulk will always have a
finite resistance.
A simplified schematic diagram of a practical single-element thermoelectric
cooling device is shown in Figure 5.47. It uses two semiconductors, one n-type and
the other p-type, each with ohmic contacts. The current direction therefore has opposite thermoelectric effects. On one side, the semiconductors share the same metal
electrode. Effectively, the structure is an n-type and a p-type semiconductor connected in series through a common metal electrode. Typically, either Bi2Te3, Bi2Se3,
or Sb2Te3 is used as the semiconductor material with copper usually as the metal
electrode.
The current flowing through the n-type semiconductor to the common metal
electrode causes heat absorption, which cools this junction and hence the metal. The
same current then enters the p-type semiconductor and causes heat absorption at this
junction, which cools the same metal electrode. Thus, the common metal electrode
is cooled at both ends. The other ends of the semiconductors are hot junctions. They
are connected to a large heat sink to remove the heat and thus prevent heat conduction through the semiconductors toward the cold junctions. The other face of the
common metal electrode is in contact, through a thin ceramic plate (electrical insulator but thermal conductor), with the body to be cooled. In commercial Peltier
devices, many of these elements are connected in series, as illustrated in Figure 5.48,
to increase the cooling efficiency.

5 .1 1

OHMIC CONTACTS AND THERMOELECTRIC COOLERS

491

Heat absorbed (cold side)
Electrical insulator (ceramic)

p
n
p
n

n

p-type semiconductor

p
n

p

p

Positive (+)

n-type semiconductor
Electrical conductor (copper)
Negative (–)
Heat rejected (hot side)
Figure 5.48 Typical structure of a commercial thermoelectric cooler.

Consider the motion of electrons across an ohmic contact
between a metal and an n–type semiconductor and hence show that the rate of heat generation
Q′ at the contact is approximately

THE PELTIER COEFFICIENT

Q′ = ±ΠI

[5.71]

where Π, called the Peltier coefficient between the two materials. Consider the motion of
electrons across the junction in Figure 5.45a and show that
Π=

1
3
(Ec − EFn ) + kT ]
e[
2

[5.72]

where Ec − EFn is the energy separation of Ec from the Fermi level in the n-type semiconductor. The sign depends on the convention used for heat liberation or absorption. What is
the Peltier cofficient for between a metal and an n-type Si doped with 1016 cm−3 donors?
SOLUTION

Consider Figure 5.45a, which shows only the ohmic contact region between a metal and an
n-type semiconductor when a current is passing through it. The majority of the applied voltage drops across the bulk of the semiconductor because the contact region, or the accumulation region, has an accumulation of electrons in the CB. The current is limited by the bulk
resistance of the semiconductor. Thus, in the contact region we can take the Fermi level to
be almost undisturbed and hence uniform, EFm ≈ EFn. In the bulk of the metal, a conduction
electron is at around EFm (same as EFn), whereas just at the end of the contact region in the
semiconductor it is at Ec plus an average KE of 32 kT . The energy difference is the heat
absorbed per electron going through the contact region. Since I∕e is the rate at which electrons
are flowing through the contact,
3
I
Rate of energy absorption = [(Ec + kT) − EFm ]( )
e
2

EXAMPLE 5.24
Definition
of Peltier
coefficient

Peltier
coefficient

492

CHAPTER 5

∙

SEMICONDUCTORS

or
Q′ = [

Peltier effect

(Ec − EFn ) + 23kT
]I = ΠI
e

[5.73]

so the Peltier coefficient is given by the term in the square brackets. For n type Si that has
Nd = 1016 cm−3, from Equation 5.6 with n = Nd, Ec − EFn = (kT/e)ln(n/Nc) = 0.205 eV, and
Equation 5.72, gives Π = 0.24 W A−1. Thus, a current of 1 A through this metal/n-Si junction
as in Figure 5.45a will lead to the absorption of heat at a rate of 240 mW.
We can increase (Ec − EFn) and hence Π by decreasing the donor concentration Nd. But,
we also need a reasonable amount of doping to increase the conductivity of the bulk to reduce
the Joule heating arising from the current through the semiconductor; Joule heating per unit
volume is ρJ 2, where ρ is the resistivity.

ADDITIONAL TOPICS
5.12

SEEBECK EFFECT IN SEMICONDUCTORS
AND VOLTAGE DRIFT

Consider an n-type semiconductor that has a temperature gradient across it. The right
end is hot and the left end is cold as depicted in Figure 5.49a. The majority carriers
are electrons. We will ignore the few minority carriers. There are more energetic

Exposed As+
Donor

Electron diffusion
Electron drift

Exposed B–
Acceptor

Hole diffusion
Hole drift

Hot Cold

Cold

Hot

E

E

T

dV

V

dx

T

dV

V

dx

x
0

x

T
0
(a)

T
(b)

Figure 5.49 (a) In the presence of a temperature gradient in an n-type semiconductor, electrons diffuse
from the hot to the cold region. The cold end is negative with respect to the hot end. There is an internal
field and a voltage difference. The Seebeck coefficient is defined as dV∕dT, potential difference per unit
temperature difference. (b) In the presence of a temperature gradient in a p-type semiconductor, holes
diffuse from the hot to cold region. The Seebeck coefficient is now positive; the cold end is positive with
respect to the hot end.

5 .1 2

SEEBECK EFFECT IN SEMICONDUCTORS AND VOLTAGE DRIFT

493

electrons with greater mean speeds in the hot region than in the cold region. The
average KE of electrons in the conduction band is 12 m*e v 2 = 32 kT , where v is the root
mean square speed of the electron, m*e is the effective mass of the electron. Consequently, electrons diffuse from hot to cold regions, which immediately exposes positively charged donors (e.g., As+) in the hot region and therefore builds up an
internal field and a built-in voltage, as shown in Figure 5.49a. Eventually, an equilibrium is reached when the diffusion of electrons from hot to cold regions is balanced by their reverse drift (from cold to hot), driven by the built-in field. The net
current must be zero. The Seebeck coefficient S measures this effect in terms of the
voltage developed as a result of an applied temperature gradient as14
dV
dT

[5.74a]

Seebeck
coefficient

Positive if cold is positive wrt hot end
Negative if cold is negative wrt hot end

[5.74b]

Sign of
Seebeck
coefficient

S=
S={

The sign of S, by convention, is the sign of the voltage developed at the cold
end with respect to (wrt) the hot end. Thus, S is negative for this n-type semiconductor
because electrons accumulate in the cold region as shown in Figure 5.49a.
In a p-type semiconductor, we can assume that we only have holes as the mobile
charge carriers. The acceptors are negatively charged. The same temperature gradient
as in Figure 5.49a results in the diffusion of holes (instead of electrons) from the
hot to cold end as in Figure 5.49b. This diffusion process exposes negative acceptors
in the hot region (instead of positive charge as in the n-type semiconductor). Thus,
in a p-type semiconductor, the Seebeck effect has the reverse sign, or the polarity
of the Seebeck voltage is reversed with respect to that for an n-type for the same
temperature gradient. This effect provides a convenient way to identify whether a
semiconductor is doped n-type or p-type. The simplest test is to touch the test leads
of a voltmeter (1−10 mV range) to a semiconductor with one lead made hot. The
polarity of the cold lead identifies whether it is n- or p-type. In reality, the semiconductor and the copper lead form a thermocouple but the Seebeck coefficient of the
semiconductor is much greater than that of the metal lead.
We can derive the Seebeck coefficient for an n-type semiconductor as follows.
The total current for electrons in Figure 5.49a should be zero, that is, Je = Jdrift +
Jdiffusion = 0. The drift component is simply
Jdrift = enμeEx = enμe(−

dV
dx )

[5.75]

The diffusion current is more complicated because not only n changes along x
but also De inasmuch as there is a temperature variation along x. We can go back
to Section 5.6 and rederive the net diffusion flux density Γe in which ℓ and τ depend
14
Although the Seebeck effect was introduced in Chapter 4, it was essentially for metals only. The sign of the
Seebeck effect for semiconductors however follows our intuition that the mobile carriers diffuse away from the
hot region and hence determine the polarity of the Seebeck voltage. The Seebeck voltage is also called the
thermoelectric power (a misnomer). Note that “wrt” in Equation 5.74b is “with respect to”.

Drift of
electrons

494

CHAPTER 5

∙

SEMICONDUCTORS

on energy. The final result is
Fick’s law
generalized

Diffusion flux density of electrons = Γe = −

d(Den)
dx

[5.76]

In many cases, De is constant and is taken outside the derivative, which then
leads to the usual form of Fick’s law in Equation 5.34. The total current density Je
due to electrons drifting and diffusing is then
Total current
is zero

Je = enμe(−

d(Den)
dV
+
e
=0
dx )
dx

[5.77]

Suppose dV is the voltage change across dx and hence across a temperature
increment dT as shown in Figure 5.49a. We can multiply Equation 5.77 through by
dx and divide by dT, to get
dV
1 d(Den)
=
nμ
dT
dT
e

Seebeck
coefficient

[5.78]

The above equation is basically the magnitude of the Seebeck coefficient for an
n-type semiconductor. Suppose that we write μe = AT r where r is some index that
characterizes the temperature dependence of the drift mobility, then De = μekT∕e =
AkT r+1∕e. Further, we let ΔE = Ec − EF, so that n = Ncexp(−ΔE∕kT ) = BT 3∕2
exp(−ΔE∕kT ), where B is a temperature independent constant; that is, we assume a
nondegenerate semiconductor. We can now substitute all these into Equation 5.78
and differentiate with respect to temperature and hence obtain −dV∕dT for Sn as
Sn = −

Seebeck
coefficient
for an n-type
semiconductor

Seebeck
coefficient
p-type
semiconductor

k Ec − EF
5
ΔE′
dV
=− [
+ ( + r) −
e
dT
kT
2
k ]

[5.79]

where ΔE′ = dΔE∕dT. The term ΔE′ is actually small compared to others, and can
be neglected. Thus, Equation 5.79 leads to
k Ec − EF 5
Sn = − [
+ + r]
e
kT
2

[5.80]

Clearly Sn depends on the donor concentration (Nd) through (Ec − EF)∕kT in Equation 5.80.
Using similar arguments for holes in a p-type semiconductors, the Seebeck coefficient Sp is
k EF − Ev 5
+ + r]
Sp = + [
e
kT
2

[5.81]

Both Equations 5.80 and 5.81 contain the index parameter r in μe ∝ T r but this
r is not the same for holes and electrons. Further r can be different over different
temperature ranges. From very simple theoretical arguments we would expect r ≈
−3∕2 for lattice scattering, and r = +3∕2 for impurity scattering under sufficiently
heavy doping as discussed in Section 5.3.2.
There is one additional factor, called the phonon drag, that increases the magnitude of the Seebeck coefficient in Equations 5.80 and 5.81, that has been neglected

5 .1 3

DIRECT AND INDIRECT BANDGAP SEMICONDUCTORS

495

in the above derivation. There is a net phonon flux from the hot to cold region. As
these phonons collide with electrons (or holes) they scatter the electrons towards the
cold side. Thus, the phonon flux can drag carriers towards the cold side and hence
increase the magnitude of both Sn and Sp.
Voltage drifts in various semiconductor devices most commonly arise from temperature gradients generating a net Seebeck voltage that appears as a drift voltage.
Any voltage drift at the input of an operational amplifier would become amplified
and give rise to a drift voltage in the output of the device.
TEMPERATURE GRADIENTS AND DRIFT IN SEMICONDUCTOR DEVICES Consider a
Schottky junction between a metal and an n-type Si. In most cases the metal is a thin film
deposited on a semiconductor crystal to form the junction. The depletion region is very thin
(fraction of a micron). The main device thickness is therefore the n-type Si. Suppose that the
n-side is doped with 1015 donors cm−3 and its thickness is 100 μm or more. What will be the
voltage developed across this device if a temperature fluctuation (for example, during equipment warm up) gives rise to a 0.1 °C temperature difference across the device? Assume that
r = −2 for this n-type Si.
SOLUTION

We can neglect any temperature drop across the metal and the depletion region. The temperature difference ΔT = 0.1 °C therefore develops fully across the n-type Si. Sn in Equation
5.80 depends on (Ec − EF) which depends on the doping concentration Nd. From n = Nd =
Nc exp[−(Ec − EF)∕kT] we have
Ec − EF = kT ln(Nd∕Nc) = (0.0259 eV)ln(1 × 1015∕2.8 × 1019) = 0.265 eV

Equation 5.80 with r = −2 gives
Sn = −

(1.381 × 10−23 ) (0.265) (1.602 × 10−19 ) 5
+ − 2 ] = −0.926 mV K−1.
2
(1.602 × 10−19 ) [ (1.381 × 10−23 ) (300)

with the cold side being negative. The Seebeck voltage that appears across the device is
ΔV = SnΔT = (−0.926 mV K−1)(0.1 K) = −0.093 mV

which is not a negligible offset voltage, especially if we are looking for small signals. The same
arguments can be also applied to pn junctions. Consider a pn junction in which the p-side is
very thin, the n-side is much thicker than the p-side, the n-side has the same donor concentration as above, and a depletion region that is very thin. This pn junction would give rise to the
same Seebeck voltage as the Schottky device above. Seebeck effects in electronic devices arise
from temperature gradients; and with careful design, they can be reduced to innocuous levels.

5.13

DIRECT AND INDIRECT BANDGAP
SEMICONDUCTORS

E–k Diagrams We know from quantum mechanics that when the electron is
within a potential well of size L, its energy is quantized and given by
En =

(ħkn ) 2
2me

EXAMPLE 5.25

496

CHAPTER 5

∙

SEMICONDUCTORS

where the wavevector kn is essentially a quantum number determined by
kn =

nπ
L

where n = 1, 2, 3, . . . The energy increases parabolically with the wavevector kn.
We also know that the electron momentum is given by ħkn. This description can be
used to represent the behavior of electrons in a metal within which their average
potential energy can be taken to be roughly zero. In other words, we take V(x) = 0
within the metal crystal and V(x) to be large [e.g., V(x) = Vo] outside so that the electron is contained within the metal. This is the nearly free electron model of a metal
that has been quite successful in interpreting many of the properties. Indeed, we were
able to calculate the density of states g(E) based on the three-dimensional potential
well problem. It is quite obvious that this model is too simple since it does not take
into account the actual variation of the electron potential energy in the crystal.
The potential energy of the electron depends on its location within the crystal
and is periodic due to the regular arrangement of the atoms. How does a periodic
potential energy affect the relationship between E and k? It will no longer simply be
En = (ħkn)2∕2me.
To find the energy of the electron in a crystal, we need to solve the Schrödinger
equation for a periodic potential energy function in three dimensions. We first consider the hypothetical one-dimensional crystal shown in Figure 5.50. The electron
PE(r)
PE of the electron around an isolated
atom.

r

When N atoms are arranged to form the
crystal then there is an overlap of individual
electron PE functions.
V(x)
a

a

0

PE of the electron, V(x), inside the
crystal is periodic with a period a.
x
x=0
Surface

a

2a

3a

Crystal

x=L
Surface

Figure 5.50 The electron potential energy (PE ), V(x), inside the crystal is periodic with the same periodicity a as that of
the crystal. Far away outside the crystal, by choice, V = 0 (the electron is free and PE = 0).

DIRECT AND INDIRECT BANDGAP SEMICONDUCTORS

5 .1 3

potential energy functions for each atom add to give an overall potential energy function V(x), which is clearly periodic in x with the periodicity of the crystal a. Thus,
V(x) = V(x + a) = V(x + 2a) = · · ·

[5.82]

Periodic
potential
energy

[5.83]

Schrödinger
equation

[5.84]

Periodic
potential

and so on. Our task is therefore to solve the Schrödinger equation
d 2ψ
2

dx

+

2me
2

ħ

[E − V(x)]ψ = 0

497

subject to the condition that the potential energy V(x) is periodic in a, that is,
V(x) = V (x + ma)

m = 1, 2, 3, . . .

The solution of Equation 5.83 will give the electron wavefunction in the crystal and hence the electron energy. Since V(x) is periodic, we should expect, by
intuition at least, the solution ψ (x) to be periodic. It turns out that the solutions to
Equation 5.83, which are called Bloch wavefunctions, are of the form
ψk(x) = Uk(x) exp( jkx)

[5.85]

Bloch
wavefunction

where Uk(x) is a periodic function that depends on V(x) and has the same periodicity
a as V(x). The term exp( jkx), of course, represents a traveling wave. We should
remember that we have to multiply this by exp(−jEt∕ħ), where E is the energy, to
get the overall wavefunction Ψ(x, t). Thus the electron wavefunction in the crystal
is a traveling wave that is modulated by Uk(x).
There are many such Bloch wavefunction solutions to the one-dimensional crystal, each identified with a particular k value, say kn, which acts as a kind of quantum
number. Each ψk (x) solution corresponds to a particular kn and represents a state with
an energy Ek. The dependence of the energy Ek on the wavevector k is what we call
the E−k diagram. Figure 5.51 shows a typical E−k diagram for the hypothetical
one-dimensional solid for k values in the range −π∕a to +π∕a. Just as ħk is the
The E–k diagram
Ek

CB

CB
e–

Empty ψk
Ec

e–
Ec

Eg

hf

hf
h+

VB

Ev

Ev
Occupied ψk

h+
VB

k
–π/a

Figure 5.51 The E–k diagram of a direct
bandgap semiconductor such as GaAs.
The E–k curve consists of many discrete
points, each corresponding to a possible
state, wavefunction ψk(x), that is allowed to
exist in the crystal. The points are so close
that we normally draw the E–k relationship
as a continuous curve. In the energy range
Ev to Ec, there are no points [ψk(x) solutions].

The energy band
diagram

π/a

498

CHAPTER 5

∙

SEMICONDUCTORS

momentum of a free electron, ħk for the Bloch electron is the momentum involved
in its interaction with external fields, for example, those involved in the photon
absorption process. Indeed, the rate of change of ħk is the externally applied force
Fext on the electron such as that due to an electric field (Fext = eE ). Thus, for the
electron within the crystal,
d(ħk)
= Fext
dt

and consequently we call ħk the crystal momentum of the electron.15
Inasmuch as the momentum of the electron in the x direction in the crystal is
given by ħk, the E–k diagram is an energy versus crystal momentum plot. The
states ψk(x) in the lower E–k curve constitute the wavefunctions for the valence
electrons and thus correspond to the states in the VB. Those in the upper E–k curve,
on the other hand, correspond to the states in the conduction band (CB) since they
have higher energies. All the valence electrons at absolute zero of temperature therefore fill the states, particular kn values, in the lower E–k diagram.
It should be emphasized that an E–k curve consists of many discrete points, each
corresponding to a possible state, wavefunction ψk(x), that is allowed to exist in the
crystal. The points are so close that we draw the E–k relationship as a continuous
curve. It is clear from the E–k diagram that there is a range of energies, from Ev to
Ec, for which there are no solutions to the Schrödinger equation and hence there are
no ψk(x) with energies in Ev to Ec. Furthermore, we also note that the E–k behavior
is not a simple parabolic relationship except near the bottom of the CB and the top
of the VB.
Above absolute zero of temperature, due to thermal excitation, however, some
of the electrons from the top of the valence band will be excited to the bottom of
the conduction band. According to the E–k diagram in Figure 5.51, when an electron
and hole recombine, the electron simply drops from the bottom of the CB to the top
of the VB without any change in its k value, so this transition is quite acceptable in
terms of momentum conservation. We should recall that the momentum of the emitted photon is negligible compared with the momentum of the electron. The E–k
diagram in Figure 5.51 is therefore for a direct bandgap semiconductor.
The simple E–k diagram sketched in Figure 5.51 is for a hypothetical onedimensional crystal in which each atom simply bonds with two neighbors. In real
crystals, we have a three-dimensional arrangement of atoms with V(x, y, z) showing
periodicity in more than one direction. The E–k curves are then not as simple as that
in Figure 5.51 and often show unusual features. The E–k diagram for GaAs, which
15

The actual momentum of the electron, however, is not ħk because
d(ħk)
dt

≠ Fexternal + Finternal

where Fexternal + Finternal are all forces acting on the electron. The true momentum pe satisfies
dpe
dt

= Fexternal + Finternal

However, as we are interested in interactions with external forces such as an applied field, we treat ħk as if it
were the momentum of the electron in the crystal and use the name crystal momentum.

DIRECT AND INDIRECT BANDGAP SEMICONDUCTORS

5 .1 3

E

E

CB

Direct bandgap Eg

Ec

Indirect bandgap, Eg
CB

Photon

Ev
VB
–k

Ec
kcb

VB k
k

–k

(a) GaAs

Ev

vb

k
(b) Si
E

Figure 5.52 (a) In GaAs the minimum of
the CB is directly above the maximum of
the VB. GaAs is therefore a direct bandgap
semiconductor. (b) In Si, the minimum of
the CB is displaced from the maximum
of the VB and Si is an indirect bandgap
semiconductor. (c) Recombination of an
electron and a hole in Si involves a
recombination center.

CB
Er

Ec
Phonons
Ev

VB
–k

k
