Repository: dhruvvenkat/2A-assistants

trying out this new method of studying!

File: courses/ece109-materials/text/ECE 109 Electronic Materials & Devices Principles of 4th Ed.txt (part 33 of 63)
Questions and Problems 847
Chapter 9
Optical Properties of Materials
(c) Si with a recombination center

is shown in Figure 5.52a, as it turns out, has main features that are quite similar to
that sketched in Figure 5.51. GaAs is therefore a direct bandgap semiconductor in
which electron–hole pairs can recombine directly and emit a photon. It is quite
apparent that light emitting devices use direct bandgap semiconductors to make use
of direct recombination.
In the case of Si, the diamond crystal structure leads to an E–k diagram that has
the essential features depicted in Figure 5.52b. We notice that the minimum of the
CB is not directly above the maximum of the VB. An electron at the bottom of the
CB therefore cannot recombine directly with a hole at the top of the VB because,
for the electron to fall down to the top of the VB, its momentum must change from
kcb to kvb, which is not allowed by the law of conservation of momentum. Thus
direct electron–hole recombination does not take place in Si and Ge. The recombination process in these elemental semiconductors occurs via a recombination center at
an energy level Er. The electron is captured by the defect at Er, from where it can
fall down into the top of the VB. The indirect recombination process is illustrated
in Figure 5.52c. The energy of the electron is lost by the emission of phonons, that
is, lattice vibrations. The E–k diagram in Figure 5.52b for Si is an example of an
indirect bandgap semiconductor.
In some indirect bandgap semiconductors such as GaP, the recombination of the
electron with a hole at certain recombination centers results in photon emission. The
E–k diagram is similar to that shown in Figure 5.52c except that the recombination

499

500

CHAPTER 5

∙

SEMICONDUCTORS
Ex

E

E
CB

CB

Lattice
scattering

Lattice
scattering

k1–
k–
–k
–x

k3+
k1+k2+

k+

kaverage = 0

k

–k

x

–x

(a)

k
kaverage > 0

x

(b)

Figure 5.53 (a) In the absence of a field, over a long time, the average of all k values is zero; there
is no net momentum in any one particular direction. (b) In the presence of a field in the −x direction,
the electron accelerates in the +x direction increasing its k value along x until it is scattered to a
random k value. Over a long time, the average of all k values is along the +x direction. Thus the
electron drifts along +x.

centers at Er are generated by the purposeful addition of nitrogen impurities to GaP.
The electron transition from Er to Ev involves photon emission.

Electron Motion and Drift We can understand the response of a conduction
band electron to an applied external force, for example, an applied field, by examining the E–k diagram. Again, for simplicity, we consider the one-dimensional crystal.
The electron is wandering around the crystal quite randomly due to scattering from
lattice vibrations. Thus the electron moves with a certain k value in the +x direction,
say k+, as illustrated in the E–k diagram of Figure 5.53a. When it is scattered by
a lattice vibration, its k value changes, perhaps to k−, which is also shown in Figure 5.53a. This process of k changing randomly from one scattering to another
scattering process continues all the time, so over a long time the average value of k
is zero; that is, average k+ is the same as average k−.
When an electric field is applied, say in the −x direction, then the electron gains
momentum in the +x direction from the force of the field eEx. With time, while the
electron is not scattered, it moves up in the E–k diagram from k1+ to k2+ to k3+ and
so on until a lattice vibration randomly scatters the electron to say k1− (or to some
other random k value) as shown in Figure 5.53b. Over a long time, the average of
all k+ is no longer equal to the average of all k− and there is a net momentum in the
+x direction, which is tantamount to a drift in the same direction.
Effective Mass The usual definition of inertial mass of a particle in classical
physics is based on

Force = Mass × Acceleration
F = ma

DIRECT AND INDIRECT BANDGAP SEMICONDUCTORS

5 .1 3

501

When we treat the electron as a wave within the semiconductor crystal, we have to
determine whether we can still, in some way, use the convenient classical F = ma
relation to describe the motion of an electron under an applied force such as eEx
and, if so, what the apparent mass of the electron in the crystal should be.
We will evaluate the velocity and acceleration of the electron in the CB in
response to an electric field Ex along −x that imposes an external force Fext = eEx
in the +x direction, as shown in Figure 5.53b. Our treatment will make use of the
quantum mechanical E–k diagram.
Since we are treating the electron as a wave, we have to evaluate the group
velocity vg, which, by definition, is vg = dω∕dk. We know that the time dependence
of the wavefunction is exp(−jEt∕ħ) where the energy E = ħω (ω is an “angular
frequency” associated with the wave motion of the electron). Both E and ω depend
on k. Thus, the group velocity is
vg =

1 dE
ħ dk

[5.86]

Electron’s
group velocity

Thus the group velocity is determined by the gradient of the E–k curve. In
the presence of an electric field, the electron experiences a force Fext = eEx from
which it gains energy and moves up in the E–k diagram until, later on, it collides
with a lattice vibration, as shown in Figure 5.53b. During a small time interval
δt between collisions, the electron moves a distance vg δt and hence gains energy
δE, which is
δE = Fextvg δt

[5.87]

To find the acceleration of the electron and the effective mass, we somehow
have to put this equation into a form that looks like Fext = mea, where a is the
acceleration. From Equation 5.87, the relationship between the external force and
energy is
Fext =

1 dE
dk
=ħ
vg dt
dt

[5.88]

where we used Equation 5.86 for vg in Equation 5.87. Equation 5.88 is the reason
for interpreting ħk as the crystal momentum inasmuch as the rate of change of ħk
is the externally applied force.
The acceleration a is defined as dvg∕dt. We can use Equation 5.86,

a=

dvg
dt

=

1 dE
d
[ ħ dk ]
dt

=

1 d 2E dk
ħ dk2 dt

[5.89]

From Equation 5.89, we can substitute for dk∕dt in Equation 5.88, which is then
a relationship between Fext and a of the form
Fext =

ħ2
a
d 2E
[ dk2 ]

[5.90]

External
force and
acceleration

502

CHAPTER 5

∙

SEMICONDUCTORS

We know that the response of a free electron to the external force is Fext = mea,
where me is its mass in vacuum. Therefore, it is quite clear from Equation 5.90 that
the effective mass of the electron in the crystal is
Effective
mass

m*e = ħ2[

d 2E −1
dk2 ]

[5.91]

Thus, the electron responds to an external force and moves as if its mass were
given by Equation 5.91. The effective mass obviously depends on the E–k relationship, which in turn depends on the crystal symmetry and the nature of bonding
between the atoms. Its value is different for electrons in the CB and for those in the
VB, and moreover, it depends on the energy of the electron since it is related to the
curvature of the E–k behavior (d 2E∕dk2). Further, it is clear from Equation 5.91 that
the effective mass is a quantum mechanical quantity inasmuch as the E–k behavior
is a direct consequence of the application of quantum mechanics (the Schrödinger
equation) to the electron in the crystal.
It is interesting that, according to Equation 5.91, when the E–k curve is a downward concave as at the top of a band (e.g., Figure 5.51), the effective mass of an
electron at these energies in a band is then negative. What does a negative effective
mass mean? When the electron moves up on the E–k curve by gaining energy from
the field, it actually decelerates, that is, moves more slowly. Its acceleration is therefore in the opposite direction to an electron at the bottom of the band. Electrons in
the CB are at the bottom of a band, so their effective masses are positive quantities.
At the top of a valence band, however, we have plenty of electrons. These electrons
have negative effective masses and under the action of a field, they decelerate. Put
differently, they accelerate in the opposite direction to the applied external force Fext.
It turns out that we can describe the collective motion of these electrons near the
top of a band by considering the motion of a few holes with positive masses.
It should be mentioned that Equation 5.91 defines the meaning of the effective
mass in quantum mechanical terms. Its usefulness as a concept lies in the fact that
we can measure it experimentally, for example, by cyclotron resonance experiments, and have actual values for it. This means we can simply replace me by m*e
in equations that describe the effect of an external force on electron transport in
semiconductors.

Holes To understand the concept of a hole, we consider the E–k curve corresponding to energies in the VB, as shown in Figure 5.54a. If all the states are filled, then
there are no empty states for the electrons to move into and consequently an electron
cannot gain energy from the field. For each electron moving in the positive x direction with a momentum ħk+, there is a corresponding electron with an equal and
opposite momentum ħk−, so there is no net motion. For example, the electron at b
is moving toward the right with k+b, but its effect is canceled by that at b′ moving
toward the left with k−b′. This cancellation of momenta by electron pairs applies to
all the electrons since the VB is assumed to be full. Thus, a full VB cannot contribute to the electric current.
Suppose that one of the states, labeled as b in Figure 5.54b, near the top of the
valence band has a missing electron, or a hole, because the electron normally at b

5 .1 3

DIRECT AND INDIRECT BANDGAP SEMICONDUCTORS

E
Ev

b

b′

(a)

VB
–k

k
E
b′

(b)

b
VB

–k

k

Figure 5.54 (a) In a full valence band, there is no net
contribution to the current. There are equal numbers of
electrons (e.g., at b and b′) with opposite momenta. (b) If
there is an empty state (hole) at b at the top of the band,
then the electron at b′ contributes to the current.

has been removed by some means of excitation to the conduction band. It is immediately obvious that the motion of the electron at b′ toward the left, that is, k−b′, is
now not canceled, which means that this electron makes a net contribution to the
current. We realize that the reason the presence of a hole makes conduction possible
is the fact that the momenta of all the VB electrons are canceled except that at b′.
It is also clear that in reaching this conclusion, we had to consider all the electrons
in the valence band.
Let us maintain strict sign rules so that quantities such as the field (Ex), group
velocity (vg), and acceleration (a) along the +x direction are positive and those along
the −x direction are negative. If Ex is along the +x direction, then the acceleration
of a free electron from force/mass is [(−e)(Ex)]∕me, which is negative and along −x
as we expect. Similarly, an electron at the bottom of the CB has a positive effective
mass and an acceleration that is also negative. Our treatment of conduction in metals by electrons in Chapter 2 inherently assumed that electrons accelerated in the
opposite direction to the applied field, that is, positive effective mass.
However, the electrons at the top of the VB have a negative effective mass,
which we can write as −∣m*e ∣. The acceleration a of the electron at b′ contributing
to the current is
a=

−eEx
+eEx
=
−∣m*e ∣ +∣m*e ∣

which is positive, a along Ex. This means that the acceleration of an electron with
a negative effective mass at the top of a VB is equivalent to the acceleration of a
positive charge +e with an effective mass ∣m*e ∣. Put differently, we therefore can
equivalently describe current conduction by the motion of the hole alone by assigning to it a positive charge and a positive effective mass.
“The hole is really an abstraction which gives a convenient way of describing
the behavior of the electrons. The behavior of the holes is essentially a shorthand
way of describing the behavior of all the electrons.” Willian Shockley. (Electrons
and Holes in Semiconductors, Van Nostrand Company Inc., New York, 1950; Sections 7.6
and 7.7.)

503

SEMICONDUCTORS

504

CHAPTER 5

EXAMPLE 5.26

EFFECTIVE MASS

in vacuum.

∙

Show that the effective mass of a free electron is the same as its mass

SOLUTION

The expression for the energy of a free electron is
(ħk) 2
2me

E=

The effective mass, by definition, is given by
2
m*
e = ħ [

d 2E −1
dk2 ]

Substituting E = (ħk)2∕2me we get m*e = me. Since the energy of a conduction electron
in a metal, within the nearly free electron model, will also have an energy E = (ħk)2∕2me,
we can surmise that the effective mass of the electron in a metal is the same as the mass in
vacuum. (However, as soon as we introduce a periodic PE variation inside a crystal as in
Figure 5.50, in general, the effective mass is not the same as the mass in vacuum.)
EXAMPLE 5.27

CURRENT DUE TO A MISSING ELECTRON IN THE VB First, let us consider a completely
full valence band that contains, say, N electrons. N∕2 of these are moving with momentum
in the +x, and N∕2 in the −x direction. Suppose that the crystal is unit volume. An electron
with charge −e moving with a group velocity vgi contributes to the current by an amount −evgi.
We can determine the current density JN due to the motion of all the electrons (N of them)
in the band,
N

JN = −e ∑ vgi = 0
i=1

JN is zero because for each value of vgi, there is a corresponding velocity equal in magnitude but opposite in direction (b and b′ in Figure 5.54a). Our conclusion from this is that
the contribution to the current density from a full valence band is nil, as we expect.
Suppose now that the jth electron is missing (b in Figure 5.54b). The net current density
is due to N − 1 electrons in the band, so
N

JN−1 = −e ∑ vgi

[5.92]

i=1,i≠j

where the summation is for i = 1 to N and i ≠ j ( jth electron is missing). We can write the sum
as summation to N including the jth electron and minus the missing jth electron contribution,
N

JN−1 = −e ∑ vgi − (−evg j )
i=1

that is,
JN−1 = +evgj

[5.93]

where we used JN = 0. We see that when there is a missing electron, there is a net current
due to that empty state ( jth). The current appears as the motion of a charge +e with a velocity
vgj, where vg j is the group velocity of the missing electron. In other words, the current is due
to the motion of a positive charge +e at the site of the missing electron at kj, which is what

5 .1 5

AMORPHOUS SEMICONDUCTORS

we call a hole. One should note that Equation 5.92 describes the current by considering the
motions of all the N − 1 electrons, whereas Equation 5.93 describes the same current by
simply considering the missing electron as if it were a positively charged particle (+e) moving with a velocity equal to that of the missing electron. Equation 5.93 is the convenient
description universally adopted for a valence band containing missing electrons.

5.14

INDIRECT RECOMBINATION

We consider the recombination of minority carriers in an extrinsic indirect bandgap
semiconductor such as Si or Ge. As an example, we consider the recombination of
electrons in a p-type semiconductor. In an indirect bandgap semiconductor, the
recombination mechanism involves a recombination center, a third body that may be
a crystal defect or an impurity, in the recombination process to satisfy the requirements of conservation of momentum. We can view the recombination process as
follows. Recombination occurs when an electron is captured by the recombination
center at the energy level Er. As soon as the electron is captured, it will recombine
with a hole because holes are abundant in a p-type semiconductor. In other words,
since there are many majority carriers, the limitation on the rate of recombination
is the actual capture of the minority carrier by the center. Thus, if τe is the electron
recombination time, since the electrons will have to be captured by the centers, τe
is given by
τe =

1
Sr Nrvth

[5.94]

where Sr is the capture (or recombination) cross section of the center, Nr is the
concentration of centers, and vth is the mean speed of the electron that you may take
as its effective thermal velocity.
Equation 5.94 is valid under small injection conditions, that is, ppo ≫ np. There
is a more general treatment of indirect recombination called the Shockley–Read–Hall
statistics of indirect recombination and generation, which is treated in more advanced
semiconductor physics textbooks. That theory eventually arrives at Equation 5.94 for
low-level injection conditions. We derived Equation 5.94 from a purely physical
reasoning.
Gold, for example, is sometimes added to silicon to aid recombination in fast
switching devices. It is found that the minority carrier recombination time is inversely
proportional to the gold concentration, following Equation 5.94.

5.15

AMORPHOUS SEMICONDUCTORS

Up to now we have been dealing with crystalline semiconductors, those crystals that
have perfect periodicity and are practically flawless unless purposefully doped for
use in device applications. They are used in numerous solid-state devices including
large-area solar cells. Today’s microprocessor uses a single crystal of silicon that contains several billion transistors. There are, however, various applications in electronics

505

506

CHAPTER 5

∙

SEMICONDUCTORS

that require inexpensive large-area devices to be fabricated and hence require a semiconductor material that can be prepared in a large area. In other applications, the
semiconductor material is required to be deposited as a film on a flexible substrate
for use as a sensor. Best known examples of large-area devices are flat panel displays
based on thin-film transistors (TFTs), inexpensive solar cells, photoconductor drums
(for printing and photocopying), image sensors, and newly developed X-ray image
detectors. Many of these applications typically use hydrogenated amorphous silicon,
a-Si:H.
A distinctive property of an electron in a crystalline solid is that its wavefunction
is a traveling wave, a Bloch wave, ψk, as in Equation 5.85. The Bloch wavefunction
is a consequence of the periodicity of an electron’s potential energy PE, V(x), within
the crystal. One can view the electron’s motion as tunneling through the periodic
potential energy hills. The wavefunctions ψk form extended states because they
extend throughout the whole crystal. The electron belongs to the whole crystal, and
there is an equal probability of finding an electron in any unit cell. The wavevector
k in this traveling wave ψk acts as a quantum number. There are many discrete kn
values, which form a nearly continuous set of k values (see Figure 5.51). We can
describe the interaction of the electron with an external force, or with photons and
phonons, by assigning a momentum ħk to the electron, which is called the electron’s
crystal momentum. The electron’s wavefunction ψk is frequently scattered by lattice
vibrations (or by defects or impurities) from one k-value to another, e.g., from ψk to
ψk′. The scattering of the wavefunction imposes a mean free path ℓ on the electron’s
motion, that is, a mean distance over which a wave can travel without being scattering. Over the distance ℓ, the wavefunction is coherent, that is, well defined and
predictable as a traveling Bloch wave; ℓ is also known as the coherence length of
the wavefunction. The mobility is determined by the mean free path ℓ, which at room
temperature is typically of the order of several hundreds of mean interatomic separations. The crystal periodicity and the unit cell atomic structure control the types of
Bloch wave solutions one can obtain to the Schrödinger equation. The solutions allow
the electron energy E to be examined as a function of k (or momentum ħk) and these
E − k diagrams categorize crystalline semiconductors into two classes: direct bandgap (GaAs type) and indirect bandgap (Si type) semiconductors.
Hydrogenated amorphous silicon (a-Si:H) is the noncrystalline form of silicon
in which the structure has no long-range order but only short-range order; that is,
we can only identify the nearest neighbors of a given atom. Each Si atom has four
neighbors as in the crystal, but there is no periodicity or long-range order as illustrated in Figure 1.61. Without the hydrogen, pure a-Si would have dangling bonds.
In such a structure sometimes a Si atom would not be able to find a fourth neighboring Si atom to bond with and will be left with a dangling bond as in Figure 1.61b.
The hydrogen in the structure (∼10 percent) passivates (i.e., neutralizes) the unsatisfied (“dangling”) bonds inherent in a noncrystalline structure and so reduces the
density of dangling bonds or defects. a-Si:H belongs to a class of solids called
amorphous semiconductors that do not follow typical crystalline concepts such as
Bloch wavefunctions. First, due to the lack of periodicity, we cannot describe the
electron as a Bloch wave. Consequently, we cannot use a wavevector k, and hence ħk,
to describe the electron’s motion. These semiconductors however do have a short-range

5 .1 5

AMORPHOUS SEMICONDUCTORS

ψextended

507

E
x
ψlocalized

Ec

CB

Extended states

Tail states
Localized states

Envelope

x

Mobility
gap

Defects

ψlocalized

Tail states

Ev
x

Extended states
VB

g(E)

Figure 5.55 Schematic representation of the density of states g(E) versus energy E for an amorphous
semiconductor and the associated electron wavefunctions for an electron in the extended and localized states.

order and also possess an energy bandgap that separates a conduction band and a
valence band. A window glass has a noncrystalline structure but also has a bandgap,
which makes it transparent. Photons with energies less than the bandgap energy can
pass through the window glass.
The examination of the structure of a-Si:H in Figure 1.61c should make it apparent that the potential energy V(x) of the electron in this noncrystalline structure
fluctuates randomly from site to site. In some cases, the local changes in V(x) can
be quite strong, forming effective local PE wells (obviously finite wells). Such fluctuations in the PE within the solid can capture or trap electrons, that is, localize
electrons at certain spatial locations. A localized electron will have a wavefunction
that resembles the wavefunction in the hydrogen atom, so the probability of finding
the electron is localized to the site. Such locations that can trap electrons, give them
localized wavefunctions, are called localized states. The amorphous structure also
has electrons that possess extended wavefunctions; that is, they belong to the whole
solid. These extended wavefunctions are distinctly different than those in the crystal
because they have very short coherence lengths due to the random potential fluctuations; the electron is scattered from site to site and hence the mean free path is
of the order of a few atomic spacings. The extended wavefunction has random phase
fluctuations. Figure 5.55 compares localized and extended wavefunctions in an amorphous semiconductor.
Electronic properties of all amorphous semiconductors can be explained in terms
of the energy distribution of their density of states (DOS) function, g(E). The DOS
function has well-defined energies Ev and Ec that separate extended states from localized states as in Figure 5.55. There is a distribution of localized states, called tail
states below Ec and above Ev. The usual bandgap Ec − Ev is called the mobility
gap. The reason is that there is a change in the character of charge transport, and
hence in the carrier mobility, in going from extended states above Ec to localized
states below Ec.

508

CHAPTER 5

∙

SEMICONDUCTORS

Electron transport above Ec in the conduction band is dominated by scattering
from random potential fluctuations arising from the disordered nature of the structure. The electrons are scattered so frequently that their effective mobility is much
less than what it is in crystalline Si: μe in a-Si:H is typically 5–10 cm2 V−1 s−1
whereas it is 1400 cm2 V−1 s−1 in a single crystal Si. Electron transport below Ec,
on the other hand, requires an electron to jump, or hop, from one localized state to
another, aided by thermal vibrations of the lattice, in an analogous way to the diffusion of an interstitial impurity in a crystal. We know from Chapter 1 that the jump
or diffusion of the impurity is a thermally activated process because it relies on the
thermal vibrations of all the crystal atoms to occasionally give the impurity enough
energy to make that jump. The electron’s mobility associated with this type of hopping motion among localized states is thermally activated, and its value is small.
Thus, there is a change in the electron mobility across Ec, which is called the conduction band mobility edge.
The localized states (frequently simply called traps) between Ev and Ec have a
profound effect on the overall electronic properties. The tail localized states are a
direct result of the structural disorder that is inherent in noncrystalline solids, variations in the bond angles and length. Various prominent peaks and features in the
DOS within the mobility gap have been associated with possible structural defects,
such as under- and overcoordinated atoms in the structure, dangling bonds, and dopants. Electrons that drift in the conduction band can fall into localized states and
become immobilized (trapped) for a while. Thus, electron transport in a-Si:H occurs
by multiple trapping in shallow localized states. The effective electron drift mobility
in a-Si:H is therefore reduced to ∼1 cm2 V−1 s−1. Low drift mobilities obviously
prevent the use of amorphous semiconductor materials in high-speed or high-gain
electronic applications. Nonetheless, low-speed electronics is just as important as
high-speed electronics in the electronics market in such applications as flat panel
displays, solar cells, and image sensors. A low-speed flat panel display made from
hydrogenated amorphous silicon (a-Si:H) TFTs costs very roughly the same as a
high-speed crystalline Si microchip that runs the CPU.

DEFINING TERMS
Acceptor atoms are dopants that have one less valency
than the host atom. They therefore accept electrons
from the VB and thereby create holes in the VB, which
leads to a p > n and hence to a p-type semiconductor.
Average energy of an electron in the CB is 32 kT as if the
electrons were obeying Maxwell–Boltzmann statistics.
This is only true for a nondegenerate semiconductor.
Bloch wave refers to an electron wavefunction of the
form ψk = Uk(x) exp(jkx), which is a traveling wave
that is modulated by a function Uk(x) that has the periodicity of the crystal. The Bloch wavefunction is a

consequence of the periodicity of an electron’s potential energy within the crystal.
Compensated semiconductor contains both donors
and acceptors in the same crystal region that compensate for each other’s effects. For example, if there are
more donors than acceptors, Nd > Na, then some of the
electrons released by donors are captured by acceptors
and the net effect is that Nd − Na number of electrons
per unit volume are left in the CB.
Conduction band (CB) is a band of energies for the
electron in a semiconductor where it can gain energy

DEFINING TERMS
from an applied field and drift and thereby contribute
to electrical conduction. The electron in the CB behaves as if it were a “free” particle with an effective
mass m*e .
Degenerate semiconductor has so many dopants that
the electron concentration in the CB, or hole concentration in the VB, is comparable with the density of
states in the band. Consequently, the Pauli exclusion
principle is significant and Fermi–Dirac statistics
must be used. The Fermi level is either in the CB for a
n+-type degenerate or in the VB for a p+-type degenerate
semiconductor. The superscript + indicates a heavily
doped semiconductor.

509

(ħk)2∕m*e where ħk is the momentum and m*e is the effective mass of the electron, which is determined from
the E–k behavior.
Excess carrier concentration is the excess concentration above the thermal equilibrium value. Excess
carriers are generated by an external excitation such as
photogeneration.

Donor atoms are dopants that have a valency one more
than the host atom. They therefore donate electrons to
the CB and thereby create electrons in the CB, which
leads to n > p and hence to an n-type semiconductor.

Extended state refers to an electron wavefunction ψk
whose magnitude does not decay with distance; that is,
it is extended in the crystal. An extended wavefunction
of an electron in a crystal is a Bloch wave, that is,
ψk = Uk(x) exp( jkx), which is a traveling wave that is
modulated by a function Uk(x) that has the periodicity
of the crystal. There is an equal probability of finding
an electron in any unit cell of the crystal. Scattering of
an electron in the crystal by lattice vibrations or impurities, etc., corresponds to the electron being scattered
from one ψk to another ψk′, i.e., a change in the wavevector from k to k′. Valence and conduction bands in a
crystal have extended states.

Effective density of states (Nc) at the CB edge is a
quantity that represents all the states in the CB per unit
volume as if they were all at Ec. Similarly, Nv at the VB
edge is quantity that represents all the states in the VB
per unit volume as if they were all at Ev.

Extrinsic semiconductor is a semiconductor that has
been doped so that the concentration of one type of
charge carrier far exceeds that of the other. Adding donor impurities releases electrons into the CB and n far
exceeds p; thus, the semiconductor becomes n-type.

Diffusion is a random process by which particles move
from high-concentration regions to low-concentration
regions.

Effective mass (m*e ) of an electron is a quantum mechanical quantity that behaves like the inertial mass in
classical mechanics, F = ma, in that it measures the
object’s inertial resistance to acceleration. It relates the
acceleration a of an electron in a crystal to the applied
external force Fext by Fext = m*e a. The external force is
most commonly the force of an electric field eE and
excludes all internal forces within the crystal.
Einstein relation relates the diffusion coefficient D
and the drift mobility μ of a given species of charge
carriers through (D∕μ) = (kT∕e).
Electron affinity ( χ) is the energy required to remove
an electron from Ec to the vacuum level.
Energy of the electron in the crystal, whether in the
CB or VB, depends on its momentum ħk through the
E–k behavior determined by the Schrödinger equation. E–k behavior is most conveniently represented
graphically through E–k diagrams. For example, for an
electron at the bottom of the CB, E increases as

Fermi energy or level (EF) may be defined in several
equivalent ways. The Fermi level is the energy level
corresponding to the energy required to remove an
electron from the semiconductor; there need not be any
actual electrons at this energy level. The energy needed
to remove an electron defines the work function Φ. We
can define the Fermi level to be Φ below the vacuum
level. EF can also be defined as that energy value below
which all states are full and above which all states are
empty at absolute zero of temperature. EF can also be
defined through a difference. A difference in the Fermi
energy ΔEF in a system is the external electrical work
done per electron either on the system or by the system
such as electrical work done when a charge e moves
through an electrostatic PE difference is eΔV. It can be
viewed as a fundamental material property.
Intrinsic carrier concentration (ni) is the electron
concentration in the CB of an intrinsic semiconductor.
The hole concentration in the VB is equal to the electron concentration.

510

CHAPTER 5

∙

SEMICONDUCTORS

Intrinsic semiconductor has an equal number of
electrons and holes due to thermal generation across
the bandgap Eg. It corresponds to a pure semiconductor crystal in which there are no impurities or crystal
defects.
Ionization energy is the energy required to ionize an
atom, for example, to remove an electron.
Ionized impurity scattering limited mobility is the
mobility of the electrons when their motion is limited
by scattering from the ionized impurities in the semiconductor (e.g., donors and acceptors).
k is the wavevector of the electron’s wavefunction. In
a crystal the electron wavefunction, ψk(x) is a modulated
traveling wave of the form
ψk(x) = Uk(x) exp( jkx)
where k is the wavevector and Uk(x) is a periodic function that depends on the PE of interaction between the
electron and the lattice atoms. k identifies all possible
states ψk(x) that are allowed to exist in the crystal. ħk is
called the crystal momentum of the electron as its rate
of change is the externally applied force to the electron,
d(ħk)∕dt = Fexternal.
Lattice-scattering-limited mobility is the mobility
of the electrons when their motion is limited by scattering from thermal vibrations of the lattice atoms.
Localized state refers to an electron wavefunction
ψlocalized whose magnitude, or the envelope of the wavefunction, decays with distance, which localizes the
electron to a spatial region in the semiconductor. For
example, a 1s-type wavefunction of the form ψlocalized ∝
exp(−αr), where r is the distance measured from some
center at r = 0, and α is a positive constant, would represent a localized state centered at r = 0.
Majority carriers are electrons in an n-type and holes
in a p-type semiconductor.
Mass action law in semiconductor science refers to
the law np = n2i , which is valid under thermal equilibrium conditions and in the absence of external biases
and illumination.
Minority carrier diffusion length (L) is the mean
distance a minority carrier diffuses before recombination, L = √Dτ, where D is the diffusion coefficient
and τ is the minority carrier lifetime.

Minority carrier lifetime (τ) is the mean time for a
minority carrier to disappear by recombination. 1∕τ is
the mean probability per unit time that a minority carrier recombines with a majority carrier.
Minority carriers are electrons in a p-type and holes
in an n-type semiconductor.
Nondegenerate semiconductor has electrons in the
CB and holes in the VB that obey Boltzmann statistics.
Put differently, the electron concentration n in the CB
is much less than the effective density of states Nc and
similarly p ≪ Nv. It refers to a semiconductor that has
not been heavily doped so that these conditions are
maintained; typically, doping concentrations are less
than 1018 cm−3.
Ohmic contact is a contact that can supply charge
carriers to a semiconductor at a rate determined by
charge transport through the semiconductor and not by
the contact properties itself. Thus the current is limited
by the conductivity of the semiconductor and not by
the contact.
Peltier effect is the phenomenon of heat absorption or
liberation at the contact between two dissimilar materials as a result of a dc current passing through the junction. The rate of heat generation Q′ is proportional to
the dc current I passing through the contact so that
Q′ = +Π I, where Π is called the Peltier coefficient
and the sign depends on whether heat is absorbed or
released.
Phonon is a quantum of energy associated with the
vibrations of the atoms in the crystal, analogous to
the photon. A phonon has an energy ħω where ω is the
frequency of the lattice vibration.
Photoconductivity is the change in the conductivity
from dark to light, σlight − σdark.
Photogeneration is the excitation of an electron into
the CB by the absorption of a photon. If the photon is
absorbed by an electron in the VB, then its excitation to
the CB will generate an EHP.
Photoinjection is the photogeneration of carriers in
the semiconductor by illumination. Photogeneration
may be VB to CB excitation, in which case electrons
and holes are generated in pairs.
Piezoresistivity is the change in the resistivity of a
semiconductor due to an applied mechanical stress σm.

QUESTIONS AND PROBLEMS
Elastoresistivity refers to the change in the resistivity
due to an induced strain in the substance. Application
of stress normally leads to strain, so piezoresistivity
and elastoresistivity refer to the same phenomenon. In
simple terms, the change in the resistivity may be due
to a change in the concentration of carriers or due to a
change in the drift mobility of the carriers. The fractional change in the resistivity δρ∕ρ is proportional to
the applied stress σm, and the proportionality constant
is called the piezoresistive coefficient π (1/Pa units),
which is a tensor quantity because a stress in one direction in a crystal can alter the resistivity in another
direction.
Recombination of an electron–hole pair involves
an electron in the CB falling down in energy into an
empty state (hole) in the VB to occupy it. The result is
the annihilation of an EHP. Recombination is direct
when the electron falls directly down into an empty
state in the VB as in GaAs. Recombination is indirect
if the electron is first captured locally by a defect or an
impurity, called a recombination center, and from there
it falls down into an empty state (hole) in the VB as in
Si and Ge.
Schottky junction is a contact between a metal and a
semiconductor that has rectifying properties. For a
metal/n-type semiconductor junction, electrons on the
metal side have to overcome a potential energy barrier
ΦB to enter the conduction band of the semiconductor,
whereas the conduction electrons in the semiconductor
have to overcome a smaller barrier eVo to enter the
metal. Forward bias decreases eVo and thereby greatly

encourages electron emissions over the barrier e(Vo − V).
Under reverse bias, electrons have to overcome ΦB and
the current is very small.
Thermal equilibrium carrier concentrations are
those electron and hole concentrations that are solely
determined by the statistics of the carriers and the density of states in the band. Thermal equilibrium concentrations obey the mass action law, np = n2i .
Thermal velocity (vth) of an electron in the CB is its
mean (or effective) speed in the semiconductor as it
moves around in the crystal. For a nondegenerate semiconductor, it can be obtained simply from 12 m*e v 2th = 23 kT.
Vacuum level is the energy level where the PE of the
electron and the KE of the electron are both zero. It
defines the energy level where the electron is just free
from the solid.
Valence band (VB) is a band of energies for the electrons in bonds in a semiconductor. The valence band is
made of all those states (wavefunctions) that constitute
the bonding between the atoms in the crystal. At absolute zero of temperature, the VB is full of all the bonding electrons of the atoms. When an electron is excited
to the CB, this leaves behind an empty state, which is
called a hole. It carries a positive charge and behaves
as if it were a “free” positively charged entity with an
effective mass of m*h . It moves around the VB by having
a neighboring electron tunnel into the unoccupied
state.
Work function (Φ) is the energy required to remove
an electron from the solid to the vacuum level.

QUESTIONS AND PROBLEMS
5.1

511

Bandgap and photodetection
a. Determine the maximum value of the energy gap that a semiconductor, used as a photoconductor,
can have if it is to be sensitive to yellow light (600 nm).
b. A photodetector whose area is 5 × 10−2 cm2 is irradiated with yellow light whose intensity is
2 mW cm−2. Assuming that each photon generates one electron–hole pair, calculate the number
of pairs generated per second.
c. From the known energy gap of the semiconductor GaAs (Eg = 1.42 eV), calculate the primary
wavelength of photons emitted from this crystal as a result of electron–hole recombination.
d. Is the above wavelength visible?
