Repository: dhruvvenkat/2A-assistants

trying out this new method of studying!

File: courses/ece109-materials/text/ECE 109 Electronic Materials & Devices Principles of 4th Ed.txt (part 34 of 63)
Questions and Problems 847
Chapter 9
Optical Properties of Materials
e. Will a silicon photodetector be sensitive to the radiation from a GaAs laser? Why?

512

CHAPTER 5

∙

SEMICONDUCTORS

5.2

Intrinsic Ge Using the values of the density of states effective masses m*e and m*h in Table 5.1,
calculate the intrinsic concentration in Ge. What is ni if you use Nc and Nv from Table 5.1? Calculate
the intrinsic resistivity of Ge at 300 K.

5.3

Fermi level in intrinsic semiconductors Using the values of the density of states effective masses
m*e and m*h in Table 5.1, find the position of the Fermi energy in intrinsic Si, Ge, and GaAs with
respect to the middle of the bandgap (Eg∕2).

5.4

Extrinsic Si A Si crystal has been doped with P. The donor concentration is 1015 cm−3. Find the
conductivity and resistivity of the crystal.

5.5

Extrinsic Si Find the concentration of acceptors required for a p-type Si crystal to have a resistivity
of 1 Ω cm.

5.6

Minimum conductivity
a. Consider the conductivity of a semiconductor, σ = enμe + epμh. Will doping always increase the
conductivity?
b. Show that the minimum conductivity for Si is obtained when it is p-type doped such that the
hole concentration is
pm = n i √

μe
μh

and the corresponding minimum conductivity (maximum resistivity) is
σmin = 2eni √μeμh
c.
5.7

Calculate pm and σmin for Si and compare with intrinsic values.

Ionized impurity scattering and extrinsic Si The drift mobility of electrons and holes due to
scattering from ionized impurities such as donors or acceptors at room temperature can be empirically
represented by a simple equation of the form

Ionized dopant
scattering
limited mobility

μ ≈ μmin +

μmax − μmin

[5.95]

1 + (Nd∕Nref ) α

in which Nd is the total ionized dopant concentration (ionized donors and acceptors summed together),
and μmin, μmax, Nref, and a set of parameters that depend on whether μ is for electrons or holes, the
semiconductor material and the dopant type. Table 5.4 lists typical values. Equation 5.95 is usually
restricted to the range Nd < 1019 cm−3. (Note that the scattering by thermal vibrations is also included
in Equation 5.95 through μmax.)
a. Find the donor (P) concentration for an n-type Si crystal whose resistivity should be 0.1 Ω cm.
b. Find the acceptor (B) concentration for an p-type Si crystal whose resistivity should be
0.1 Ω cm.

Table 5.4 Ionized dopant scattering controlled drift mobility parameters in
μ ≈ μmin + (μmax − μmin)∕[1 + (Nd∕Nref)α]
Material
Si electrons
Si holes
GaAs electrons
GaAs holes
InP electrons
InP holes

μmin (cm2 V−1 s−1)
68.5
44.9
500
20
0
10

μmax (cm2 V−1 s−1)
1414
470.5
9400
491.5
5000
170

NOTE: Data selectively combined from various sources. Room temperature values.

Nref cm−3
16

9.2 × 10
2.23 × 1017
6.0 × 1016
1.48 × 1017
4.0 × 1017
4.87 × 1018

α
0.711
0.719
0.394
0.38
0.45
0.62

QUESTIONS AND PROBLEMS
5.8

Intrinsic and Extrinsic III–V semiconductors InP is a III–V semiconductor. Calculate the intrinsic concentration ni from Nc, Nv, and Eg in Table 5.1. What is the intrinsic conductivity? Consider a
p-type InP crystal has been doped with Zn (acceptors) with concentration 2 × 1017 cm−3. Find the
conductivity of this p-InP. If instead of Zn we had used Te (donors) with the same concentration,
what would be the conductivity? Use Table 5.4 for the electron and hole drift mobilities in InP.

5.9

Extrinsic III–V semiconductors GaAs is a III–V semiconductor. Suppose an p-type GaAs crystal has
been doped with Zn acceptor atoms in the amount 1017 cm−3. Find the resistivity of this p-GaAs. Consider now an n-type GaAs dope with Se donor atoms. What should be the Se concentration so that
n-GaAs and p-GaAs have the same resistivity? Use Table 5.4 for the electron drift mobility in GaAs.

5.10

Thermal velocity and mean free path in GaAs Given that the electron effective mass m*e for the
GaAs is 0.067me, calculate the thermal velocity of the electrons in the conduction band (CB). The
electron drift mobility μe depends on the mean free time τe between electron scattering events (between
electrons and lattice vibrations). Given μe = eτe∕m*e , and μe = 8500 cm2 V−1 s−1 for GaAs, calculate
τe, and hence the mean free path ℓ of CB electrons. How many unit cells is ℓ if the lattice constant
a of GaAs is 0.565 nm? Calculate the drift velocity vd = μeE of the CB electrons in an applied field
E of 104 V m−1. What is your conclusion?

5.11

Compensation doping in Si
a. A Si wafer has been doped n-type with 1017 As atoms cm−3.
1. Calculate the conductivity of the sample at 27 °C.
2. Where is the Fermi level in this sample at 27 °C with respect to the Fermi level (EFi) in
intrinsic Si?
3. Calculate the conductivity of the sample at 127 °C.
b. The above n-type Si sample is further doped with 9 × 1016 boron atoms ( p-type dopant) per
centimeter cubed.
1. Calculate the conductivity of the sample at 27 °C.
2. Where is the Fermi level in this sample with respect to the Fermi level in the sample in (a)
at 27 °C? Is this an n-type or p-type Si?

5.12

Temperature dependence of conductivity An n-type Si sample has been doped with 1015 phosphorus atoms cm−3. The donor energy level for P in Si is 0.045 eV below the conduction band edge energy.
a. Calculate the room temperature conductivity of the sample.
b. Estimate the temperature above which the sample behaves as if intrinsic.
c. Estimate to within 20 percent the lowest temperature above which all the donors are ionized.
d. Sketch schematically the dependence of the electron concentration in the conduction band on the
temperature as log(n) versus 1∕T, and mark the various important regions and critical temperatures. For each region draw an energy band diagram that clearly shows from where the electrons
are excited into the conduction band.
e. Sketch schematically the dependence of the conductivity on the temperature as log(σ) versus 1∕T
and mark the various critical temperatures and other relevant information.

*5.13

Ionization at low temperatures in doped semiconductors Consider an n-type semiconductor. The
probability that a donor level Ed is occupied by an electron is
1

fd =
1+

[5.96]

Ed − EF
1
exp(
g
kT )

where k is the Boltzmann constant, T is the temperature, EF is the Fermi energy, and g is a constant
called the degeneracy factor; in Si, g = 2 for donors, and for the occupation statistics of acceptors
g = 4. Show that
n2 +

nNc

g exp(

ΔE
kT )

−

Nd Nc

g exp(

ΔE
kT )

=0

[5.97]

513

Probability
of donor
occupancy

Electron
concentration
in extrinsic
semiconductors

514

CHAPTER 5

∙

SEMICONDUCTORS

where n is the electron concentration in the conduction band, Nc is the effective density of states at
the conduction band edge, Nd is the donor concentration, and ΔE = Ec − Ed is the ionization energy
of the donors. Show that Equation 5.96 at low temperatures is equivalent to Equation 5.19. Consider
a p-type Si sample that has been doped with 1015 gallium (Ga) atoms cm−3. The acceptor energy level
for Ga in Si is 0.065 eV above the valence band edge energy, Ev. Estimate the lowest temperature
(°C) above which 90 percent of the acceptors are ionized by assuming that the acceptor degeneracy
factor g = 4.
5.14

Compensation doping in n-type Si An n-type Si sample has been doped with 1 × 1017 phosphorus
(P) atoms cm−3. The drift mobilities of holes and electrons in Si at 300 K depend on the total concentration of dopants Ndopant (cm−3) approximately as follows:

Electron drift
mobility

μe ≈ 88 +

1252
1 + 6.984 × 10−18 Ndopant

cm2 V−1 s−1

and
Hole drift
mobility

μh ≈ 54.3 +

407
1 + 3.745 × 10−18 Ndopant

cm2 V−1 s−1

Calculate the room temperature conductivity of the sample.
Calculate the necessary acceptor doping (i.e., Na) that is required to make this sample p-type
with approximately the same conductivity.
Note that the above empirical drift mobility expressions in which Nd in the denominator is linear (not
raised to any power) enables the calculation of the dopant concentration needed for a given conductivity analytically straightforward.
a.
b.

5.15

GaAs Ga has a valency of III and As has V. When Ga and As atoms are brought together to form
the GaAs crystal, as depicted in Figure 5.56, the three valence electrons in each Ga and the five
valence electrons in each As are all shared to form four covalent bonds per atom. In the GaAs crystal with some 1023 or so equal numbers of Ga and As atoms, we have an average of four valence
electrons per atom, whether Ga or As, so we would expect the bonding to be similar to that in the
Si crystal: four bonds per atom. The crystal structure, however, is not that of diamond but rather that
of zinc blende (Chapter 1).
a. What is the average number of valence electrons per atom for a pair of Ga and As atoms and
in the GaAs crystal?
b. What will happen if Se or Te, from Group VI, are substituted for an As atom in the GaAs crystal?
c. What will happen if Zn or Cd, from Group II, are substituted for a Ga atom in the GaAs crystal?
d. What will happen if Si, from Group IV, is substituted for an As atom in the GaAs crystal?
e. What will happen if Si, from Group IV, is substituted for a Ga atom in the GaAs crystal? What
do you think amphoteric dopant means?
f. Based on the discussion of GaAs, what do you think the crystal structures of the III–V compound
semiconductors AlAs, GaP, InAs, InP, and InSb will be?

Figure 5.56 The GaAs crystal
structure in two dimensions.
Average number of valence electrons
per atom is four. Each Ga atom
covalently bonds with four neighboring
As atoms and vice versa.

Ga

As

Ga atom (Valency III) As atom (Valency V)

Ga

As

Ga

As

As

Ga

As

Ga

Ga

As

Ga

As

As

Ga

As

Ga

QUESTIONS AND PROBLEMS
5.16

Doped GaAs Consider the GaAs crystal at 300 K.
a. Calculate the intrinsic conductivity and resistivity.
b. In a sample containing only 1015 cm−3 ionized donors, where is the Fermi level? What is the
conductivity of the sample?
c. In a sample containing 1015 cm−3 ionized donors and 9 × 1014 cm−3 ionized acceptors, what is
the free hole concentration? Where is the Fermi level?

5.17

Extrinsic III–V semiconductor GaAs is a III–V semiconductor. Suppose a GaAs crystal has been
doped with Te atoms in the amount 1 × 1017 donors cm−3 and Zn atoms in the amount 7 × 1015 cm−3.
Is this an n or and p-type GaAs? The electron and hole drift mobilities in GaAs are given in Table 5.4.
Find its resistivity.

5.18

Compensation doping in GaAs Consider an n-type GaAs crystal that has been doped with 1 × 1016
donors cm−3. Find the acceptor concentration you need to turn this n-type GaAs to p-type with the
same resistivity as the n-GaAs. Use Table 5.4 for the electron and hole drift mobilities in GaAs.

5.19

Varshni equation and the change in the bandgap with temperature The Varshni equation
describes the change in the bandgap Eg of a semiconductor with temperature T in terms of
Eg = Ego −

AT 2
B+T

515

Varshni
equation

where Ego is the bandgap at T = 0 K, and A and B are material-specific constants. For example, for
GaAs, Ego = 1.519 eV, A = 5.405 × 10−4 eV K−1, B = 204 K, so that at T = 300 K, Eg = 1.42 eV.
Show that
dEg
dT

=−

AT(T + 2B)
(B + T) 2

=−

(Ego − Eg ) T + 2B
(T+B)
T

What is dEg∕dT for GaAs? The Varshni equation can be used to calculate the shift in the peak emission wavelength of a light emitting diode (LED) with temperature or the cutoff wavelength of a
detector. If the emitted photon energy from an electron and hole recombination is hf ≈ Eg + (1∕2)kT,
find the shift in the emitted wavelength from 27 °C down to −30 °C from a GaAs LED.
5.20

Varshni equation and the intrinsic concentration The intrinsic concentration ni as a function of
temperature can be calculated from Equation 5.11 but we have to remember that Nc, Nv and Eg actually
depend on the temperature. The Varshni equation in Question 5.19 with coefficient A and B can be
used to find the bandgap Eg at any temperature.
a. Given ni = 1 × 1010 cm−3 for Si, calculate ni at 400 °C by assuming first a constant bandgap
of 1.11 eV. Then recalculate ni by using Eg at 400 °C. For Si, the Varshi parameters are:
Ego = 1.169 eV, A = 4.9 × 10−4 eV K−1, B = 655 K.
b. Given that electron and hole drift mobility follow μe ∝ T −2.4 and μh ∝ T −2.2 type of behavior,
what is the intrinsic resistivity of Si at 400 °C?

5.21

Degenerate semiconductor
electrons in the CB,

Consider the general exponential expression for the concentration of
n = Nc exp[ −

(Ec − EF )
]
kT

and the mass action law, np = n2i. What happens when the doping level is such that n approaches Nc
and exceeds it? Can you still use the above expressions for n and p?
Consider an n-type Si that has been heavily doped and the electron concentration in the CB is
1020 cm−3. Where is the Fermi level? Can you use np = n2i to find the hole concentration? What is
its resistivity? How does this compare with a typical metal? What use is such a semiconductor?
5.22

Degenerate semiconductors and the Fermi level Consider a degenerate n-Si doped with a donor
concentration Nd = 3 × 1020 cm−3. Where is the Fermi level with respect to the bottom of the conduction band at room temperature? Where is the Fermi level in a similar degenerate p-Si doped with
acceptors in the amount Na = 3 × 1020 cm−3? What use are such semiconductors?

Bandgap shift
with temperature

516

CHAPTER 5

∙

SEMICONDUCTORS

5.23

Photoconductivity and speed Consider two p-type Si samples both doped with 1015 B atoms cm−3.
Both have identical dimensions of length L (1 mm), width W (1 mm), and depth (thickness) D (0.1 mm).
One sample, labeled A, has an electron lifetime of 1 μs whereas the other, labeled B, has an electron
lifetime of 5 μs.
a. At time t = 0, a laser light of wavelength 750 nm is switched on to illuminate the surface (L × W)
of both the samples. The incident laser light intensity on both samples is 10 mW cm−2. At time
t = 50 μs, the laser is switched off. Sketch the time evolution of the minority carrier concentration for both samples on the same axes.
b. What is the photocurrent (current due to illumination alone) if each sample is connected to a
1 V battery?

5.24

Einstein relation The Fermi level EF for a semiconductor in equilibrium and in the dark is uniform
through the crystal, that is dEF∕dx = 0. Consider a semiconductor in open circuit and the total current
due to electrons, which must be zero
Je = en(x)μeE + eDe

dn(x)
=0
dx

[5.98]

where n = n(x) is the electron concentration at a point x. Given that, by definition, the field
E = −dV∕dx, show that
d ln n
dV
De
= μe
[5.99]
dx
dx
A small change δV in voltage across δx means a change δEc = −eδV in Ec. For a nondegenerate
semiconductor, we can write,
Ec(x) − EF = −kT ln(n∕Nc)
[5.100]
Differentiate Ec with respect to x, and substitute into Equation 5.99 to derive the Einstein relation.
(Remember that dEF∕dx = 0 in equilibrium.) What is your conclusion?
5.25
Exponential
electron
distribution

[5.101]

n(x) = no exp(−x∕L)
Suppose that the total number of electrons per unit area, N = noL. Show that

Average and
Mean square in
exponential
probability
distribution

x = < x> =

∫0∞xn(x)dx
N

=L

and

x2 = < x2> =

∫0∞x2n(x)dx
N

= 2L2

[5.102]

What is your conclusion? What is L? Usually, the diffusion coefficient D is written as D = L2∕τ,
whereas the derivation in Section 5.6 has D = L2∕2τ. Can you explain the difference?
5.26

Hall coefficient

Diffusion length and coefficient Let 1∕L be the mean probability per unit distance that an electron
disappears by recombination in a semiconductor. Then the probability that an electron recombines with
a hole in a small distance δx is δx∕L. The change δn in the electron concentration is −nδx∕L. Thus,
δn = −nδx∕L, or δn∕n = −δx∕L. We can integrate this from n = no at x = 0 to n = n(x) at x to find,

Hall effect in semiconductors Consider a slab of length l, width w and thickness t as shown in
Figure 5.57. We pass a current Ix along the length of the slab, taken along x from 1 to 4. In Hall
effect experiments, we need to measure the voltage difference between two points on opposite faces
(top and bottom) of the slab under an applied magnetic field Bz along z. Before we apply the field,
the Hall voltage should be zero, which is achieved by using a potentiometer between 2 and 3 so that
the voltage difference between 5 and 6 can be set to zero before the application of Bz. (The potentiometer places point 6 electrically opposite point 5.) When Bz is applied, V65 gives the Hall voltage
VH and is measured using a voltmeter with a high input resistance. For an n-type semiconductor V65
is negative (6 is negative with respect to 5). Show that the Hall coefficient is given by
RH =

V65t
IxBz

Consider an n-type Si doped with 1014 donor cm−3 (Nd). Calculate the Hall voltage if t = 500 μm,
the magnetic field is 0.01 T and the current is 0.1 mA. What is the voltage drop between 1 and 4 if
l = 5 mm and w = 2 mm and what is the power dissipated in the semiconductor? Is there any advantage
in increasing the dopant concentration to reduce the voltage drop and power dissipated in the sample?

QUESTIONS AND PROBLEMS
6

1

z

Bz

3

2

Voltmeter V
56

x
y

w

Ey

4

Ix

t
l

517

5

Figure 5.57 Hall voltage measurement is
done in two steps. A current Ix is passed along
the semiconductor slab. Without the magnetic
field, the potentiometer is adjusted until the
voltage between 6 and 5 is zero. Then a
magnetic field Bz is applied and the Hall voltage
V65 is measured. V65 is negative for an n-type
semiconductor.

Consider a Hall effect sensor. The sensitivity SH is the magnitude of the Hall voltage per unit
magnetic field, SH = VH∕Bz. Power dissipated within the semiconductor is Ix2R, which we would like
to keep as low as possible. A figure of merit MH can be defined for a Hall effect sensor as the Hall
sensitivity per unit power dissipated,
MH =

VH∕Bz

Hall effect
figure of merit

I x2R

Show that
MH =

wμe

Hall effect
figure of merit

Ixl

What is your conclusion? If the Hall sensor is integrated into an integrated circuit, there is a further
limitation. Can the voltage drop along l (between 1 and 2 in Figure 5.57) be of any magnitude?
*5.27

Hall effect in semiconductors The Hall effect in a semiconductor sample involves not only the
electron and hole concentrations n and p, respectively, but also the electron and hole drift mobilities
μe and μh. The Hall coefficient of a semiconductor is (see Chapter 2)
RH =

p − nb2
e(p + nb)

[5.103]

2

where b = μe∕μh.
a. Given the mass action law np = n2i, find n for maximum ∣RH∣ (negative and positive RH). Assume
that the drift mobilities remain relatively unaffected as n changes (due to doping). Given the
electron and hole drift mobilities μe = 1400 cm2 V−1 s−1 and μh = 450 cm2 V−1 s−1 for silicon,
determine n for maximum ∣RH∣ in terms of ni. Find the maximum magnitude of RH.
b. Taking b = 3.1, plot RH as a function of electron concentration n∕ni from 0.01 to 10.
c. Show that, when n ≫ ni, RH = −1∕en and when n ≪ ni, RH = +1∕ep.
5.28

Hall effect in semiconductors Most Hall-effect high-sensitivity sensors typically use III–V semiconductors, such as GaAs, InAs, InSb. Hall-effect integrated circuits with integrated amplifiers, on
the other hand, use Si. Consider nearly intrinsic samples in which n ≈ p ≈ ni, and calculate RH for
each using the data in Table 5.5. What is your conclusion? Which sensor would exhibit the worst
temperature drift? (Consider the bandgap, and drift in ni.)

Table 5.5 Hall effect in selected semiconductors

Si
GaAs
InAs
InSb

Eg(eV)

ni (cm−3)

μe(cm2 V−1 s−1)

μh(cm2 V−1 s−1)

b

RH(m3 A−1 s−1)

1.10
1.42
0.36
0.17

1 × 1010
2 × 106
1 × 1015
2 × 1016

1,400
8,500
33,000
78,000

450
400
460
850

3.1
?
?
?

−320
?
?
?

Hall coefficient
of a semiconductor

518

CHAPTER 5

∙

SEMICONDUCTORS

*5.29

Compound semiconductor devices Silicon and germanium crystalline semiconductors are what are
called elemental Group IV semiconductors. It is possible to have compound semiconductors from
atoms in Groups III and V. For example, GaAs is a compound semiconductor that has Ga from Group
III and As from Group V, so in the crystalline structure we have an “effective” or “mean” valency
of IV per atom and the solid behaves like a semiconductor. Similarly GaSb (gallium antimonide)
would be a III–V type semiconductor. Provided we have a stoichiometric compound, the semiconductor will be ideally intrinsic. If, however, there is an excess of Sb atoms in the solid GaSb, then we
will have nonstoichiometry and the semiconductor will be extrinsic. In this case, excess Sb atoms will
act as donors in the GaSb structure. There are many useful compound semiconductors, the most
important of which is GaAs. Some can be doped both n- and p-type, but many are one type only.
For example, ZnO is a II–VI compound semiconductor with a direct bandgap of 3.2 eV, but unfortunately, due to the presence of excess Zn, it is naturally n-type and cannot be doped to p-type.
a. GaSb (gallium antimonide) is an interesting direct bandgap semiconductor with an energy bandgap Eg = 0.67 eV, almost equal to that of germanium. It can be used as a light emitting diode
(LED) or laser diode material. What would be the wavelength of emission from a GaSb LED?
Will this be visible?
b. Calculate the intrinsic conductivity of GaSb at 300 K taking Nc = 2.3 × 1019 cm−3, Nv =
6.1 × 1019 cm−3, μe = 5000 cm2 V−1 s−1, and μh = 1000 cm2 V−1 s−1. Compare with the intrinsic conductivity of Ge.
c. Excess Sb atoms will make gallium antimonide nonstoichiometric, that is, GaSb1+δ, which will result
in an extrinsic semiconductor. Given that the density of GaSb is 5.4 g cm−3, calculate δ (excess
Sb) that will result in GaSb having a conductivity of 100 Ω−1 cm−1. Will this be an n- or p-type
semiconductor? You may assume that the drift mobilities are relatively unaffected by the doping.

5.30

Excess minority carrier concentration Consider an n-type semiconductor and weak injection conditions. Assume that the minority carrier recombination time τh is constant (independent of injection—
hence the weak injection assumption). The rate of change of the instantaneous hole concentration
∂pn∕∂t due to recombination is given by
∂pn

Recombination
rate

∂t

pn

[5.104]

τh

The net rate of increase (change) in pn is the sum of the total generation rate G and the rate of
change due to recombination, that is,

Minority carries
under uniform
photogeneration
and
recombination

dpn
dt

=G−

pn
τh

[5.105]

By separating the generation term G into thermal generation Go and photogeneration Gph and
considering the dark condition as one possible solution, show that

Excess carrier
rate of change
under uniform
excitation

dΔpn
dt

= Gph −

Δpn
τh

[5.106]

How does your derivation compare with Equation 5.27? What are the assumptions inherent in
Equation 5.106?
*5.31

Recombination
rate

=−

Direct recombination and GaAs Consider recombination in a direct bandgap p-type semiconductor, e.g., GaAs doped with an acceptor concentration Na. The recombination involves a direct meeting
of an electron–hole pair as depicted in Figure 5.22. Suppose that excess electrons and holes have been
injected (e.g., by photoexcitation), and that Δnp is the excess electron concentration and Δpp is the
excess hole concentration. Assume Δnp is controlled by recombination and thermal generation only;
that is, recombination is the equilibrium storing mechanism. The recombination rate will be proportional to nppp, and the thermal generation rate will be proportional to npoppo. In the dark, in equilibrium, thermal generation rate is equal to the recombination rate. The latter is proportional to nnoppo.
The rate of change of Δnp is
∂ Δnp
∂t

= −B[nppp − npo ppo ]

[5.107]

QUESTIONS AND PROBLEMS

519

where B is a proportionality constant, called the direct recombination capture coefficient. The
recombination lifetime τr is defined by
∂ Δnp
∂t
a.

Δnp
τr

[5.108]

Definition of
recombination
lifetime

[5.109]

Low injection
recombination
time

[5.110]

High injection

[5.111]

High-injection
recombination
time

Show that for low-level injection, npo ≪ Δnp ≪ ppo, τr is constant and given by
τr =

b.

=−

1
1
=
Bppo BNa

Show that under high-level injection, Δnp ≫ ppo,
∂ Δnp
∂t

≈ −BΔpp Δnp = −B( Δnp ) 2

so that the recombination lifetime τr is now given by
τr =

c.

1
1
=
BΔpp BΔnp

that is, the lifetime τr is inversely proportional to the injected carrier concentration.
Consider what happens in the presence of photogeneration at a rate Gph (electron–hole pairs per
unit volume per unit time). Steady state will be reached when the photogeneration rate and
recombination rate become equal. That is,
Gph = (

= B[npPp − npoppo ]
∂t )recombination

∂ Δnp

[5.112]

Steady-state
photogeneration
rate

A photoconductive film of n-type GaAs doped with 1013 cm−3 donors is 2 mm long (L), 1 mm
wide (W), and 5 μm thick (D). The sample has electrodes attached to its ends (electrode area
is therefore 1 mm × 5 μm) which are connected to a 1 V supply through an ammeter. The
GaAs photoconductor is uniformly illuminated over the surface area 2 mm × 1 mm with a 1 mW
laser radiation of wavelength λ = 840 nm (infrared). The recombination coefficient B for GaAs
is 7.21 × 10−16 m3 s−1. At λ = 840 nm, the absorption coefficient is about 5 × 103 cm−1. The
internal quantum efficiency is the number of electron and hole pairs photogenerated per absorbed
photon. Assume that this is unity. Calculate the photocurrent Iphoto and the electrical power dissipated as Joule heating in the sample. What will be the power dissipated as heat in the sample
in an open circuit, where I = 0?
5.32

Piezoresistive strain gauge factor Piezoresistive coefficients for an n-type Si along [110] are πL =
−31.2 × 10−11 Pa−1, and πT = −17.6 × 10−11 Pa−1 whereas for p-type Si along the same crystal direction, πL = 71.8 × 10−11 Pa−1, and πT = −66.3 × 10−11 Pa−1. Given the elastic modulus Y ≈ 170 GPa,
calculate the gauge factors for these n-type and p-type Si piezoresistors. What is your conclusion?

5.33

Piezoresistivity application to deflection and force measurement Consider the cantilever in
Figure 5.39c. Suppose we apply a force F to the free end, which results in a deflection h of the tip
of the cantilever from its horizontal equilibrium position. The maximum stress σm is induced at the
support end of the cantilever, at its surface where the piezoresistor is embedded to measure the stress.
When the cantilever is bent, there is a tensile or longitudinal stress σL on the surface because the top
surface is extended and the bottom surface is contracted. If L, W, and D are, respectively, the length,
width, and thickness of the cantilever (see Figure 5.39c), then the relationships between the force F
and deflection h and the maximum stress σL are
σL (max) =

3YDh
2L

2

and

F=

WD3Y
4L3

h

where Y is the elastic (Young’s) modulus. A particular Si cantilever has a length (L) of 500 μm, width
(W) of 100 μm, and thickness (D) of 10 μm. Given Y = 170 GPa, and that the piezoresistor embedded in the cantilever is along the [110] direction with πL ≈ 72 × 10−11 Pa−1, find the percentage
change in the resistance, ΔR∕R, of the piezoresistor when the deflection is 0.1 μm. What is the force

Cantilever
equations

520

CHAPTER 5

∙

SEMICONDUCTORS

that would give this deflection? (Neglect the transverse stresses on the piezoresistor.) How does the
design choice for the length L of the cantilever depend on whether one is interested in measuring the
deflection h or the force F? (Note: σL depends on the distance x from the support end; it decreases
with x. Assume that the length of the piezoresistor is very short compared with L so that σL does not
change significantly along its length.)
5.34

Schottky junction
a. Consider a Schottky junction diode between Au and n-Si, doped with 1016 donors cm−3. The
cross-sectional area is 1 mm2. Given the work function of Au as 5.1 eV, what is the theoretical
barrier height ΦB from the metal to the semiconductor?
b. Given that the experimental barrier height ΦB is about 0.8 eV, what is the reverse saturation current and the current when there is a forward bias of 0.3 V across the diode? (Use Equation 4.39.)

5.35

Schottky junction Consider a Schottky junction diode between Al and n-Si, doped with 5 × 1016
donors cm−3. The cross-sectional area is 1 mm2. Given that the electron affinity χ of Si is 4.01 eV
and the work function of Al is 4.28 eV, what is the theoretical barrier height ΦB from the metal to
the semiconductor? What is the built-in voltage? If the experimental barrier height ΦB is about 0.6 eV,
what is the reverse saturation current and the current when there is a forward bias of 0.2 V across the
diode? Take Be = 110 A cm−2 K−2.

5.36

Schottky and ohmic contacts Consider an n-type Si sample doped with 1016 donors cm−3. The
length L is 100 μm; the cross-sectional area A is 10 μm × 10 μm. The two ends of the sample are
labeled as B and C. The electron affinity ( χ) of Si is 4.01 eV and the work functions Φ of four
potential metals for contacts at B and C are listed in Table 5.6.
Table 5.6 Work functions in eV

a.
b.
c.
d.
e.
5.37

Electric field in
depletion region

Cs

Mg

Al

Au

2.14

3.66

4.28

5.1

Ideally, which metals will result in a Schottky contact?
Ideally, which metals will result in an ohmic contact?
Sketch the I–V characteristics when both B and C are ohmic contacts. What is the relationship
between I and V?
Sketch the I–V characteristics when B is ohmic and C is a Schottky junction. What is the relationship between I and V?
Sketch the I–V characteristics when both B and C are Schottky contacts. What is the relationship
between I and V?

Depletion region width in a Schottky junction Consider a metal to n-type semiconductor Schottky
junction as shown in Figure 5.58. Suppose that the donor concentration in the n-side is constant and
Nd. There is a net positive space charge density ρnet in this region, as shown in Figure 5.58, which is
eNd. The gradient of the field, dE∕dx = ρnet∕εoεr where εr is the relative permittivity of the medium
(Si). Integrate ρnet and then use the condition that at x = W, the field should be zero, E = 0, and
show that
E=−

eNd (W − x)
εoεr

which is negative because it is in the −x direction. Show that this has a maximum amplitude at the
interface (x = 0) and is given by
Highest electric
field magnitude

Emax = −

eNdW
εoεr

QUESTIONS AND PROBLEMS

521

V
x➎➏

x

x=W
Neutral

➂➃➄➅➆➇➈➉➋➆➌➇➍

Metal

region
ρnet(x)
V➐ ➎ ➏ Depletion V➐ ➎ Vo ➑ V
region
x
E❿➀➁

E(x)
Vo – V
V′(x)

0

x

Figure 5.58 A Schottky junction that has been forward
biased. The depletion region width is W. x is measured
from the metal into the semiconductor. The voltage
across the depletion layer is Vo − V. There is a constant
net space charge density ρ(x) = eNd in the depletion layer.
The field at any point is E(x) and the voltage is V ′(x).

If V′ is the potential at any point x in Figure 5.58, then E = −dV′∕dx. Show that
V′ = −

eNd x2 eNdWx
+
2εoεr
εoεr

At x = W, V′ = Vo − V. Show that
W=[

2εoεr (Vo − V) 1∕2
]
eNd

Depletion layer
width with bias V

Show further that the maximum filed can also be written as
Emax = −

2(Vo − V)
W

Highest electric
field magnitude

Consider the Schottky junction between tungsten and an n-type Si in which Nd = 1017 cm−3. Find
the depletion layer width under no applied bias, a forward bias of 0.2 V and a reverse bias of −5 V.
5.38

A practical Schottky diode
ductor diodes is

A general equation for describing the I–V characteristics of semiconI = Io[ exp(

eV
− 1]
ηkT )

General diode
equation

in which η is called the ideality factor,16 and is unity for an ideal Schottky junction. The derivation
leading to Equation 5.68 for an ideal Schottky junction under forward bias assumes that electrons
(majority carriers) diffuse over the reduced built-in voltage (Vo − V ) and are replenished by the
external current bringing electrons. But, if electrons are lost by recombination during diffusion, then
the external current will also have to replenish those recombined electrons, not only those that diffuse
over to the metal. A Schottky contact to a semiconductor as shown in Figure 5.58 has a neutral
semiconductor region, which has a certain bulk resistance Rs. In modeling a practical Schottky diode
we need to include Rs in series with a Schottky junction. The actual voltage across the junction is
then the voltage across V across the whole diode minus the voltage drop across Rs so that the I–V
behavior under forward bias (typically V > 3kT∕e) for the diode is
I = Io exp[

16

e(V − IRs )
]
ηkT

Many books use n for η, but n can easily be confused with the electron concentration.

General diode
equation with a
series resistance

522

CHAPTER 5

∙

SEMICONDUCTORS

Table 5.7 Characteristics of a commercial Schottky diode (CDF7621)
V(V)
I(mA)

0.079
0.00102

0.135
0.0065

0.189
0.036

0.244
0.25

0.297
1.74

0.342
4.65

0.386
9.06

0.515
29.6

0.699
67.8

Table 5.7 gives the I–V data on a commercial Schottky diode (CDF7621) at room temperature. Find
Io, η, and Rs. What is your conclusion?

Definition
of Peltier
coefficient

5.39

Peltier effect and electrical contacts Consider the Schottky junction and the ohmic contact shown
in Figures 5.40 and 5.44 between a metal and n-type semiconductor.
a. Is the Peltier effect similar in both contacts?
b. Is the sign in Q′ = ±ΠI the same for both contacts?
c. Which junction would you choose for a thermoelectric cooler? Give reasons.

*5.40

Peltier coolers and figure of merit (FOM) Consider the thermoelectric effect shown in Figure 5.46
in which a semiconductor has two contacts at its ends and is conducting an electric current I. We
assume that the cold junction is at a temperature Tc and the hot junction is at Th and that there is a
temperature difference of ΔT = Th − Tc between the two ends of the semiconductor. The current I
flowing through the cold junction absorbs Peltier heat at a rate Q′P, given by
Q′P = ΠI

[5.113]

Where Π is the Peltier coefficient for the junction between the metal and semiconductor. The current
I flowing through the semiconductor generates heat due to the Joule heating of the semiconductor.
The rate of Joule heat generated through the bulk of the semiconductor is
Q′J = (

L
I2
σA )

[5.114]

We assume that half of this heat flows to the cold junction.
In addition there is heat flow from the hot to the cold junction through the semiconductor, given
by the thermal conduction equation
Q′TC = (

Aκ
ΔT
L)

[5.115]

The net rate of heat absorption (cooling rate) at the cold junction is then
Q′net = Q′P −

1
Q′J − Q′TC
2

[5.116]

By substituting from Equations 5.113 to 5.115 into Equation 5.116, obtain the net cooling rate in
terms of the current I. Then by differentiating Q′net with respect to current, show that maximum cooling
is obtained when the current is
A
Im = ( ) Πσ
L
Maximum
cooling rate
Maximum
temperature
difference
Figure of merit
for Peltier
coolers

[5.117]

and the maximum cooling rate is
Q′max =

A 1 2
Π σ − κΔT ]
L[ 2

[5.118]

Under steady-state operating conditions, the temperature difference ΔT reaches a steady-state
value and the net cooling rate at the junction is then zero (ΔT is constant). From Equation 5.118 show
that the maximum temperature difference achievable is
ΔTmax =

1 Π 2σ
2 κ

[5.119]

QUESTIONS AND PROBLEMS

523

Table 5.8
Material
n-Bi2 Te3
p-Bi2 Te3
Cu
W

κ (W m−1 K−1)

ρ (Ω m)

Π (V)
−2

6.0 × 10
7.0 × 10−2
5.5 × 10−4
3.3 × 10−4

−5

10
10−5
1.7 × 10−8
5.5 × 10−8

FOM

1.70
1.45
390
167

The quantity Π2σ∕κ is defined as the figure of merit (FOM) for the semiconductor as it determines the maximum ΔT achievable. The same expression also applies to metals, though we will not
derive it here.
Use Table 5.8 to determine the FOM for various materials listed therein and discuss the significance of your calculations. Would you recommend a thermoelectric cooler based on a metal-to-metal
junction?
5.41

Seebeck coefficient of n-Si Thermoelectric power (Seebeck) measurements on an n-type Si crystal
doped with donors generate the results shown in Table 5.9. What can you do with this data and how
would you interpret the experiment? Consider also whether Equation 5.79 can be used for degenerately
doped semiconductors.

Table 5.9 Experimental Seebeck coefficients for an n-type Si
Nd (cm−3)
∣Sn∣ (mV K−1)

2.75 × 1014
1.60

3.70 × 1014
1.55

2.60 × 1015
1.31

2.20 × 1016
1.20

2.20 × 1018
0.724

2.70 × 1019
0.28

Data extracted from Geballe, T.H., and Hull, G.W., Physical Review, 98, 940, 1955.

5.42

Seebeck coefficient of Si and phonon drag Seebeck experiments on a p-type Si crystal doped with
2 × 1017 cm−3 of B atoms indicate that Sp = +1.13 mV K−1 at room temperature (300 K) for this
sample. If the B doping is increased to 2 × 1018 cm−3, Sp = +0.98 mV K−1. Assume that r = 1 and
calculate the expected Sp for these two p-type samples. What r values that would make the theoretical Sp agree with experiments? Phonon drag increases the magnitude of the Seebeck coefficient
expected from the diffusion of carriers alone in Equations 5.80 and 5.81. What is the contribution of
phonon drag to Sp?

5.43

Seebeck coefficient and pn junction drift Consider a pn junction Si device (a diode) which has
the p-side doped with 2 × 1017 acceptors cm−3 and the n-side with doped 1014 cm−3. What will be
the voltage developed across this device if a temperature fluctuation gives rise to a 0.1 °C temperature
difference across the pn junction? Assume the p-side and the n-side have the same width. Neglect
phonon drag. What would be the voltage if the p-side was very thin compared with the n-side? What
is your conclusion? Assume that r = −2 for the n-side and r = +1 for the p-side.

5.44

Photogeneration and carrier kinetic energies Figure 5.36 shows what happens when a photon
with energy hf > Eg is absorbed in GaAs to photogenerate an electron and a hole. The figure shows
that the electron has a higher kinetic energy (KE ), which is the excess energy above Ec than the hole,
since the hole is almost at Ev The reason is that the electron effective mass in GaAs is almost 10
times less than the hole effective mass, so the photogenerated electron has a much higher KE. When
an electron and hole are photogenerated in a direct bandgap semiconductor, they have the same k
vector. Energy conservation requires that the photon energy hf divides according to
hf = Eg +

(ħk) 2 (ħk) 2
+
2m*e
2m*h

Photogeneration

524

CHAPTER 5

∙

SEMICONDUCTORS

where k is the wavevector of the electron and hole and m*e and m*h are the effective masses of the
electron and hole, respectively.
a. What is the ratio of the electron to hole KEs right after photogeneration?
b. If the incoming photon has an energy of 2.0 eV, and Eg = 1.42 eV for GaAs, calculate the KEs
of the electron and the hole in eV, and calculate to which energy levels they have been excited
with respect to their band edges.
c. Explain why the electron and hole wavevector k should be approximately the same right after
photogeneration. Consider kphoton for the photon, and the momentum conservation.
*5.45

The Four Probe Resistivity Measurement The four probe resistivity measurement allows the resistivity of a semiconductor crystal to be conveniently measured without complications arising from
contacts effects and without the need for samples of known geometry. It is widely used in the semiconductor industry to measure the resistivity of Si wafers. The technique is illustrated in Figure 5.59a.
Four collinear and equally separated sharp probes (needles) are placed on the surface of the sample.
The probes are spring pressured to make good contact. A current I is passed through the sample via
the outer probes A and D. The applied voltage to A and D is not relevant to the measurement as long
as a known current is passed through the sample. Indeed, the contacts at A and D may be Schottky
