Repository: dhruvvenkat/2A-assistants

trying out this new method of studying!

File: courses/ece109-materials/text/ECE 109 Electronic Materials & Devices Principles of 4th Ed.txt (part 35 of 63)
Questions and Problems 847
Chapter 9
Optical Properties of Materials
contacts and the current may be limited by the Schottky junctions. The voltage drop between the two
inner probes B and C are read with a digital voltmeter which takes a negligible input current. Thus,
the current paths in the semiconductor and also the voltage drop along BC are not upset by the voltmeter connected between B and C. Within the semiconductor, the current I and voltage drop along
the current between B and C, that is VBC, are related by the resistivity of the semiconductor and some
geometric factor taking into account various possible current paths from A to D and the locations of
the points B and C. At any point in the sample where the current density is J and the electric field
is E, we must have J = E∕ρ. Consider point A as an independent point current source and point D as
an independent point current sink. We can find the potential drop between BC for the two independent
currents and then add them up.
Suppose that the sample dimensions are much larger than the separation s of the needles. Consider
the currents emanating from point A as shown in Figure 5.59b. Current density at radius r is
J=

I
2πr2

The surface area through which current flows is half of 4πr 2 because current flows only below
dV
A. Using E = −
and J = E∕ρ, show that the potential drop between B and C (r = s and r = 2s)
dr
due to currents from A is
VBC =

Figure 5.59 (a) The four probe resistivity
measurement. A current I is passed through
the probes A and D and the voltage drop V
along BC is read on a high resistivity voltmeter.
(b) We consider point A as an independent
current source and similarly point D as an
independent current sink.

Iρ
4πs

Amps

Volts

I

V
s

A

t

B

C

Si wafer
(a)

D

A
r

(b)

QUESTIONS AND PROBLEMS
There will be a similar potential drop between B and C when we consider point D as an independent point sink. Thus, by the principle of superposition, the total voltage drop between B and C
must be
VBC =

ρ
2πs

I

What are some of the important assumptions in the derivation?
A particular four-probe instrument has s = 1.5 mm. Measurements on an n-Si wafer give a
voltage (VBC) of 0.27 mV at a current of 0.1 mA. What are the wafer resistivity and donor
concentration?
Andrew S. Grove (1936–2016) played a
key and influential role in the development
of the microprocessor technology at Intel.
When Robert Noyce and Gordon Moore
founded Intel in 1968, they hired Andrew
Grove to lead the technology development. The well-known 386 and Pentium
PC chips were actually developed at Intel
under Andrew Grove’s leadership. He
became Intel’s President in 1979 and CEO
in 1987 until 1998, which was followed by
his position as Chair of the board until
2005. His book Physics and Technology of
Semiconductor Devices published in 1967
by Wiley is still among the best reads in
understanding the fundamentals of semiconductor materials and devices. In this
photo, Andrew Grove is holding an Intel
0386 microprocessor at Intel headquarters
in Santa Clara, California.
© Paul Sakuma/AP Photo.

525

Four-probe
resistivity
measurement

Nick Holonyak Jr carried out the early work in the
development of practical light emitting diodes (LEDs)
in the visible spectrum during the 1960s while working
as a consulting research scientist for General Electric
Co. in Syracuse. He made his first visible laser-LED
in 1962, which emitted red light. In the February
1963 issue of Readers Digest, Nick Holonyak Jr
suggested that the incandescent light bulb will
eventually be replaced by the LED. Since 1963,
he has been at the University of Illinois at UrbanaChampaign where he currently holds the John
Bardeen Endowed Chair. This photo was taken
circa 1970–1975.
Courtesy of University of Illinois at UrbanaChampaign.

Zhores Alferov carried out some of the early pioneering work on heterostructure semiconductor devices that lead to the development of a number
of important optoelectronic devices, including the heterostructure laser. Since
1953, he has been at the Ioffe Physico-Technical Institute in St. Petersburg,
Russia. Zhores Alferov and Herbert Kroemer shared the Nobel Prize in
Physics (2000) with Jack Kilby. See Zhores I. Alferov, “Nobel Lecture: The
double heterostructure concept and its applications in physics, electronics,
and technology”, Rev. Mod. Phys. 73, 767, 2000
© ITAR-TASS Photo Agency/Alamy Stock Photo.

CHAPTER

6
Semiconductor Devices

Most diodes are essentially pn junctions fabricated by forming a contact between a

p-type and an n-type semiconductor. The junction possesses rectifying properties in
that a current in one direction can flow quite easily whereas in the other direction
it is limited by a leakage current that is generally very small. A transistor is a threeterminal solid-state device in which a current flowing between two electrodes is
controlled by the voltage between the third and one of the other terminals. Transistors are capable of providing current and voltage gains thereby enabling weak signals
to be amplified. Transistors can also be used as switches just like electromagnetic
relays. Indeed, the whole microcomputer industry is based on transistor switches.
The majority of the transistors in microelectronics are of essentially two types: bipolar
junction transistors (BJTs) and field effect transistors (FETs). The appreciation of
the underlying principles of the pn junction is essential to understanding the operation of not only the bipolar transistor but also a variety of related devices. The
central fundamental concept is the minority carrier injection as purported by William
Shockley in his explanations of the transistor operation. Field effect transistors operate
on a totally different principle than BJTs. Their characteristics arise from the effect
of the applied field on a conducting channel between two terminals. The last two
decades have seen enormous advances and developments in optoelectronic and photonic devices which we now take for granted, the best examples being light emitting
diodes (LEDs), semiconductor lasers, photodetectors, and solar cells. Nearly all
these devices are based on pn junction principles. The present chapter takes the
semiconductor concepts developed in Chapter 5 to device level applications, from
the basic pn junction to heterojunction laser diodes.

527

528

∙

CHAPTER 6

6.1

SEMICONDUCTOR DEVICES

IDEAL pn JUNCTION

6.1.1 NO APPLIED BIAS: OPEN CIRCUIT
Consider what happens when one side of a sample of Si is doped n-type and the
other p-type, as shown in Figure 6.1a. We assume that there is an abrupt discontinuity between the p- and n-regions, which we call the metallurgical junction and label
as M in Figure 6.1a, where the fixed (immobile) ionized donors and the free electrons
(in the conduction band, CB) in the n-region and fixed ionized acceptors and holes
(in the valence band, VB) in the p-region are also shown.

p

n
As+

B–
h+

(a)
e–
M
Metallurgical junction
Neutral p-region

Eo

M
E(x)

Neutral n-region

–Wp

0

Wn
x
(e)

(b)

Eo
V(x)

M
log(n), log(p)

Wp

Wn

Vo

Space charge region

ppo

x

nno
PE(x)

ni
(c)

pno

npo

eNd

eVo
Hole PE(x)

x

x=0

ρnet

(f)

x

M
Electron PE(x)
–Wp

x
Wn

– eNa
Figure 6.1 Properties of the pn junction.

(d)

–eVo

(g)

6 .1

IDEAL pn JUNCTION

529

Due to the hole concentration gradient from the p-side, where p = ppo, to
the n-side, where p = pno, holes diffuse toward the right. Similarly the electron
concentration gradient drives the electrons by diffusion toward the left. Holes diffusing and entering the n-side recombine with the electrons in the n-side near the
junction. Similarly, electrons diffusing and entering the p-side recombine with holes
in the p-side near the junction. The junction region consequently becomes depleted
of free carriers in comparison with the bulk p- and n-regions far away from the
junction. Note that we must, under equilibrium conditions (e.g., no applied bias or
photoexcitation), have pn = n2i everywhere. Electrons leaving the n-side near the
junction M leave behind exposed positively charged donor ions, say As+, of concentration Nd. Similarly, holes leaving the p-region near M expose negatively charged
acceptor ions, say B−, of concentration Na. There is therefore a space charge layer
(SCL) around M. Figure 6.1b shows the depletion region, or the space charge layer,
around M, whereas Figure 6.1c illustrates the hole and electron concentration profiles in which the vertical concentration scale is logarithmic. Notice that the depletion region in Figure 6.1c has been depleted of its normal concentration of carriers,
which exposes the donor and acceptor ions. The carrier concentrations are not
zero. The depletion region is also called the depletion layer or, less commonly, the
transition region.
It is clear that there is an internal electric field Eo from positive ions to negative
ions, that is, in the −x direction, that tries to drift the holes back into the p-region
and electrons back into the n-region. This field drives the holes in the opposite
direction to their diffusion. As shown in Figure 6.1b, Eo imposes a drift force on
holes in the −x direction, whereas the hole diffusion flux is in the +x direction. A
similar situation also applies for electrons with the electric field attempting to drift
the electrons against diffusion from the n-region to the p-region. It is apparent that
as more and more holes diffuse toward the right, and electrons toward the left, the
internal field around M will increase until eventually an “equilibrium” is reached
when the rate of holes diffusing toward the right is just balanced by holes drifting
back to the left, driven by the field Eo. The electron diffusion and drift fluxes will
also be balanced in equilibrium.
For uniformly doped p- and n-regions, the net space charge density ρnet(x) across
the semiconductor will be as shown in Figure 6.1d. (Why are the edges rounded?)
The net space charge density ρnet is negative and equal to −eNa in the SCL from
x = −Wp to x = 0 (where we take M to be) and then positive and equal to +eNd
from x = 0 to Wn. The total charge on the left-hand side must be equal to that on
the right-hand side for overall charge neutrality, so
NaWp = NdWn

[6.1]

In Figure 6.1, we arbitrarily assumed that the donor concentration is less than
the acceptor concentration, Nd < Na. From Equation 6.1 this implies that Wn > Wp;
that is, the depletion region penetrates the n-side, the lightly doped side, more than
the p-side, the heavily doped side. Indeed, if Na ≫ Nd, then the depletion region is
almost entirely on the n-side. We generally indicate heavily doped regions with the
plus sign as a superscript, that is, p+.

Depletion
widths

530

CHAPTER 6

∙

SEMICONDUCTOR DEVICES

The electric field E(x) and the net space charge density ρnet(x) at a point are
related in electrostatics1 by
Field and net
space charge
density

dE ρnet (x)
=
ε
dx

where ε = εoεr is the permittivity of the medium and εo and εr are the absolute
permittivity and relative permittivity of the semiconductor material. We can thus
integrate ρnet(x) across the diode and thus determine the electric field E(x),
that is,
Field in
depletion
region

E(x) =

x

1
ρ (x) dx
ε −W net

∫

[6.2]

p

The variation of the electric field across the pn junction is shown in Figure 6.1e.
The negative field means that it is in the −x direction. Note that E(x) reaches a
maximum value Eo at the metallurgical junction M.
The potential V(x) at any point x can be found by integrating the electric field
since by definition E = −dV∕dx. Taking the potential on the p-side far away from
M as zero (we have no applied voltage), which is an arbitrary reference level, then
V(x) increases in the depletion region toward the n-side, as indicated in Figure 6.1f.
Its functional form can be determined by integrating Equation 6.2, which is, of
course, a parabola. Notice that on the n-side the potential reaches Vo, which is called
the built-in potential.
The fact that we are considering an abrupt pn junction means that ρnet(x) can
simply be described by step functions, as displayed in Figure 6.1d. Using the step
form of ρnet(x) in Figure 6.1d in the integration of Equation 6.2 gives the electric
field at M as
Built-in field

Eo = −

eNaWp
eNdWn
=−
ε
ε

[6.3]

where ε = εoεr. We can integrate the expression for E(x) in Figure 6.1e to evaluate
the potential V(x) and thus find Vo by putting in x = Wn. The graphical representation
of this integration is the step from Figure 6.1e to f. The result is
Built-in
voltage

eNa NdW 2o
1
Vo = − EoWo =
2
2ε(Na + Nd )

[6.4]

where Wo = Wn + Wp is the total width of the depletion region under a zero
applied voltage. If we know Wo, then Wn or Wp follows readily from Equation 6.1.
Equation 6.4 is a relationship between the built-in voltage Vo and the depletion region
width Wo. If we know Vo, we can calculate Wo.
The simplest way to relate Vo to the doping parameters is to make use of the
fact that in the system consisting of p- and n-type semiconductors joined together,
1
This is called Gauss’s law in point form and comes from Gauss’s law in electrostatics. Gauss’s law is discussed
in Section 7.5.

6 .1

IDEAL pn JUNCTION

531

in equilibrium, Boltzmann statistics2 demands that the concentrations n1 and n2 of
carriers at potential energies E1 and E2 are related by
(E2 − E1 )
n2
= exp[ −
]
n1
kT

where E = qV, where q is the charge of the carrier. Considering electrons (q = −e),
we see from Figure 6.1g that E = 0 on the p-side far away from M where n = npo,
and E = −eVo on the n-side away from M where n = nno. Thus
npo
eVo
= exp(− )
nno
kT

[6.5a]

Boltzmann
statistics for
electrons

This shows that Vo depends on nno and npo and hence on Nd and Na. The corresponding equation for hole concentrations is clearly
pno
eVo
= exp −
( kT )
ppo

[6.5b]

Thus, rearranging Equations 6.5a and b we obtain
Vo =

nno
kT
ln
e ( npo )

and

Vo =

ppo
kT
ln
e ( pno )

We can now write ppo and pno in terms of the dopant concentrations inasmuch
as ppo = Na and
n2i
n2i
=
pno =
nno Nd
so Vo becomes
Na Nd
kT
ln
Vo =
[6.6]
e ( n2i )

Built-in
voltage

Clearly Vo has been conveniently related to the dopant and material properties
via Na, Nd, and n2i . The built-in voltage (Vo) is the voltage across a pn junction, going
from p- to n-type semiconductor, in an open circuit. It is not the voltage across the
diode, which is made up of Vo as well as the contact potentials at the metal-tosemiconductor junctions at the electrodes. If we add Vo and the contact potentials at
the electroded ends, we will find zero.
Once we know the built-in potential from Equation 6.6, we can then calculate
the width of the depletion region from Equation 6.4, namely
Wo = [

2ε(Na + Nd )Vo 1∕2
]
eNaNd

[6.7]

Notice that the depletion width Wo ∝ Vo1∕2. This results in the capacitance of the
depletion region being voltage dependent, as we will see in Section 6.3.
2
We use Boltzmann statistics, that is, n(E) ∝ exp(−E∕kT), because the concentration of electrons in the conduction
band, whether on the n-side or p-side, is never so large that the Pauli exclusion principle becomes important. As
long as the carrier concentration in the conduction band is much smaller than Nc, we can use Boltzmann statistics.

Depletion
region width

532

EXAMPLE 6.1

CHAPTER 6

∙

SEMICONDUCTOR DEVICES

THE BUILT-IN POTENTIALS FOR Ge, Si, InP, AND GaAs pn JUNCTIONS A pn junction
diode has a concentration of 1016 acceptor atoms cm−3 on the p-side and a concentration of 1017
donor atoms cm−3 on the n-side. What will be the built-in potential for the semiconductor
materials Ge, Si, InP, and GaAs?
SOLUTION

The built-in potential is given by Equation 6.6, which requires the knowledge of the intrinsic
concentration for each semiconductor. From Chapter 5 we can tabulate the following at 300 K:
Table 6.1 Typical built-in voltages

Using

Semiconductor

Eg(eV)

ni(cm−3)

Vo(V)

Ge
Si
InP
GaAs

0.66
1.10
1.34
1.42

2.4 × 1013
1.0 × 1010
1.3 × 107
2.1 × 106

0.37
0.78
1.12
1.21

Vo = (

Nd Na
kT
ln
e ) ( n2i )

for Si with Nd = 1017cm−3 and Na = 1016 cm−3, kT∕e = 0.0259 V at 300 K, and ni = 1.0 ×
1010 cm−3, we obtain
Vo = (0.0259 V) ln[

(1.0 × 1010 ) 2 ]
(1017 ) (1016 )

= 0.775 V

The results for all four semiconductors are summarized in the last column of Table 6.1
in this example.
EXAMPLE 6.2

THE p+n JUNCTION Consider a p+n junction, which has a heavily doped p-side relative to

the n-side, that is, Na ≫ Nd. Since the amount of charge Q on both sides of the metallurgical
junction must be the same (so that the junction is overall neutral)
Q = eNaWp = eNdWn

it is clear that the depletion region essentially extends into the n-side. According to Equation 6.7,
when Nd ≪ Na, the width is
Wo = [

2εVo 1∕2
eNd ]

What is the depletion width for a pn junction Si diode that has been doped with 1018
acceptor atoms cm−3 on the p-side and 1016 donor atoms cm−3 on the n-side?
SOLUTION

To apply the above equation for Wo, we need the built-in potential, which is
Vo =

Nd Na
(1016 ) (1018 )
kT
ln
=
(0.0259
V)
ln
2
( e ) ( ni )
[ (1.0 × 1010 ) 2 ] = 0.835 V

6 .1

IDEAL pn JUNCTION

533

Then with Nd = 1016 cm−3, that is, 1022 m−3, Vo = 0.835 V, and εr = 11.9 in the equation
for Wo
Wo =

2εVo 1∕2
2(11.9) (8.85 × 10−12 ) (0.835) 1∕2
=
[ eNd ]
[
]
(1.6 × 10−19 ) (1022 )
= 3.32 × 10−7 m

or

0.33 μm

Nearly all of this region (99 percent of it) is on the n-side.

BUILT-IN VOLTAGE There is a rigorous derivation of the built-in voltage across a pn junction. Inasmuch as in equilibrium there is no net current through the pn junction, drift of holes
due to the built-in field E(x) must be just balanced by their diffusion due to the concentration
gradient dp∕dx. We can thus set the total electron and hole current densities (drift + diffusion)
through the depletion region to zero. Considering holes alone, from Equation 5.38,
Jhole (x) = ep(x)μhE(x) − eDh

dp
=0
dx

The electric field is defined by E = −dV∕dx, so substituting we find,
−epμh dV − eDh dp = 0

We can now use the Einstein relation Dh∕μh = kT∕e to get
−ep dV − kT dp = 0

We can integrate this equation. According to Figure 6.1, in the p-side, p = ppo, V = 0,
and in the n-side, p = pno, V = Vo, thus,
Vo

Pno

0

ppo

∫ dV + kTe ∫ dpp = 0
that is,
giving

Vo +

kT
[ln(pno ) − ln(ppo ) ] = 0
e
Vo =

ppo
kT
ln
e ( pno )

which is the same as Equation 6.5b and hence leads to Equation 6.6.

6.1.2 FORWARD BIAS: DIFFUSION CURRENT
Consider what happens when a battery is connected across a pn junction so that the
positive terminal of the battery is attached to the p-side and the negative terminal
to the n-side. Suppose that the applied voltage is V. It is apparent that the negative polarity of the supply will reduce the potential barrier Vo by V, as shown in
Figure 6.2a. The reason for this is that the bulk regions outside the depletion width
have high conductivities due to plenty of majority carriers in the bulk, in comparison
with the depletion region in which there are mainly immobile ions. Thus, the applied
voltage drops mostly across the depletion width W. Consequently, V directly opposes
Vo and the potential barrier against diffusion is reduced to (Vo − V ), as depicted in
Figure 6.2b. This has drastic consequences because the probability that a hole will

EXAMPLE 6.3

534

CHAPTER 6

∙

SEMICONDUCTOR DEVICES

Log(Concentration)

Eo – E

Neutral p-region

Neutral n-region
Minute increase

ppo

pn(0)
Excess electrons

npo

Electron
diffusion

Hole PE(x)

nno
Excess holes

np(0)

Hole
diffusion

M

pno

SCL

x
x

x'

eVo
e(Vo–V )

W
Wo

V
(a)

(b)

Figure 6.2 Forward-biased pn junction and the injection of minority carriers. (a) Carrier concentration profiles
across the device under forward bias. (b) The hole potential energy with and without an applied bias. W is the
width of the SCL with forward bias.

surmount this potential barrier and diffuse to the right now becomes proportional to
exp[−e(Vo − V )∕kT]. In other words, the applied voltage effectively reduces the
built-in potential and hence the built-in field, which acts against diffusion. Consequently many holes can now diffuse across the depletion region and enter the n-side.
This results in the injection of excess minority carriers, holes, into the n-region.
Similarly, excess electrons can now diffuse toward the p-side and enter this region
and thereby become injected minority carriers.
The hole concentration
pn(0) = pn(x′ = 0)

just outside the depletion region at x′ = 0 (x′ is measured from Wn) is due to the
excess of holes diffusing as a result of the reduction in the built-in potential barrier.
This concentration pn(0) is determined by the probability of surmounting the new
potential energy barrier e(Vo − V ),
pn (0) = ppo exp[ −

e(Vo − V)
]
kT

[6.8]

This follows directly from the Boltzmann equation, by virtue of the hole potential energy rising by e(Vo − V ) from x = −Wp to x = Wn, as indicated in Figure 6.2b,
and at the same time the hole concentration falling from ppo to pn(0). By dividing
Equation 6.8 by Equation 6.5b, we obtain the effect of the applied voltage directly,
which shows how the voltage V determines the amount of excess holes diffusing and
arriving at the n-region. Equation 6.8 divided by Equation 6.5b is
Law of the
junction

pn (0) = pno exp(

eV
kT )

[6.9]

6 .1

IDEAL pn JUNCTION

535

which is called the law of the junction. Equation 6.9 is an important equation that
we will use again in dealing with pn junction devices. It describes the effect of the
applied voltage V on the injected minority carrier concentration just outside the
depletion region pn(0). Obviously, with no applied voltage, V = 0 and pn(0) = pno,
which is exactly what we expect.
Injected holes diffuse in the n-region and eventually recombine with electrons
in this region as there are many electrons in the n-side. Those electrons lost by
recombination are readily replenished by the negative terminal of the battery connected to this side. The current due to holes diffusing in the n-region can be sustained
because more holes can be supplied by the p-region, which itself can be replenished
by the positive terminal of the battery.
Electrons are similarly injected from the n-side to the p-side. The electron concentration np(0) just outside the depletion region at x = −Wp is given by the equivalent
of Equation 6.9 for electrons, that is,
np (0) = npo exp(

eV
kT )

[6.10]

In the p-region, the injected electrons diffuse toward the positive terminal looking to be collected. As they diffuse they recombine with some of the many holes in
this region. Those holes lost by recombination can be readily replenished by the
positive terminal of the battery connected to this side. The current due to the diffusion of electrons in the p-side can be maintained by the supply of electrons from the
n-side, which itself can be replenished by the negative terminal of the battery. It is
apparent that an electric current can be maintained through a pn junction under
forward bias, and that the current flow, surprisingly, seems to be due to the diffusion
of minority carriers. There is, however, some drift of majority carriers as well.
If the lengths of the p- and n-regions are longer than the minority carrier diffusion lengths, then we will be justified to expect the hole concentration pn(x′) on the
n-side to fall exponentially toward the thermal equilibrium value pno, that is,
x′
Δpn (x′) = Δpn (0) exp(− )
Lh

[6.11]

where
Δpn(x′) = pn(x′) − pno

is the excess carrier distribution and Lh is the hole diffusion length, defined by
Lh = √Dhτh in which τh is the mean hole recombination lifetime (minority carrier
lifetime) in the n-region. We base Equation 6.11 on our experience with the minority
carrier injection in Chapter 5.3
The hole diffusion current density JD,hole is therefore
JD,hole = −eDh

dpn (x′)
dΔpn (x′)
= −eDh
dx′
dx′

3
This is simply the solution of the continuity equation in the absence of an electric field, which is discussed in
Chapter 5. Equation 6.11 is identical to Equation 5.48.

Law of the
junction

Excess
minority
carrier profile
Excess
minority
carrier
concentration

536

CHAPTER 6

∙

SEMICONDUCTOR DEVICES
J
p-region

SCL

n-region

J = Jelec + Jhole
Total current

Majority carrier
diffusion and drift
current

Figure 6.3 The total current
anywhere in the device is constant.
Just outside the depletion region, it
is due to the diffusion of minority
carriers.

Jhole
Minority carrier diffusion
current

Jelec

x
–Wp Wn

that is,
JD,hole = (

eDh
x′
Δpn (0) exp(− )
)
Lh
Lh

Although this equation shows that the hole diffusion current depends on location,
the total current at any location is the sum of hole and electron contributions, which
is independent of x, as indicated in Figure 6.3. The decrease in the minority carrier
diffusion current with x′ is made up by the increase in the current due to the drift
of the majority carriers, as schematically shown in Figure 6.3. The field in the neutral region is not totally zero but a small value, just sufficient to drift the huge
number of majority carriers there.
At x′ = 0, just outside the depletion region, the hole diffusion current is
JD,hole = (

eDh
Δpn (0)
Lh )

We can now use the law of the junction to substitute for Δpn(0) in terms of the
applied voltage V. Writing
Δpn (0) = pn (0) − pno = pno[ exp(
Hole
diffusion
current in
n-side

and substituting in JD,hole, we get
JD,hole = (

eDh pno
eV
exp
− 1]
Lh )[ ( kT )

Thermal equilibrium hole concentration pno is related to the donor concentration by
pno =

Hole
diffusion
current in
n-side

eV
− 1]
kT )

n2i
n2i
=
nno Nd

Thus,
JD,hole = (

eDhn2i
eV
exp
− 1]
LhNd )[ ( kT )

6 .1

IDEAL pn JUNCTION

537

There is a similar expression for the electron diffusion current density JD,elec in
the p-region. We will assume (quite reasonably) that the electron and hole currents
do not change across the depletion region because, in general, the width of this region
is narrow (reality is not quite like the schematic sketches in Figures 6.2 and 6.3).
The electron current at x = −Wp is the same as that at x = Wn. The total current
density is then simply given by JD,hole + JD,elec, that is,
J=(

eDe
eDh
eV
+
n2i exp
− 1]
Lh Nd Le Na ) [ ( kT )

or
J = Jso[ exp(

eV
− 1]
kT )

[6.12a]

This is the familiar diode equation with
eDh
eDe
Jso = [(
+(
n2i
)
Lh Nd
Le Na )]

[6.12b]

Ideal diode
(Shockley)
equation
Reverse
saturation
current

It is frequently called the Shockley equation. The constant Jso depends not only on
the doping, Nd and Na, but also on the material via ni, Dh, De, Lh, and Le. It is known
as the reverse saturation current density, as explained below. Writing
n2i = (Nc Nv )exp(−

kT )

eVg

Intrinsic
concentration

where Vg = Eg∕e is the bandgap energy expressed in volts, we can write Equation 6.12a as
J=(

eVg
eDe
eDh
eV
+
(N
N
)
exp
−
c
v
( kT )][ exp( kT ) − 1 ]
LhNd LeNa )[

that is,
J = J1 exp(−

kT )[

eVg

eV
exp( ) − 1 ]
kT

or
J = J1 exp[

e(V − Vg )
kT

]

for

eV
≫1
kT

[6.13]

where
J1 = (

eDh
eDe
+
(Nc Nv )
Lh Nd Le Na )

is a new constant.
The significance of Equation 6.13 is that it reflects the dependence of I–V characteristics on the bandgap (via Vg), as displayed in Figure 6.4 for the three important
semiconductors, Ge, Si, and GaAs. Notice that the voltage across the pn junction for

Diode current
and bandgap
energy

538

CHAPTER 6

∙

SEMICONDUCTOR DEVICES
Minority Carrier
Concentration

Current

Excess
electrons

Ge

Si

GaAs

Electrons

Eo–E
pn(0)

Excess
holes

np(0)

Holes

pno

npo

x
x'
W

ℓp

~0.1 mA
0

0.2 0.4 0.6 0.8 1.0

ℓn

Voltage
V

Figure 6.4 Schematic sketch of the I–V
characteristics of Ge, Si, and GaAs pn junctions.

Figure 6.5 Minority carrier injection and
diffusion in a short diode.

an appreciable current of say ∼0.1 mA is about 0.2 V for Ge, 0.6 V for Si, and
0.9 V for GaAs.
The diode equation, Equation 6.12a, was derived by assuming that the lengths
of the p and n regions outside the depletion region are long in comparison with the
diffusion lengths Lh and Le. Suppose that ℓp is the length of the p-side outside the
depletion region and ℓn is that of the n-side outside the depletion region. If ℓp and
ℓn are shorter than the diffusion lengths Le and Lh, respectively, then we have what
is called a short diode and consequently the minority carrier distribution profiles
fall almost linearly with distance from the depletion region, as depicted in Figure
6.5. This can be readily proved by solving the continuity equation, but an intuitive
explanation makes it clear. At x′ = 0, the minority carrier concentration is determined
by the law of the junction, whereas at the battery terminal there can be no excess
carriers as the battery will simply collect these. Since the length of the neutral region
is shorter than the diffusion length, there are practically no holes lost by recombination, and therefore the hole flow is expected to be uniform across ℓn. This can be so
only if the driving force for diffusion, the concentration gradient, is linear.
The excess minority carrier gradient is
dΔpn (x′)
[pn (0) − pno ]
=−
dx′
ℓn

The current density JD,hole due to the injection and diffusion of holes in the
n-region as a result of forward bias is
JD,hole = −eDh

dΔpn (x′)
[pn (0) − pno ]
= eDh
dx′
ℓn

We can now use the law of the junction
pn (0) = pno exp(

eV
kT )

6 .1

IDEAL pn JUNCTION

539

for pn(0) in the above equation and also obtain a similar equation for electrons diffusing in the p-region and then sum the two for the total current J,
J=(

eDe 2
eDh
eV
+
ni exp
− 1]
ℓnNd ℓpNa ) [ ( kT )

[6.14]

Short diode

It is clear that this expression is identical to that of a long diode, that is, Equations 6.12a and b, if in the latter we replace the diffusion lengths Lh and Le by the
lengths ℓn and ℓp of the n- and p-regions outside the SCL.

6.1.3

FORWARD BIAS: RECOMBINATION AND TOTAL CURRENT

So far we have assumed that, under a forward bias, the minority carriers diffusing
and recombining in the neutral regions are supplied by the external current. However,
some of the minority carriers will recombine in the depletion region. The external
current must therefore also supply the carriers lost in the recombination process in
the SCL. Consider for simplicity a symmetrical pn junction as in Figure 6.6a under
forward bias. At the metallurgical junction at the center C, the hole and electron
concentrations are pM and nM and are equal. We can find the SCL recombination
current by considering electrons recombining in the p-side in Wp and holes recombining in the n-side in Wn as shown by the shaded areas ABC and BCD, respectively,
in Figure 6.6b. Suppose that we can describe the average rate of hole recombination
in Wn by assigning holes a mean hole recombination time τh in this region. (Strictly
we should call this an effective recombination time4 as it represents an average over

Depletion region
Recombination

h+
p

Log (carrier concentration)
p-side
e−

Wp

Wn

SCL

ppo
Electrons

n

n-side

nM

C

nno

pM

Holes

np(0)
npo

pn(0)
A

B
Wp

D

pno

Wn
x
M

V

V
(a)

(b)

Figure 6.6 (a) Forward-biased pn junction and the injection of carriers and their recombination in SCL. (b) The
calculation of the rate of recombination in the depletion region for a symmetric pn junction involves finding the
two black and gray shades areas ABC and BCD.

4
The exact analysis involves what is known as Shockley-Read-Hall indirect recombination statistics, which is
discussed in more advanced textbooks. The use of effective lifetimes in the two depletion regions is equivalent
averaging recombination rates in Wp and Wn. Further, the treatment here applies to indirect recombination, that
is, through defects and impurities.

540

CHAPTER 6

∙

SEMICONDUCTOR DEVICES

the rates of recombination in Wn.) Similarly, the mean electron recombination time
in Wp is τe. The rate at which the electrons in ABC are recombining is the area ABC
(nearly all injected electrons) divided by τe. The electrons are replenished by the
diode current. Similarly, the rate at which holes in BCD are recombining is the area
BCD divided by τh. Thus, the recombination current density is
Jrecom =

eABC eBCD
+
τe
τh

We can evaluate the areas ABC and BCD by taking them as triangles,
ABC ≈ 12WpnM , etc., so that
Jrecom ≈

e12Wp nM e12Wn pM
+
τe
τh

Under steady-state and equilibrium conditions, assuming a nondegenerate semiconductor, we can use Boltzmann statistics to relate these concentrations to the
potential energy. At A, the potential is zero and at M it is 12e(Vo − V), so
pM
e(Vo − V)
= exp[ −
ppo
2kT ]

There is a similar equation for nM∕nno. Further as the pn junction is symmetric
pM = nM. Since Vo depends on dopant concentrations and ni as in Equation 6.6 and
further ppo = Na and nno = Nd, we can simplify the above equation to
pM = ni exp(

eV
2kT )

This means that the recombination current for V > kT∕e is given by
Recombination current

Jrecom =

eni Wp Wn
eV
+
exp(
(
)
τh
2 τe
2kT )

[6.15]

From a better quantitative analysis, the expression for the recombination current
can be shown to be5
Jrecom = Jro[ exp(

Recombination current

Total diode
current =
diffusion +
recombination

eV
− 1]
2kT )

[6.16]

where Jro is the preexponential constant in Equation 6.15.
Equation 6.15 is the current that supplies the carriers that recombine in the
depletion region. The total current into the diode will supply carriers for minority
carrier diffusion in the neutral regions and recombination in the space charge layer,
so it will be the sum of Equations 6.12a and 6.15. For V > kT∕e,
J = Jso exp(

5

This is generally proved in advanced texts.

eV
eV
+ Jro exp(
)
kT
2kT )

6 .1

IDEAL pn JUNCTION

541

10 A

Current (A)

100 mA

Series
resistance
limitation

η=1
Ge

1 mA

Minority carrier
diffusion

10 μA

Si

100 nA
η=2

η=1

η=1

GaAs
η=2
Recombination
current

1 nA
0

0.2

0.4

0.6
0.8
Voltage (V)

1.0

1.2

Figure 6.7 Schematic sketch of typical I–V
characteristics of Ge, Si, and GaAs pn junctions
as log(I) versus V.
The slope indicates e∕(ηkT).

This expression is often lumped into a single exponential as
J = Jo exp(

eV
ηkT )

[6.17]

where Jo is a new constant and η is an ideality factor, which is 1 when the current is
due to minority carrier diffusion in the neutral regions and 2 when it is due to recombination in the space charge layer. Figure 6.7 shows typical expected I–V characteristics of pn junction Ge, Si, and GaAs diodes. At the highest currents, invariably, the
bulk resistances of the neutral regions limit the current (why?). For Ge diodes, typically
η = 1 and the overall I–V characteristics are due to minority carrier diffusion. In the
case of both Si and GaAs, η is 2 over a wide current range but, at higher currents, it
changes to 1. The current is initially controlled by recombination in the space charge
layer but at high at sufficiently high voltages, it is due to by minority carrier diffusion
in the neutral regions, indicating that both processes play an important role. In the case
of heavily doped Si diodes, heavy doping leads to short minority carrier recombination
times and the current is controlled by recombination in the space charge layer so that
the η = 2 region extends all the way to the onset of bulk resistance limitation.

6.1.4 REVERSE BIAS
When a pn junction is reverse biased, as shown in Figure 6.8a, the applied voltage,
as before, drops mainly across the depletion region, that is, the space charge layer
(SCL), which becomes wider. The negative terminal will attract the holes in the
p-side to move away from the SCL, which results in more exposed negative acceptor ions and thus a wider SCL. Similarly, the positive terminal will attract electrons
away from the SCL, which exposes more positively charged donors. The depletion
width on the n-side also widens. The movement of electrons in the n-region toward
the positive battery terminal cannot be sustained because there is no electron supply
to this n-side. The p-side cannot supply electrons to the n-side because it has almost
none. However, there is a small reverse current due to two causes.

The diode
equation for
V > kT∕e

CHAPTER 6

∙

SEMICONDUCTOR DEVICES

Minority carrier
concentration
Neutral p-region

Eo + E

Neutral n-region

Hole PE(x)

542

Thermally
generated
EHP

Holes

Electrons

npo

M

e(Vo + Vr)
eVo

pno
x

Wo
W

Wo
Diffusion
Drift

x

W(V = –Vr)

Vr
(a)

(b)

Figure 6.8 Reverse-biased pn junction. (a) Minority carrier profiles and the origin of the
reverse current. (b) Hole PE across the junction under reverse bias.

The applied voltage increases the built-in potential barrier, as depicted in Figure
6.8b. The electric field in the SCL is larger than the built-in internal field Eo. The
small number of holes on the n-side near the SCL become extracted and swept by
the field across the SCL over to the p-side. This small current can be maintained by
the diffusion of holes from the n-side bulk to the SCL boundary.
Assume that the reverse bias Vr > kT∕e = 25 mV. The hole concentration pn(0)
just outside the SCL is nearly zero by the law of the junction, Equation 6.9, whereas
the hole concentration in the bulk (or near the negative terminal) is the equilibrium
concentration pno, which is small. There is therefore a small concentration gradient
and hence a small hole diffusion current toward the SCL as shown in Figure 6.8a.
Similarly, there is a small electron diffusion current from bulk p-side to the SCL.
Within the SCL, these carriers are drifted by the field. This minority carrier diffusion
current is essentially the Shockley model. The reverse current is given by Equation
6.12a with a negative voltage which leads to a diode current density of −Jso called
the reverse saturation current density. The value of Jso depends only on the material via ni, μh, μe, dopant concentrations, but not on the voltage (Vr > kT∕e). Furthermore, as Jso depends on n2i , it is strongly temperature dependent. In some books it
is stated that the causes of reverse current are the thermal generation of minority
carriers in the neutral region within a diffusion length to the SCL, the diffusion of
these carriers to the SCL, and their subsequent drift through the SCL. This description,
in essence, is identical to the Shockley model we just described.
The thermal generation of electron–hole pairs (EHPs) in the SCL, as shown in
Figure 6.8a, can also contribute to the observed reverse current since the internal
field in this layer will separate the electron and hole and drift them toward the neutral regions. This drift will result in an external current in addition to the reverse
current due to the diffusion of minority carriers. The theoretical evaluation of SCL
generation current involves an in-depth knowledge of the charge carrier generation

6 .1

1 mA

I = Io[exp(eV/ηkT ) – 1]

I

IDEAL pn JUNCTION
323 K

Ge diode, V = –5 V

V
Shockley equation
Space charge layer
generation

Reverse current

1 μA
mA

nA

543

Slope = 0.63 eV

1 nA
238 K

Slope = 0.33 eV

1 pA

1 fA
2

(a)

3

4

6
5
7
1000/T (1/K)

8

9

(b)

Figure 6.9 (a) Forward and reverse I–V characteristics of a pn junction (the positive and negative current axes
have different scales and hence the discontinuity at the origin). (b) Reverse diode current in a Ge pn junction as a
function of temperature in a ln(Irev) versus 1∕T plot. Above 238 K, Irev is controlled by n2i , and below 238 K, it is
controlled by ni. The vertical axis is a logarithmic scale with actual current values.
SOURCE: (b) Data extracted from Scansen, D., and Kasap, S.O., Canadian Journal of Physics, 70, 1070, 1992.

processes via recombination centers, which is discussed in advanced texts. Suppose
that τg is the mean time to generate an EHP by virtue of the thermal vibrations of
the lattice; τg is also called the mean thermal generation time. Given τg, the rate
of thermal generation per unit volume must be ni∕τg because it takes on average τg
