Repository: dhruvvenkat/2A-assistants

trying out this new method of studying!

File: courses/ece109-materials/text/ECE 109 Electronic Materials & Devices Principles of 4th Ed.txt (part 36 of 63)
Questions and Problems 847
Chapter 9
Optical Properties of Materials
seconds to create ni number of EHPs per unit volume. Furthermore, since WA, where
A is the cross-sectional area, is the volume of the depletion region, the rate of EHP,
or charge carrier, generation is (AWni)∕τg. Both holes and electrons drift in the SCL
each contributing equally to the current. The observed current density must be
e(Wni)∕τg. Therefore, the reverse current density component due to thermal generation of EHPs within the SCL should be given by
Jgen =

eWni
τg

[6.18]

EHP thermal
generation in
SCL

The reverse bias widens the width W of the depletion layer and hence increases
Jgen. The total reverse current density Jrev is the sum of the diffusion and generation
components,
Jrev = (

eDh
eDe
eWni
+
n2i +
)
τg
Lh Nd Le Na

[6.19]

which is shown schematically in Figure 6.9a. The thermal generation component Jgen
in Equation 6.18 increases with reverse bias Vr because the SCL width W increases
with Vr. (See Figure 6.8b.)

Total reverse
current

544

CHAPTER 6

∙

SEMICONDUCTOR DEVICES

The terms in the reverse current in Equation 6.19 are predominantly controlled
by n2i and ni. Their relative importance depends not only on the semiconductor
properties but also on the temperature since ni ∝ exp(−Eg∕2kT ). Figure 6.9b shows
the reverse current Irev in dark in a Ge pn junction (a photodiode) plotted as ln(Irev)
versus 1∕T to highlight the two different processes in Equation 6.19. The measurements in Figure 6.9b show that above 238 K, Irev is controlled by n2i because the
slope of ln(Irev) versus 1∕T yields an Eg of approximately 0.63 eV, close to the
expected Eg of about 0.66 eV in Ge. Below 238 K, Irev is controlled by ni because
the slope of ln (Irev) versus 1∕T is equivalent to Eg∕2 of approximately 0.33 eV. In
this range, the reverse current is due to EHP generation in the SCL via defects and
impurities (recombination centers).

EXAMPLE 6.4

An abrupt Si p+n junction diode has a crosssectional area of 1 mm , an acceptor concentration of 5 × 1018 boron atoms cm−3 on the
p-side, and a donor concentration of 1016 arsenic atoms cm−3 on the n-side. The lifetime of
holes in the n-region is 420 ns, whereas that of electrons in the p-region is 5 ns due to a
greater concentration of impurities (recombination centers) on that side. Mean thermal generation lifetime (τg) is about 1 μs. The lengths of the p- and n-regions are 5 and 100 microns,
respectively.
FORWARD- AND REVERSE-BIASED Si DIODE
2

a.
b.
c.
d.

e.

Calculate the minority diffusion lengths and determine what type of a diode this is.
What is the built-in potential across the junction?
What is the current when there is a forward bias of 0.6 V across the diode at 27 °C?
Assume that the current is by minority carrier diffusion.
Estimate the forward current at 100 °C when the voltage across the diode remains at
0.6 V. Assume that the temperature dependence of ni dominates over those of D, L,
and μ.
What is the reverse current when the diode is reverse biased by a voltage Vr = 5 V?

SOLUTION

The general expression for the diffusion length is L = √Dτ where D is the diffusion coefficient and τ is the carrier lifetime. D is related to the carrier mobility μ via the Einstein
relationship D∕μ = kT∕e. We therefore need to know μ to calculate D and hence L. Electrons
diffuse in the p-region and holes in the n-region, so we need μe in the presence of Na acceptors and μh in the presence of Nd donors. From the drift mobility, μ versus dopant concentration in Figure 5.19, we have the following:
With

Na = 5 × 1018 cm−3

μe ≈ 150 cm2 V−1 s−1

With

Nd = 1016 cm−3

μh ≈ 430 cm2 V−1 s−1

Thus, with kT∕e = 0.2585 V at 300 K, we have
De =

kTμe
≈ (0.02585 V) (150 cm2 V−1 s−1 ) = 3.88 cm2 s−1
e

Dh =

kTμh
≈ (0.02585 V) (430 cm2 V−1 s−1 ) = 11.12 cm2 s−1
e

6 .1

IDEAL pn JUNCTION

Diffusion lengths are
Le = √Deτe = √ [ (3.88 cm2 s−1 ) (5 × 10−9 s) ]
= 1.39 × 10−4 cm

or

1.39 μm < 5 μm

2 −1

Lh = √Dhτh = √ [ (11.12 cm s ) (420 × 10−9 s) ]
= 21.6 × 10−4 cm

or

21.6 μm < 100 μm

We therefore have a long diode. The built-in potential is
Vo = (

Nd Na
(1016 × 5 × 1018 )
kT
ln
=
(0.02585
V)
ln
[ (1.0 × 1010 ) 2 ] = 0.875 V
e ) ( n2i )

To calculate the forward current when V = 0.6 V, we need to evaluate both the diffusion
and recombination components to the current. It is likely that the diffusion component will
exceed the recombination component at this forward bias (this can be easily verified). Assuming
that the forward current is due to minority carrier diffusion in neutral regions,
I = Iso[ exp(

eV
eV
− 1 ] ≈ Iso exp( )
)
kT
kT

for V ≫

kT
e

(= 0.02585 V)

where
Iso = A Jso = Aen2i [(

Dh
De
Aen2i Dh
+
≈
Lh Nd ) ( Le Na )]
Lh Nd

as Na ≫ Nd. In other words, the current is mainly due to the diffusion of holes in the n-region.
Thus,
Iso =

(0.01 cm2 ) (1.602 × 10−19 C) (1.0 × 1010 cm−3 ) 2 (11.12 cm2 s−1 )
(21.6 × 10−4 cm) (1016 cm−3 )

= 8.24 × 10

−14

A

or

0.082 pA

Then the diode current is
I ≈ Iso exp(

(0.6 V)
eV
= (8.24 × 10−14 A) exp[
kT )
(0.0259 V) ]
= 0.99 × 10−3 A

or

1.0 mA

We note that when a forward bias of 0.6 V is applied, the built-in potential is reduced
from 0.875 V to 0.275 V, which encourages minority carrier injection, that is, diffusion of
holes from p- to n-side and electrons from n- to p-side. To find the current at 100 °C, first
we assume that Iso ∝ n2i. Then at T = 273 + 100 = 373 K, ni ≈ 1.0 × 1012 cm−3 (approximately from ni versus 1∕T graph in Figure 5.16), so
Iso (373 K) ≈ Iso (300 K) [

ni (373 K) 2
ni (300 K) ]

≈ (8.24 × 10−14 ) (

1.0 × 1012 2
= 8.24 × 10−10 A
1.0 × 1010 )

or

0.824 nA

At 100 °C, the forward current with 0.6 V across the diode is
I = Iso exp(

(0.6 V) (300 K)
eV
= (8.24 × 10−10 A) exp[
= 0.10 A
kT )
(0.02585 V) (373 K) ]

545

546

CHAPTER 6

∙

SEMICONDUCTOR DEVICES

When a reverse bias of Vr is applied, the potential difference across the depletion region
becomes Vo + Vr and the width W of the depletion region is
W=[

2ε(Vo + Vr ) 1∕2
2(11.9) (8.85 × 10−12 ) (0.875 + 5) 1∕2
=
]
[
]
eNd
(1.6 × 10−19 ) (1022 )
= 0.88 × 10−6 m

or

0.88 μm

The thermal generation current with Vr = 5 V is
Igen =

eAWni (1.602 × 10−19 C) (0.01 cm2 ) (0.88 × 10−4 cm) (1.0 × 1010 cm−3 )
=
τg
(10−6 s)
= 1.41 × 10−9 A

or

1.4 nA

This thermal generation current is much greater than the reverse saturation current
Iso (= 0.0842 pA). The reverse current is therefore dominated by Igen and it is 1.4 nA.
EXAMPLE 6.5

Minority
carrier
lifetime in
direct
recombination
Minority
carrier
lifetime in
direct and
indirect
recombination

A DIRECT BANDGAP pn JUNCTION In direct bandgap semiconductors, an electron and a
hole can recombine directly, without needing a recombination center. Such a direct recombination leads to photon emission and is the basis of LEDs as discussed later in this chapter.
Consider holes injected into the n-side of a pn junction from a direct bandgap semiconductor
such as GaAs. Assume weak injection so that the excess hole concentration Δpn is much less
than the equilibrium majority carrier concentration nno. If τ′h is the mean lifetime due direct
recombination, then the probability per unit time 1∕τ′h that a hole directly recombines with
an electron depends on the concentration of electrons nno in the n-side, that is
τ′h =

1
Bnno

[6.20]

where B is a constant called the direct recombination coefficient. In addition, there will
also be indirect recombination, which depends on the concentration of impurities and defects.
Suppose that 1∕τ″h is the probability per unit time for indirect recombination, then the overall
probability of recombination per unit time 1∕τh will be
1
1
1
1
=
+
= Bnn +
τh τ′h τ″h
τ″h

[6.21]

where τh is the effective lifetime. The quantities τ′h and τ″h are known as hole radiative and nonradiative lifetimes and are often written as τr and τnr. We can use the above expression for the
recombination of injected carriers in the neutral regions as well as the depletion region.6 Within
the depletion region, nn will be small and the hole lifetime will be due to indirect recombination.
Similar arguments can be applied to electrons on the p-side with similar expressions.
Consider a symmetrical GaAs pn junction in which the p-side doping Na is equal to the n-side
doping Nd and both are 1017 cm−3. The direct recombination coefficient B ≈ 2 × 10−16 m3 s−1,
cross sectional area A = 1 mm2. The indirect recombination lifetime is roughly 200 ns. At these
doping levels and at 300 K, the electron and hole drift mobilities are roughly μe ≈ 4500 cm2
V−1 s−1 in the p-side and μh ≈ 270 cm2 V−1 s−1 in the n-side. From the Einstein relation
(D = μkT∕e), the corresponding diffusion coefficients are Dh = 6.98 × 10−4 m2 s−1 and
De = 1.16 × 10−2 m2 s−1. Calculate the diffusion and recombination currents for this GaAs
pn junction when the forward bias is 0.8 V and 1.0 V. What is your conclusion?
6

There is also another recombination mechanism called Auger recombination, which occurs at high carrier
concentrations, but this is ignored in this introductory treatment.

6 .1

IDEAL pn JUNCTION

SOLUTION

We can calculate the direct recombination lifetimes τ′e and τ′h for electrons and holes recombining in the neutral p- and n-regions, respectively. In the n-side nn = nno = Nd = 1017 cm−3,
and since this is a symmetric device
τ′e = τ′h =

1
1
1
=
=
= 50.0 ns
Bnno BNd (2.0 × 10−16 m3 s−1 ) (1 × 1023 m−3 )

The effective lifetime τh is given by Equation 6.21
1
1
1
1
1
+
=
+
=
τh τ′h τ″h 50 × 10−9 200 × 10−9

which gives τh = τe = 40 ns.
To find the Shockley current in Equation 6.12a we need the diffusion lengths,
Lh = (Dhτh)1∕2 = [6.98 × 10−4 m2 s−1)(40.0 × 10−9 s)]1∕2 = 5.28 × 10−6 m,

and
Le = (Deτe)1∕2 = [(1.16 × 10−2 m2 s−1)(40.0 × 10−9 s)]1∕2 = 2.16 × 10−5 m.

Notice that the electrons diffuse much further in the p-side due to their higher mobility.
From Table 5.1, ni = 2.1 × 1012 m−3, so that reverse saturation current due to diffusion in
the neutral regions is
Iso = A(

De
Dh
+
en2i
Lh Nd Le Na )

= (1 × 10−6 )

6.98 × 10−4
1.16 × 10−2
−19
12 2
+
[ (5.28 × 10−6 ) (1023 ) (2.16 × 10−5 ) (1023 ) ] (1.602 × 10 ) (2.1 × 10 )

≈ 4.7 × 10−21 A

Thus, the forward diffusion current is
Idiff = Iso exp(

eV
kT )

= (4.7 × 10−21 A) exp[

0.80 V
= 1.3 × 10−7 A
0.02585 V ]

or

0.13 μA

To calculate recombination component of the current, we need to know the SCL width
W and the mean electron and hole recombination times in the depletion region.
The built-in voltage Vo is
Vo =

Na Nd
kT
10231023
= 1.27 V
ln( 2 ) = (0.02585) ln[
e
ni
(2.1 × 1012 ) 2 ]

Depletion region width W is
W=[
=[

2ε(Na + Nd ) (Vo − V) 1∕2
]
eNaNd

2(13) (8.85 × 10−12 F m−1 ) (1023 + 1023 m−3 ) (1.27 − 0.80 V) 1∕2
]
(1.602 × 10−19 C) (1023 m−3 ) (1023 m−3 )

= 1.16 × 10−7 m,

or

0.116 μm.

547

548

CHAPTER 6

∙

SEMICONDUCTOR DEVICES

In the depletion region both electron and hole concentrations are much less than nno and
pno respectively, which means that the direct recombination rate will be small. Put differently,
in the depletion region Bnn and Bpp are both small and, as first order, we can ignore radiative
recombination. Thus, τh = τe ≈ 200 ns.
As this is a symmetric diode, Wp = Wn = (1∕2)W. The preexponential Iro is
Iro =
=

Aeni W
Aeni Wp Wn
+
=
]
[
τe
τh
2
2 ( τh )

(10−6 ) (1.602 × 10−19 ) (2.1 × 1012 ) 1.16 × 10−7
−14
( 200 × 10−9 ) ≈ 9.8 × 10 A
2

so that at V = 0.8 V,
Irecom ≈ Iro exp(

eV
2kT )

≈ (9.8 × 10−14 A) exp[

0.8 V
= 5.1 × 10−7 A
2(0.02585 V) ]

or

0.51 μA

The recombination current is more than the diffusion current. If we repeat the calculation
for a voltage of 1.0 V across the device, we would find Idiff = 0.30 mA and Irecom = 0.025 mA,
where Idiff dominates the current. Thus, as the voltage increases across a GaAs pn junction,
the ideality factor η is initially 2 but then becomes 1 as shown in Figure 6.7. It is apparent
that the I–V characteristics depend very much on the relative values of the radiative and
nonradiative lifetimes.

6.2

pn JUNCTION BAND DIAGRAM

6.2.1 OPEN CIRCUIT
Figure 6.10a shows the energy band diagrams for a p-type and an n-type semiconductor of the same material (same Eg) when the semiconductors are isolated from
each other. In the p-type material the Fermi level EFp is Φp below the vacuum level
and is close to Ev. In the n-type material the Fermi level EFn is Φn below the vacuum
level and is close to Ec. The separation Ec − EFn determines the electron concentration nno in the n-type and EFp − Ev determines the hole concentration ppo, in the
p-type semiconductor under thermal equilibrium conditions.
An important property of the Fermi energy EF is that in a system in equilibrium,
the Fermi level must be spatially continuous. A difference in Fermi levels ΔEF is
equivalent to electrical work eV, which is either done on the system or extracted
from the system. When the two semiconductors are brought together, as in Figure
6.10b, the Fermi level must be uniform through the two materials and the junction
at M, which marks the position of the metallurgical junction. Far away from M, in
the bulk of the n-type semiconductor, we should still have an n-type semiconductor
and Ec − EFn should be the same as before. Similarly, EFp − Ev far away from M
inside the p-type material should also be the same as before. These features are
sketched in Figure 6.10b keeping EFp and EFn the same through the whole system
and, of course, keeping the bandgap Ec − Ev the same. Clearly, to draw the energy

6.2

p-type semiconductor

pn JUNCTION BAND DIAGRAM

n-type semiconductor
Eo

p
CB

CB

Ec

Φn

n

M
eVo = Φp – Φn

Φp
Ec

Ec

EFn

Eg

EFp

Ev

549

Ev
VB

VB

Ev

EFp
Donors in SCL
Acceptors in SCL

M
Bulk

(a)

Ec
EFn

SCL (Wo)

Ev
Bulk

(b)

Figure 6.10 (a) Two isolated p- and n-type semiconductors (same material). (b) A pn junction band diagram when the
two semiconductors are in contact. The Fermi level must be uniform in equilibrium. The metallurgical junction is at M.
The region around M contains the space charge layer (SCL). On the n-side of M, SCL has the exposed positively
charged donors, whereas on the p-side it has the exposed negatively charged acceptors.

band diagram, we have to bend the bands Ec and Ev around the junction at M because
Ec on the n-side is close to EFn whereas on the p-side it is far away from EFp. How
do bands bend and what does it mean?
As soon as the two semiconductors are brought together to form the junction,
electrons diffuse from the n-side to the p-side and as they do so they deplete the
n-side near the junction. Thus Ec must move away from EFn toward M, which is
exactly what is sketched in Figure 6.10b. Holes diffuse from the p-side to the n-side
and the loss of holes in the p-type material near the junction means that Ev moves
away from EFp toward M, which is also in the figure.
Furthermore, as electrons and holes diffuse toward each other, most of them
recombine and disappear around M, which leads to the formation of a depletion
region or the space charge layer, as we saw in Figure 6.1. The electrostatic
potential energy (PE) of the electron decreases from 0 inside the p-region to −eVo
inside the n-region, as shown in Figure 6.1g. The total energy of the electron
must therefore decrease going from the p- to the n-region by an amount eVo. In
other words, the electron in the n-side at Ec must overcome a PE barrier to go
over to Ec in the p-side. This PE barrier is eVo, where Vo is the built-in potential
that we evaluated in Section 6.1. Band bending around M therefore accounts not
only for the variation of electron and hole concentrations in this region but also
for the effect of the built-in potential (and hence the built-in field as the two are
related).
In Figure 6.10b we have also schematically sketched in the positive donor (at
Ed) and the negative acceptor (at Ea) charges in the SCL around M to emphasize
that there are exposed charges near M. These charges are, of course, immobile and,
generally, they are not shown in band diagrams. It should be noted that in the SCL
region, marked as Wo, the Fermi level is close to neither Ec nor Ev, compared with
the bulk semiconductor regions. This means that both n and p in this zone are much
less than their bulk (majority carrier) values nno and ppo. The metallurgical junction

550

CHAPTER 6

∙

SEMICONDUCTOR DEVICES

zone has been depleted of carriers compared with the bulk. Any applied voltage must
therefore drop across the SCL.

6.2.2 FORWARD AND REVERSE BIAS
The energy band diagram of the pn junction under open circuit conditions is shown
in Figure 6.11a. There is no net current, so the diffusion current of electrons from
the n- to p-side is balanced by the electron drift current from the p- to n-side driven
by the built-in field Eo. Similar arguments apply to holes. The probability that an
electron diffuses from Ec in the n-side to Ec in the p-side determines the diffusion

(a)

Eo
p
Ec

M

(b)

Eo – E

n
Ec
eVo
Ec
EFn

EFp
Ev

eV

EFp
Ev

Ec
EFn

e(Vo – V)

Ev
p

n

Ev

p

n

I
V
Eo + E

Eo + E

(c)

Ec

(d)

Ec
e(Vo+Vr)

EFp
Ev

Ec
EFn

EFp
Ev

e(Vo + Vr)

Thermal
generation

Ec
EFn

Ev
p

n

Vr

Ev
p

n

Vr

I = Very Small

Figure 6.11 Energy band diagrams for a pn junction: (a) open circuit, (b) forward bias, (c) reverse bias
conditions, (d) thermal generation of EHP in the depletion region results in a small reverse current.

6.2

pn JUNCTION BAND DIAGRAM

current density Jdiff. The probability of overcoming the PE barrier is proportional to
exp(−eVo∕kT ). Therefore, under zero bias,
Jdiff (0) = B exp(−

eVo
kT )

Jnet(0) = Jdiff (0) + Jdrift(0) = 0

[6.22]
[6.23]

where B is a proportionality constant and Jdrift(0) is the current due to the drift of
electrons by Eo. Clearly Jdrift(0) = −Jdiff (0); that is, drift is in the opposite direction
to diffusion.
When the pn junction is forward biased, the majority of the applied voltage
drops across the depletion region, so the applied voltage is in opposition to the
built-in potential Vo. Figure 6.11b shows the effect of forward bias, which is to
reduce the PE barrier from eVo to e(Vo − V ). The electrons at Ec in the n-side can
now readily overcome the PE barrier and diffuse to the p-side. The diffusing electrons from the n-side can be replenished easily by the negative terminal of the
battery connected to this side. Similarly holes can now diffuse from the p- to n-side.
The positive terminal of the battery can replenish those holes diffusing away from
the p-side. There is therefore a current flow through the junction and around
the circuit.
The probability that an electron at Ec in the n-side overcomes the new PE barrier and diffuses to Ec in the p-side is now proportional to exp[−e(Vo − V )∕kT]. The
latter increases enormously even for small forward voltages. The new diffusion current due to electrons diffusing from the n- to p-side is
Jdiff (V) = B exp[ −

e(Vo − V)
]
kT

There is still a drift current due to electrons being drifted by the new field
Eo − E (E is the applied field) in the SCL. This drift current now has the value
Jdrift(V). The net current is the diode current under forward bias
J = Jdiff(V) + Jdrift(V)

Jdrift(V ) is difficult to evaluate. As a first approximation we can assume that
although Eo has decreased to Eo − E, there is, however, an increase in the electron
concentration in the SCL due to diffusion so that we can approximately take Jdrift(V )
to remain the same as Jdrift(0). Thus,
J ≈ Jdiff (V) + Jdrift (0) = B exp[ −

e(Vo − V)
eVo
] − B exp(− kT )
kT

Factoring leads to
J ≈ B exp(−

eVo
eV
exp( ) − 1 ]
)[
kT
kT

We should also add to this the hole contribution, which has a similar form with
a different constant B. The diode current–voltage relationship then becomes the

551

552

CHAPTER 6

∙

SEMICONDUCTOR DEVICES

familiar diode equation,
pn Junction
I–V
characteristics

EXAMPLE 6.6

J = Jo[ exp(

eV
− 1]
kT )

[6.24]

where Jo is a temperature-dependent constant.7
When a reverse bias, V = −Vr, is applied to the pn junction, the voltage again
drops across the SCL. In this case, however, Vr adds to the built-in potential Vo, so
the PE barrier becomes e(Vo + Vr), as shown in Figure 6.11c. The field in the SCL
at M increases to Eo + E, where E is the applied field.
The diffusion current due to electrons diffusing from Ec in the n-side to Ec in
the p-side is now almost negligible because it is proportional to exp[−e(Vo + Vr)∕kT],
which rapidly becomes very small with Vr. There is, however, a small reverse current arising from the drift component. When an EHP is thermally generated in the
SCL, as shown in Figure 6.11d, the field here separates the pair. The electron falls
down the PE hill, down to Ec, in the n-side to be collected by the battery. Similarly
the hole falls down its own PE hill (energy increases downward for holes) to make
it to the p-side. The process of falling down a PE hill is the same process as being
driven by a field, in this case by Eo + E. Under reverse bias conditions, there is
therefore a small reverse current that depends on the rate of thermal generation of
EHPs in the SCL. An electron in the p-side that is thermally generated within
a diffusion length Le to the SCL can diffuse to the SCL and consequently can
become drifted by the field, that is, roll down the PE hill in Figure 6.11d. Such
minority carrier thermal generation in neutral regions can also give rise to a small
reverse current.
THE BUILT-IN VOLTAGE Vo FROM THE ENERGY BAND DIAGRAM The energy band treatment allows a simple way to calculate Vo. When the junction is formed in Figure 6.10 from
a to b, EFp and EFn must shift and line up. Using the energy band diagrams in this figure and
semiconductor equations for n and p, derive an expression for the built-in voltage Vo in terms
of the material and doping properties Nd, Na, and ni.
SOLUTION

The shift in EFp and EFn to line up is clearly Φp − Φn, the work function difference. Thus
the PE barrier eVo is Φp − Φn. From Figure 6.10, we have
eVo = Φp − Φn = (Ec − EFp) − (Ec − EFn)

But on the p- and n-sides, the electron concentrations in thermal equilibrium are
given by

7

npo = Nc exp[ −

(Ec − EFp )

nno = Nc exp[ −

(Ec − EFn )
]
kT

kT

]

The derivation is similar to that for the Schottky diode, but there are more assumptions here.

6.3

DEPLETION LAYER CAPACITANCE OF THE pn JUNCTION

553

From these equations, we can now substitute for (Ec − EFp) and (Ec − EFn) in the expression for eVo. The Nc cancel and we obtain
eVo = kT ln(

nno
npo )

Since npo = n2i ∕Na and nno = Nd, we readily obtain the built-in potential Vo,
Vo = (

6.3

(NaNd )
kT
ln
e ) [ ni2 ]

Built-in
voltage

DEPLETION LAYER CAPACITANCE
OF THE pn JUNCTION

It is apparent that the depletion region of a pn junction has positive and negative
charges separated over a distance W similar to a parallel plate capacitor. The stored
charge in the depletion region, however, unlike the case of a parallel plate capacitor,
does not depend linearly on the voltage. It is useful to define an incremental capacitance
that relates the incremental charge stored to an incremental voltage change across
the pn junction.
With an applied voltage V, the width of the depletion region is given by Equation 6.7
2ε(Na + Nd )(Vo − V) 1∕2
W=
[6.25]
[
]
eNa Nd
where, for forward bias, V is positive, which reduces Vo, and, for reverse bias, V is
negative, so Vo is increased. We are interested in obtaining the capacitance of the
depletion region under dynamic conditions, that is, when V is a function of time.
When the applied voltage V changes by dV, to V + dV, then W also changes via
Equation 6.25, and as a result, the amount of charge in the depletion region becomes
Q + dQ, as shown in Figure 6.12a for the reverse bias case, that is, V = −Vr and
dV = −dVr. The depletion layer capacitance Cdep is defined by

∣ ∣

dQ
Cdep =
dV

[6.26]

where the amount of charge (on any one side of the depletion layer) is

Depletion
region width

Definition of
depletion
layer
capacitance

∣Q∣ = eNdWn A = eNaWp A

and W = Wn + Wp. We can therefore substitute for W in Equation 6.25 in terms of
Q and then differentiate it to obtain dQ∕dV. The final result for the depletion capacitance is
eε(Na Nd ) 1∕2
εA
A
Cdep =
=
[6.27]
W
(Vo − V) 1∕2 [ 2(Na + Nd ) ]
We should note that Cdep is given by the same expression as that for the parallel
plate capacitor, εA∕W, but with W being voltage dependent by virtue of Equation
6.25. The Cdep versus V behavior is sketched in Figure 6.12b. Notice that Cdep decreases

Depletion
Capacitance

554

CHAPTER 6

Net space
charge density

M

eNd

∙

SEMICONDUCTOR DEVICES

Diode voltage = –Vr
dQ = incremental charge

Cdep

Diode voltage = –(Vr + dVr)
(10–103) pF/mm2

x
Space charge region

Reverse Forward

–eNa

0

Vo

Diode
voltage

M
(a)

(b)

Figure 6.12 The depletion region behaves like a capacitor. (a) The charge in the depletion region depends on the
applied voltage just as in a capacitor. A reverse bias example is shown. (b) The incremental capacitance of the depletion
region increases with forward bias and decreases with reverse bias. Its value is typically in the range of picofarads per
mm2 of device area.

with increasing reverse bias, which is expected since the separation of the charges
increases via W ∝ (Vo + Vr)1∕2. The capacitance Cdep is present under both forward
and reverse bias conditions.
The simple parallel plate capacitance expression Cdep = εA∕W in Equation 6.27
was derived for an abrupt junction in which both the p and n-sides have uniform
acceptor and donor concentration. It may seem unusual but it turns out that Cdep =
εA∕W is generally valid whatever the dopant concentration profiles are. Consider a
one-sided pn junction in which the p-side is much more heavily doped, denoted as
p+, than the n-side as shown in Figure 6.13a. The depletion width extends almost
entirely into the lightly doped n-side and we can take W ≈ Wn. Under a reverse bias
of Vr, the +Q charge in the n-side is within W. When we increase Vr to Vr + dVr,
the charge Q increases to Q + dQ as shown in Figure 6.13b. Take the net space
charge density ρnet = eNd (x) in the n-side depletion region. The total charge and the
maximum field Eo from Equation 6.2 are given by
W

Q=A

∫ ρ dx
net

0

and

Eo = −

W

1
ρ dx
ε 0 net

∫

so that Eo = −Q∕Aε and thus dEo = −dQ∕Aε. Further, the integration of ∣E(x)∣
over x upto W gives Vr which is the area under the curve of ∣E(x)∣ as indicated in
Figure 6.13c. When we increase Vr to Vr + dVr, this area increases by an amount
shown as dark grey, which is dVr . The additional dVr drops across W and gives rise
to −dEo so that8 dVr∕W = −dEo. Thus,
Cdep = dQ∕dVr = (−εAdEo)∕(−WdEo)
It seems intuitively correct that dVr∕W = ∣dEo∣, but a rigorous proof is by no means trivial. The field depends
on the integration of ρnet and Vr depends on the double integration of ρnet. We then have to differentiate the
latter integral to obtain dVr∕W = ∣dEo∣.

8

6.3

DEPLETION LAYER CAPACITANCE OF THE pn JUNCTION

+dQ

p+

(b)

n

Wn
W
W + dW

Linear scale

Na(x)

Dopant concentration

+Q

Dopant concentration

Log scale

Depletion region

Nd(x) = Bxm
p+

n
+dQ

+Q

E(x)

0

Vr → Vr + dVr
(a)

m=1

p+

m=0
m = −3/2
x

x
dW

W

0
x

(c)

555

W
(d)

Vr
Eo

dEo

dVr

Eo + dEo

Figure 6.13 (a) A one-sided p+n junction under reverse bias Vr in which Wn ≫ Wp and W ≈ Wn. The n-side depletion
region has exposed positive donors with total charge +Q. When Vr increased by dVr, +Q increases by +dQ. There is also
an increase in the negative charge by the same amount in the p+-side depletion region but this is not shown since it is
very narrow. (b) An arbitrary donor concentration Nd(x) on the n-side and the regions of +Q and +dQ corresponding to Vr
and dVr. (c) The field is almost totally on the n-side, maximum at the metallurgical junction at x = 0, and falls rapidly into
the p+-side. The area under the electric field ∣E(x)∣ is the voltage across the depletion region. (d) Shapes of the donor
concentration Nd(x) = Bxm profiles for m = 0 (abrupt), 1 (linear), and −3∕2 (hyperabrupt).

that is
εA
Cdep =
W

[6.28]

Equation 6.28 is generally valid even if we do not have a one-sided junction,
and is basically Equation 6.27 for a uniformly doped abrupt junction. Since W
depends on the voltage, so does the depletion capacitance.
Suppose that we assume that the donor concentration in the p+n junction follows
Nd (x) = Bxm as shown in Figure 6.13b; and d for three m values. Obviously, m = 0
is the abrupt junction case. If we integrate ρnet = eBxm across the depletion region
W, we would get the field and if we integrate it again, we would find the total voltage across the depletion region, Vo − V or Vo + Vr as a function of W, that is the
dependence of W on (Vo − V ). We can then substitute for W in Equation 6.28 and
find Cdep as
1∕(m+2)
eεm+1B
Cdep = A[
(m + 2)(Vo − V) ]

[6.29]

in which V = −Vr for reverse bias. Clearly under suitable reverse bias Vr > Vo, and
Cdep ∝ Vr−1∕(m+2) which implies that we should design a pn junction whose Cdep
dependence on the external Vr can be controlled. Notice that m = 1 gives Cdep ∝
Vr−1∕2 as expected from Equation 6.27. For many pn junctions, the dopant concentration

General
depletion
layer
capacitance

General
depletion
layer
capacitance

556

CHAPTER 6

∙

SEMICONDUCTOR DEVICES

on both or on one side can be approximated as a linear variation (m = 1) so that
Cdep ∝ Vr−1∕3.
The voltage dependence of the depletion capacitance is utilized in varactor
diodes (varicaps), which are used as voltage-dependent capacitors in tuning circuits.
A varactor diode is reverse biased to prevent conduction, and its depletion capacitance is varied by the magnitude of the reverse bias. The resonant frequency of an
LC circuit with a varactor will be
fo =

1
∝ (Vo − V) 1∕2(m+2)
2π √LCdep

fo will be linear in Vr if 1∕(m + 2) = 1 or m = −3∕2, which is shown in Figure
6.13d. pn junctions with such or similar sharp dopant profiles are called hyperabrupt
junctions.9

EXAMPLE 6.7

DEPLETION REGION CAPACITANCE Table 6.2 provides data on the capacitance C between

the terminals of a reverse-biased Si diode at various reverse voltages Vr. The diode is a
single sided p+n junction (fabricated by ion implantation) with a circular electrode that is
approximately 500 μm in diameter. The stray capacitance or the packaging capacitance
between the terminals is estimated to be 0.5–0.7 pF. Find the built-in voltage Vo and the donor
concentration Nd. What is your conclusion?
SOLUTION
+

Since this a single-sided p+n type Si diode, from Equation 6.27, with Na ≫ Nd, we have

p n junction
depletion
capacitance

Cdep = A[

1∕2
eε
2Nd (Vo − V) ]

[6.30]

and substituting V = −Vr and rearranging the equation,
2Nd
1
= 2 (Vo + Vr )
2
C dep A eε

A plot of 1∕C2dep against Vr should be straight line and we can find Vo and Nd from the intercept and the slope. However, the measured C is not exactly Cdep but Cdep + Cs, where Cs is
the stray capacitance 0.6 ± 0.1 pF. Table 6.2 shows a third row in which 1∕C2dep has been
calculated from the second row (C) by subtracting Cs = 0.6 pF. Figure 6.14 shows the plot
of 1∕C2dep against Vr, which follows the expected behavior quite well with the best line being
Table 6.2 Capacitance of a reverse-biased Si pn junction diode at 23 °C
Vr (V)
C (pF)
1∕C 2dep × 10−4 (pF−2)

9

0.5
42.6
5.67

1.0
36.4
7.80

2.0
29.2
12.2

4.0
22.4
21.04

8.0
16.6
39.1

10
15.3
46.3

15
12.6
69.4

See Question 6.10 on varactor diodes. The term hyperabrupt is commonly used for doping profiles in which m
is negative, i.e., the donor concentration decreases with x in Figure 6.13d.

6.3

DEPLETION LAYER CAPACITANCE OF THE pn JUNCTION

557

0.008

0.006
2
1/Cdep

y = 0.000438x + 0.000346

(pF−2) 0.004
0.002

Vo = 0.79

0
−2

0

2

4

6
8
Vr (V)

10

12

14

16

Figure 6.14 Plot of 1∕C 2dep against Vr for
data in Table 6.2. The solid line is the best fit
to the data.

Table 6.3 Extraction of pn junction characteristics from diode capacitance measurements
Cs (pF)
Vo (V)
Nd (cm−3)
Na (cm−3)

0
0.96
7.8 × 1015
3.1 × 1020

0.5
0.82
7.1 × 1015
1.2 × 1018

0.6
0.79
7.0 × 1015
4.0 × 1017

0.7
0.75
6.9 × 1015
8.1 × 1016

1
0.67
6.5 × 1015
4.7 × 1015

y = 0.000438x + 0.000346 (easily obtained from a graphic software such as Excel). The
intercept on the Vr axis gives −Vo so that
Vo = 0.000346∕0.000438 = 0.79 V.

The slope is
Slope =

2Nd
A2eε

= 0.000438 V pF−2 ,

so that substituting A = π(250 × 10−6 m)2 = 1.97 × 10−7 m2, ε = εoεr, εr = 11.9, we find
Nd = 7.0 × 1021 m−3 or Nd = 7.0 × 1015 cm−3.
We can also extract Na by using Vo = (kT∕e)ln(NaNd∕ni2), which gives Na = 4.0 × 1023 m−3
or 4.0 × 1017 cm−3; a reasonable value. While these are reasonable values, they do depend
on the stray capacitance, especially Na. If we repeat the above calculations for different Cs
we would find the results in Table 6.3. Notice that while Nd values are comparable between
different Cs values, Na is extremely sensitive to stray capacitance and varies by five orders
of magnitude. Clearly, stray capacitance correction is very important, assuming everything
else has been accounted (including the assumption of an abrupt junction).

The simplest way to fabricate a pn junction is to diffuse dopants into a Si wafer at a high temperature in a diffusion chamber. Consider an n-type
Si crystal and we expose one surface of the crystal to a boron gas at a high temperature in
a diffusion chamber. B-atoms from the gas enter and diffuse into the Si-crystal as depicted
in Figure 6.15. The boron (acceptor) concentration Na decays with x as shown in Figure 6.15
at two times t1 and t2 where t2 > t1. The whole acceptor concentration profile Na(x) widens

LINEARLY GRADED pn JUNCTIONS

EXAMPLE 6.8

558

CHAPTER 6

∙

SEMICONDUCTOR DEVICES

Dopant concentration
(Nd − Na)

n-type Si

B gas

Wo

Na(x) =Acceptor profile

B(x − xj)

2

x

t2

xj

1

t1

p

Nd

Potential

x

1

n

2V

o

x
Field

Eo

xj
Figure 6.15 Formation of a linearly graded junction in a diffused pn junction. The B-atoms
from B-gas on the surface of an n-Si wafer diffuse into the crystal. Na(x) is the acceptor
concentration profile at arbitrary times t1 and t2 (>t1). Acceptors diffuse from the surface
and at time t = t2, at x = xj, the acceptor and donor concentrations are the same. This is
the metallurgical junction. The diffusion is terminated when xj reaches (approximately) the
desired value. The net dopant concentration (Nd − Na) around xj depends linearly on x.

16

100

y = (40.9)x–0.337

y = (1.49×10–5)x + (5.47×10–6)
×10–5

12
Cdep
(pF)

8
1/C3dep
(pF –3)

4

Vo ≈ 0.4
10

0
0

2

4

6
Vr (V)
(a)

8

10

12

0.1

1
Vr + Vo (V)

10

(b)

(a) Plot of 1∕C 3dep against Vr using data from diode capacitance measurements on a diffused

Figure 6.16
Si power diode. The solid line is the best fit. (b) Cdep against Vr + Vo with Vo = 0.4 from (a). (Measurements
were carried out by Peyman Pourhaj, P. Eng.)

into the crystal as time lapses because more and more B-atoms diffuse further into the bulk.
The B-gas provides a constant flux of B-atoms to the surface (an infinite source). The point
x = xj where Na = Nd defines the metallurgical junction. To the left, x < xj, Na > Nd, and this
side is p-type. To the right, x > xj, Nd > Na, and this side is n-type. A pn junction is formed
with its junction at x = xj and there is a depletion region of width Wo around this junction
as shown in Figure 6.15. The problem is similar to the one-sided junction and the depletion
layer capacitance is given by Equation 6.29 with m = 1. Figure 6.16a shows a plot of 1∕C 3dep
against Vr for a commercial diffused junction Si power diode and the data seem to confirm
a linearly graded junction behavior and the best line is y = (1.49 × 10−5)x + 5.47 × 10−6
which gives a built-in voltage Vo = 0.37 V or roughly 0.4 V on the Vr axis; the determination
of the intercept for Vo is quite sensitive to stray capacitances. We can further check the linearly

6.4

DIFFUSION (STORAGE) CAPACITANCE AND DYNAMIC RESISTANCE

559

graded junction assumption by plotting Cdep against Vr + Vo on a log–log plot as in Figure
6.15b which shows a best power fit of Cdep ∝ (Vr + Vo)−0.337. Clearly, the assumption is well
supported for this diode and the junction is linearly graded.
Suppose we take xj as x = 0, then Nd − Na = Bx, where B is the gradient of the doping
profile. We can easily find the built-in potential Vo by noting that, as shown in Figure 6.15,
the hole concentration at positions 1 and 2 in equilibrium are ppo(1) = BWo∕2 and pno(2) =
ni2∕nno(2) = ni2∕(BWo∕2). If we apply Boltzmann statistics (i.e., assume a nondegenerate
semiconductor) we can write
pno (2) 2n2i ∕BWo
eVo
=
= exp(− )
ppo (1)
BWo∕2
kT

so that
Vo =

BWo 2
kT
ln(
e
2ni )

[6.31]

Built-in
voltage, linear
junction

Further, for a lineary graded junction m = 1, and since Cdep = εA∕W, then from Equation 6.29,
Wo at Vr = 0 is
Wo = [

12εVo 1∕3
eB ]

[6.32]

Depletion
layer width,
linear junction

Capacitance measurements under reverse bias in Figure 6.16a, in principle, provide Vo. We
then have two equations with two unknowns, B and Wo in Equations 6.31 and 6.32, and hence
we can find B and Wo. Thus, using Vo ≈ 0.4 V in Equations 6.31 and 6.32, we find,
B ≈ 5.5 × 1016 cm−4

and

Wo ≈ 8.3 × 10−6 m or 8.3 μm

which are quite sensitive to the exact value of Vo and hence to experimental uncertainties,
that is parasitic capacitances and whether the linear doping profile is linear over the whole
depletion width. As we move away from the junction, the linearity will be lost. If we
know the cross sectional area of the pn junction we can use the slope of the best line in
Figure 6.16a to find B.

6.4

DIFFUSION (STORAGE) CAPACITANCE
AND DYNAMIC RESISTANCE

The diffusion or storage capacitance arises under forward bias only. As shown in
Figure 6.2a, when the p+n junction is forward biased, we have stored a positive charge
on the n-side by the continuous injection and diffusion of minority carriers. Similarly,
a negative charge has been stored on the p+-side by electron injection, but the magnitude of this negative charge is small for the p+n junction. When the applied voltage
is increased from V to V + dV, as shown in Figure 6.17, then pn(0) changes from
pn(0) to p′n(0). If dQ is the additional minority carrier charge injected into the n-side,
as a result of a small increase dV in V, then the incremental storage or diffusion
capacitance Cdiff is defined as Cdiff = dQ∕dV. At voltage V, the injected positive
charge Q on the n-side is disappearing by recombination at a rate Q∕τh, where τh is
the minority carrier lifetime. The diode current I is therefore Q∕τh, from which
Q = τh I = τh Io[ exp(

eV
− 1]
kT )

[6.33]

Injected
minority
carrier charge

560

CHAPTER 6

∙

SEMICONDUCTOR DEVICES

SCL

Current

Neutral n-region

1 = dI
rd
dV

pn'(0) when V+dV
I = Q/τh

pn(0) when V
dQ

Tangent

I+dI
dI
I

Q

pno
x′

dV
Voltage

V to V+dV

0

Figure 6.17 Consider the injection of
holes into the n-side during forward bias.
Storage or diffusion capacitance arises
because when the diode voltage increases
from V to V + dV, more minority carriers are
injected and more minority carrier charge is
stored in the n-region.

0.5

V
V+dV

Figure 6.18 The dynamic
resistance of the diode is defined
as dV∕dI, which is the inverse of
the tangent at I.

Thus,
Diffusion
capacitance

Cdiff =

dQ τh eI τh I(mA)
=
=
dV
kT
25

[6.34]

where we used e∕kT ≈ 1∕0.025 at room temperature. (Note that 1∕0.026 is also
commonly used.) Generally the value of the diffusion capacitance, typically in the
nanofarads range, far exceeds that of the depletion layer capacitance.
Suppose that the voltage V across the diode is increased by an infinitesimally
small amount dV, as shown in an exaggerated way in Figure 6.18. This gives rise to
a small increase dI in the diode current. We define the dynamic or incremental
resistance rd of the diode as dV∕dI, so
Dynamic/
incremental
resistance

rd =

dV kT
25
=
=
dI
eI I(mA)

[6.35]
