Repository: dhruvvenkat/2A-assistants

trying out this new method of studying!

File: courses/ece109-materials/text/ECE 109 Electronic Materials & Devices Principles of 4th Ed.txt (part 37 of 63)
Questions and Problems 847
Chapter 9
Optical Properties of Materials
The dynamic resistance is therefore the inverse of the slope of the I–V characteristics at a point and hence depends on the current I. It relates the changes in the
diode current and voltage arising from the diode action alone, by which we mean
the modulation of the rate of minority carrier diffusion by the diode voltage. We
could have equivalently defined a dynamic conductance by
Dynamic
Conductance
Diffusion
capacitance of
a long diode

gd =

dI
I
=
r
dV
d

From Equations 6.34 and 6.35 we have
rd Cdiff = τh

[6.36a]

6.4

DIFFUSION (STORAGE) CAPACITANCE AND DYNAMIC RESISTANCE

The dynamic resistance rd and diffusion capacitance Cdiff of a diode determine
its response to small ac signals under forward bias conditions. By small we usually
mean voltages smaller than the thermal voltage kT∕e or 25 mV at room temperature.
For small ac signals we can simply represent a forward-biased diode as a resistance
rd in parallel with a capacitance Cdiff.
Equation 6.36a applies to a long diode, and cannot be used for a short diode. The
reason is that the injected minority carriers simply diffuse and reach the collecting
electrodes. The minority carrier profile is a straight line whose gradient determines
the diffusion current as in Figure 6.5. The diode current I supplies the minority carriers that diffuse through the neutral regions and reach the electrodes. Consider a
p+n junction and the diffusion of holes on the n-side as in Figure 6.5. If τt is the
diffusion time of holes across ℓn, then we know from Chapter 1 that ℓn = (2Dhτt)1∕2.
If the total charge injected into the neutral n-side is Q (the grey area in Figure 6.17
under the pn(x) profile) then this charge takes τt seconds to diffuse across ℓn and the
current I must replace Q every τt seconds so that I = Q∕τt. Thus Q = Iτt, and following along the lines above for the long diode, we can easily show that
rd Cdiff = τt

[6.36b]

The short diode diffusion capacitance is always less than that of the long diode.
An abrupt Si p+n junction diode of
cross-sectional area (A) 1 mm with an acceptor concentration of 5 × 1018 boron atoms cm−3
on the p-side and a donor concentration of 1016 arsenic atoms cm−3 on the n-side is forward
biased to carry a current of 5 mA. The lifetime of holes in the n-region is 417 ns, whereas
that of electrons in the p-region is 5 ns. What are the small-signal dynamic resistance, incremental storage, and depletion capacitances of the diode?
INCREMENTAL RESISTANCE AND CAPACITANCE
2

SOLUTION

This is the same diode we considered in Example 6.4 for which the built-in potential was
0.877 V and Iso = 0.0836 pA. The current through the diode is 5 mA. Thus
I = Iso exp(

eV
kT )

or

V=(

kT
I
5 × 10−3
ln
=
(0.0259)
ln
( 0.0836 × 10−12 ) = 0.643 V
e ) ( Iso )

The dynamic diode resistance is given by
rd =

25
25
=
=5Ω
I (mA)
5

The depletion capacitance with Na ≫ Nd is
Cdep = A[

1∕2
1∕2
eε(NaNd )
eεNd
≈
A
[ 2(Vo − V) ]
2(Na + Nd ) (Vo − V) ]

At V = 0.643 V, with Vo = 0.877 V, Nd = 1022 m−3, εr = 11.9, and A = 10−6 m2, the
above equation gives
Cdep = 10−6[

(1.6 × 10−19 ) (11.9) (8.85 × 10−12 ) (1022 ) 1∕2
]
2(0.877 − 0.643)

= 6.0 × 10−10 F

or

600 pF

561

Diffusion
capacitance of
a short diode

EXAMPLE 6.9

562

CHAPTER 6

∙

SEMICONDUCTOR DEVICES

The incremental diffusion capacitance Cdiff due to holes injected and stored in the
n-region is
Cdiff =

τh I(mA) (417 × 10−9 ) (5)
=
= 8.3 × 10−8 F
25
25

or

83 nF

Clearly the diffusion capacitance (83 nF) that arises during forward bias completely overwhelms the depletion capacitance (600 pF).
We note that there is also a diffusion capacitance due to electrons injected and stored in
the p-region. However, electron lifetime in the p-region is very short (here 5 ns), so the value
of this capacitance is much smaller than that due to holes in the n-region. In calculating the
diffusion capacitance, we normally consider the minority carriers that have the longest recombination lifetime, here τh. These are the carriers that take a long time to disappear by recombination when the bias is suddenly switched off.

6.5

REVERSE BREAKDOWN: AVALANCHE
AND ZENER BREAKDOWN

The reverse voltage across a pn junction cannot be increased without limit. Eventually the pn junction breaks down either by the Avalanche or Zener breakdown mechanisms, which lead to large reverse currents, as shown in Figure 6.19. In the V = −Vbr
region, the reverse current increases dramatically with the reverse bias. If unlimited,
the large reverse current will increase the power dissipated, which in turn raises the
temperature of the device, which leads to a further increase in the reverse current
and so on. If the temperature does not burn out the device, for example, by melting
the contacts, then the breakdown is recoverable. If the current is limited by an external resistance to a value within the power dissipation specifications, then there is no
reason why the device cannot operate under breakdown conditions.

6.5.1 AVALANCHE BREAKDOWN
As the reverse bias increases, the field in the SCL can become so large that an
electron drifting in this region can gain sufficient kinetic energy to impact on a Si
atom and ionize it, or rupture a Si–Si bond. The phenomenon by which a drifting
electron gains sufficient energy from the field to ionize a host crystal atom by
Figure 6.19 Reverse I–V, characteristics of
a pn junction.

Vbr

I
V

6.5

REVERSE BREAKDOWN: AVALANCHE AND ZENER BREAKDOWN

Eo + E
p

n

h+
e–

I = M Io
W
Depletion region (SCL)
Figure 6.20 Avalanche breakdown
by impact ionization.

Vr

bombardment is termed impact ionization. The accelerated electron must gain at
least an energy equal to Eg as impact ionization breaks a Si–Si bond, which is tantamount to exciting an electron from the valence band to the conduction band. Thus,
an additional EHP is created by this process. The actual energy needed by the accelerating electron to ionize the crystal turns out to be more than Eg because we need
to also obey the conservation of momentum principle.
Consider what happens when a thermally generated electron just inside the SCL
in the p-side is accelerated by the field. The electron accelerates and gains sufficient
energy to collide with a host Si atom and release an EHP by impact ionization, as
depicted in Figure 6.20. It will lose at least Eg amount of energy, but it can accelerate and head for another ionizing collision further along the depletion region until
it reaches the neutral n-region. The EHPs generated by impact ionization themselves
can now be accelerated by the field and will themselves give rise to further EHPs
by ionizing collisions and so on, leading to an avalanche effect. One initial carrier
can thus create many carriers in the SCL through an avalanche of impact ionizations.
If the reverse current in the SCL in the absence of impact ionization is Io, then
due to the avalanche of ionizing collisions in the SCL, the reverse current becomes
MIo where M is the multiplication. It is the net number of carriers generated by the
avalanche effect per carrier in the SCL. Impact ionization depends strongly on the
electric field. Small increases in the reverse bias can lead to dramatic increases in
the multiplication process. Typically
M=

1

Vr n
1−( )
Vbr

[6.37]

where Vr is the reverse bias, Vbr is the breakdown voltage, and n is an index in the
range 3 to 5. It is clear that the reverse current MIo increases sharply with Vr near
Vbr, as depicted in Figure 6.19. Indeed, the voltage across a diode under reverse
breakdown remains around Vbr for very large current variations (several orders of
magnitude). If the reverse current under breakdown is limited by an appropriate
external resistor R, as shown in Figure 6.21, to prevent destructive power dissipation
in the diode, then the voltage across the diode remains approximately at Vbr. Thus,

563

564

CHAPTER 6

∙

SEMICONDUCTOR DEVICES
p

n

SCL

Ec

CB
EFp
Ev

Tunneling
Ec
EFn

a
A

Vbr

B

VB

I = (Vr – Vbr) / R

R

Ev
p

Tunneling

Vr > Vbr
Vr
Figure 6.21 If the reverse breakdown current when
Vr > Vbr is limited by an external resistance R to prevent
destructive power dissipation, then the diode can be
used to clamp the voltage between A and B to remain
approximately Vbr.

e(Vo+Vr)

n
I

Vr
Figure 6.22 Zener breakdown involves electrons
tunneling from the VB of p-side to the CB of n-side
when the reverse bias reduces Ec to line up with Ev.

as long as Vr > Vbr, the diode clamps the voltage between A and B to approximately
Vbr. The reverse current in the circuit is then (Vr − Vbr)∕R.
Since the electric field in the SCL depends on the width of the depletion region
W, which in turn depends on the doping parameters, Vbr also depends on the doping,
as discussed in Example 6.10. In addition, the avalanche breakdown voltage is higher
in wider bandgap semiconductors because the impact ionization depends on exciting
an electron across the bandgap.

6.5.2 ZENER BREAKDOWN
Heavily doped pn junctions have narrow depletion widths, which lead to large electric fields within this region. When a reverse bias is applied to a pn junction, the
energy band diagram of the n-side can be viewed as being lowered with respect to
the p-side, as depicted in Figure 6.22. For a sufficient reverse bias (typically less
than 10 V), Ec on the n-side may be lowered to be below Ev on the p-side. This
means that electrons at the top of the VB in the p-side are now at the same energy
level as the empty states in the CB in the n-side. As the separation between the VB
and CB narrows, shown as a (< W ), the electrons easily tunnel from the VB in the
p-side to the CB in the n-side, which leads to a current. This process is called the
Zener effect. As there are many electrons in the VB and many empty states in
the CB, the tunneling current can be substantial. The reverse voltage Vr, which starts
the tunneling current and hence the Zener breakdown, is clearly that which lowers
Ec on the n-side to be below Ev on the p-side and thereby gives a separation that
encourages tunneling. In nonquantum mechanical terms, one may intuitively view

6.5

180

REVERSE BREAKDOWN: AVALANCHE AND ZENER BREAKDOWN
1000

Breakdown field

565

Breakdown voltage

Avalanche
1017

1018 3

50
0
1014

1015

1016
Nd

Vbr (V)

100
100
Tunneling

Ebr (V/μm)

150

10

1
1014

(cm–3)

1015

1016
Nd

(a)

1017

1018

(cm–3)
(b)

Figure 6.23 (a) The breakdown field Ebr in the depletion layer for the onset of reverse breakdown versus doping
concentration Nd in the lightly doped region in a one-sided ( p+n or pn+) abrupt pn junction. (b) Dependence of the
breakdown voltage Vbr versus Nd.
Avalanche and tunneling mechanisms are separated by the arrow.
Data extracted from Sze, M., and Gibbons, G., Solid State Electronics, 9, 831, 1966.

the Zener effect as the strong electric field in the depletion region ripping out some
of those electrons in the Si–Si bond and thereby releasing them for conduction.
Figure 6.23a shows the dependence of the breakdown field Ebr in the depletion
region for the onset of avalanche or Zener breakdown in a one-sided ( p+n or pn+)
abrupt junction on the dopant concentration Nd in the lightly doped side. At high
fields, the tunneling becomes the dominant reverse breakdown mechanism. Since we
can readily relate the maximum field at the junction to the reverse bias, we can also
plot the break down voltage Vbr against Nd as shown in Figure 6.23b.
AVALANCHE BREAKDOWN Consider a uniformly doped abrupt p+n junction (Na ≫ Nd)

reverse biased by V = −Vr.
a. What is the relationship between the depletion width W and the potential difference
(Vo + Vr) across W?
b. If avalanche breakdown occurs when the maximum field in the depletion region Eo
reaches the breakdown field Ebr, show that the breakdown voltage Vbr (≫ Vo) is then
given by
Vbr =

c.

εE 2br
2eNd

An abrupt Si p+n junction has boron doping of 1019 cm−3 on the p-side and phosphorus
doping of 1016 cm−3 on the n-side. The dependence of the avalanche breakdown field on
the dopant concentration is shown in Figure 6.23a.
1. What is the reverse breakdown voltage of this Si diode?
2. Calculate the reverse breakdown voltage when the phosphorus doping is increased
to 1017 cm−3.

EXAMPLE 6.10

566

CHAPTER 6

∙

SEMICONDUCTOR DEVICES

SOLUTION

One can assume that all the applied reverse bias drops across the depletion layer so that the
new voltage across W is now Vo + Vr. We have to integrate dE∕dx = ρnet∕ε as before across
W to find the maximum field. The most important fact to remember here is that the pn junction equations relating W, Eo, Vo, No, Nd, and so on remain the same but with Vo replaced with
Vo + Vr since the applied reverse bias of Vr increases Vo to Vo + Vr. Then from Equation 6.4,
W2 =

−1
2ε(Vo + Vr ) (N −1
2ε(Vo + Vr )
a + Nd )
≈
e
eNd

since Na ≫ Nd. The maximum field that corresponds to the breakdown field Ebr is given by
Maximum
field and
reverse bias

Ebr = −

2(Vo + Vr )
W

Thus, from these two equations we can eliminate W and obtain Vbr = Vr as
Breakdown
voltage and
doping

Vbr =

εE2br
2eNd

Given Na ≫ Nd we have a p+n junction with Nd = 1016 cm−3. The depletion region
extends into the n-region, so the maximum field actually occurs in the n-region. Here the
breakdown field Ebr depends on the doping level as given in the graph of the critical field
at breakdown Ebr versus doping concentration Nd in Figure 6.23a. Taking Ebr ≈ 40 V∕μm or
4.0 × 105 V cm−1 at Nd = 1016 cm−3 and using the above equation for Vbr, we get Vbr = 53 V.
From Figure 6.23b, on the other hand, Vbr is close to 60 V (a difference of around 12%).
When Nd = 1017 cm−3, Ebr from the graph is about 6.2 × 105 V cm−1, which leads to
Vbr = 12.6 V. Figure 6.23b, on the other hand, gives Vbr that is close to 12 V. Both Ebr and
Vbr can be represented by straightforward empirical relationships as in Question 6.13, which
simplifies the calculations.

6.6

LIGHT EMITTING DIODES (LED)

6.6.1 LED PRINCIPLES
A light emitting diode (LED) is essentially a pn junction diode typically made from
a direct bandgap semiconductor, for example, GaAs, in which the EHP recombination
results in the emission of a photon. The emitted photon energy hf is approximately
equal to the bandgap energy Eg. Figure 6.24a shows the energy band diagram of an
unbiased pn+ junction device in which the n-side is more heavily doped than the p-side.
The Fermi level EF is uniform through the device, which is a requirement of equilibrium
with no applied bias. The depletion region extends mainly into the p-side. There is a
PE barrier eVo from Ec on the n-side to Ec on the p-side where Vo is the built-in voltage.
The PE barrier eVo prevents the diffusion of electrons from the n-side to the p-side.
When a forward bias V is applied, the built-in potential Vo is reduced to Vo − V,
which then allows the electrons from the n+-side to diffuse, that is, become injected,
into the p-side as depicted in Figure 6.24b. The hole injection component from p into
the n+-side is much smaller than the electron injection component from the n+-side to
the p-side. The recombination of injected electrons in the depletion region and within
a volume extending over the electron diffusion length Le in the p-side leads to photon

6.6

p

n+

Ec
Eg

Ec
EFn

EFp

n+

p

eVo
Electron energy

LIGHT EMITTING DIODES (LED)

hf ≈ Eg

EFn

EFp

Ev

Ev
Distance into device
Electron in conduction band
Hole in valence band
(a)

I

V

(b)

Figure 6.24 Energy band diagram of a pn (heavily n-type doped) junction. (a) No bias voltage. The p-layer
is usually thin. The Fermi level is uniform across the whole device; EFn = EFp. (b) With forward bias V. Direct
recombination around the junction and within the diffusion length of the electrons in the p-side leads to
photon emission. The Fermi levels are separated and EFn − EFp = eV.

emission. The phenomenon of light emission from the EHP recombination as a result
of minority carrier injection is called injection electroluminescence. Due to the statistical nature of the recombination process between electrons and holes, the emitted
photons are in random directions; they result from spontaneous recombination processes between electrons and holes. Such spontaneous direct recombination processes
result in spontaneous photon emission. The emitted photon has an energy that is
roughly equal to the bandgap, that is hf ≈ Eg. The LED structure has to be such that
the emitted photons can escape the device without being reabsorbed by the semiconductor material. This means the p-side has to be sufficiently narrow or we have to use
heterostructure devices as discussed below.

Herbert Kroemer (left), along with Zhores Alferov, played a key
role in the development of semiconductor heterostructuctures
that are widely used in modern optoelectronics. Herbert
Kroemer was also well-recognized for his experimental work
on the fabrication of heterostructures by using an atomic
layer-by-layer crystal growth technique called Molecular
Beam Epitaxy (MBE); the equipment shown behind Professor
Kroemer in the photo. Since 1976, Professor Kroemer has
been with the University of California, Santa Barbara where he
continues his research. Herbert Kroemer and Zhores Alferov
shared the Nobel Prize in Physics (2000) with Jack Kilby.
Courtesy of University of California, Santa Barbara.

567

568

CHAPTER 6

∙

SEMICONDUCTOR DEVICES

6.6.2 HETEROJUNCTION HIGH-INTENSITY LEDS
A pn junction between two differently doped semiconductors that are of the same
material, that is, the same bandgap Eg, is called a homojunction. A junction between
two different bandgap semiconductors is called a heterojunction. A semiconductor
device structure that has junctions between different bandgap materials is called a
heterostructure device.
LED constructions for increasing the intensity of the output light make use of
the double heterostructure. Figure 6.25a shows a double-heterostructure (DH)
device based on two junctions between different semiconductor materials with different bandgaps. In this case the semiconductors are AlGaAs with Eg ≈ 2 eV and
GaAs with Eg ≈ 1.4 eV. The double heterostructure in Figure 6.25a has an n+p
heterojunction between n+-AlGaAs and p-GaAs. There is another heterojunction
between p-GaAs and p-AlGaAs. The p-GaAs region is a thin layer, typically a fraction of a micron, and it is lightly doped.
Figure 6.25 (a) A double heterostructure
diode has two junctions which are between
two different bandgap semiconductors
(GaAs and AlGaAs). (b) A simplified energy
band diagram with exaggerated features.
EF must be uniform. (c) Forward-biased
simplified energy band diagram. (d) Forwardbiased LED. Schematic illustration of photons
escaping reabsorption in the AlGaAs layer
and being emitted from the device.

(a)

n+

p

p

AlGaAs

GaAs

AlGaAs

~ 0.2 μm

Ec

ΔEc
Electrons in CB
EF
Ec

No bias

2 eV

1.4 eV

eVo

EF
Ev
2 eV

(b)

Holes in VB
Ev

With
forward
bias
(c)

n+

p

p

(d)
AlGaAs

GaAs

AlGaAs

6.6

LIGHT EMITTING DIODES (LED)

The simplified energy band diagram for the whole device in the absence of an
applied voltage is shown in Figure 6.25b. The Fermi level EF is continuous throughout the whole structure. There is a potential energy barrier eVo for electrons in the
CB of n+-AlGaAs against diffusion into p-GaAs. There is a bandgap change at the
junction between p-GaAs and p-AlGaAs which results in a step change ΔEc in Ec
between the two conduction bands of p-GaAs and p-AlGaAs. This ΔEc is effectively
a potential energy barrier that prevents any electrons in the CB in p-GaAs passing
to the CB of p-AlGaAs. (There is also a step change ΔEv in Ev, but this is small and
is not shown.)
When a forward bias is applied, most of this voltage drops between the n+AlGaAs and p-GaAs and reduces the potential energy barrier eVo, just as in the
normal pn junction. This allows electrons in the CB of n+-AlGaAs to be injected
into p-GaAs as shown in Figure 6.25c. These electrons, however, are confined to
the CB of p-GaAs since there is a barrier ΔEc between p-GaAs and p-AlGaAs.
The wide bandgap AlGaAs layer therefore acts as a confining layer that restrict
injected electrons to the p-GaAs layer. The recombination of injected electrons
and the holes in this p-GaAs layer results in spontaneous photon emission. The
radiative recombination and photon generation takes place in the p-GaAs layer,
which is called the active layer. Since the bandgap (2 eV) of AlGaAs is greater
than GaAs, the emitted photons do not get reabsorbed as they escape the active
region and can reach the surface of the device as depicted in Figure 6.25d. Since
light is also not absorbed in p-AlGaAs, it can be reflected to increase the light
output.
The holes lost by recombination with electrons in the p-GaAs layer are readily
replenished by p-AlGaAs, connected to the positive terminal. Further, notice that the
potential energy barrier against hole injection from p-GaAs into n+-AlGaAs is quite
large, compared to the homojunction case, which suppresses the flow of holes away
from p-GaAs into n+-AlGaAs.

6.6.3 QUANTUM WELL HIGH INTENSITY LEDS
A typical quantum well (QW) device has an ultra thin, typically less than 50 nm,
narrow bandgap semiconductor with a bandgap Eg1 sandwiched between two wider
bandgap semiconductors with a bandgap Eg2, as shown in Figure 6.26a. The quantum
well could be a thin GaAs (Eg1) layer sandwiched between two AlGaAs (Eg2) layers.
The wide bandgap layers are called confining layers. The two semiconductors are
always lattice matched, that is, they have the same crystal structure and lattice parameter a. This means that interface defects due to the mismatch of crystal dimensions
between the two semiconductor crystals are minimal. Since bandgap Eg changes at
the interface, there are discontinuities in Ec and Ev at the interfaces. These discontinuities, ΔEc and ΔEv, are shown in Figure 6.26b, and depend on the semiconductor
properties. The potential energy barrier ΔEc confines the conduction electrons in the
thin Eg1-layer in the x-direction, though they are free in the y- and z-directions. This
confinement length d, the width of the thin Eg1-semiconductor, is so small that we
can treat the electron as in a one-dimensional (1D) potential energy (PE) well in the
x-direction but as if it were free in the yz plane.

569

570

∙

CHAPTER 6

SEMICONDUCTOR DEVICES

CB
Ec
Dy

p

n

ΔEc

d
Dz

Eg2

Eg2

E3

n=2

E2

n=1

E1

Eg1

z

E

Sub-band 2
Sub-band 1

hf

y
ΔEv

E1′
E2′

n′ = 1
n′ = 2

Ev
VB

(a)

n=3

kyz

x
Eg1

Continuum of energy levels

Ev

Continuum of energy levels
(b)

Figure 6.26 (a) A single quantum well of a smaller bandgap material (Eg1) of thickness d along x surrounded by a thicker
material of wider bandgap (Eg2). (b) The electron energy levels associated with motion along x are quantized as E1, E2, E3,
etc. (c) A QW structure that shows the energy levels in the wells and how charge carriers that are brought in by the current fall into the lowest energy level in the well and then recombine, emitting a photon.

The energy of the electron in the QW must reflect its 1D quantization in the
x-direction, and its freedom in the yz plane. If En is the electron energy in the well, then
Energy in a
1D quantum
well

ħ2k2y
ħ2k2z
h2n2
+
En = Ec +
+
2
2m*e
2m*e
8m*e d

[6.38]

where n is a quantum number having the values 1, 2, 3, . . . , and ky and kz are the
wavevectors of the electron along y- and z-directions. The reason for including Ec in
Equation 6.38 is that the potential energy barriers are defined with respect to Ec as in
Figure 6.26b. The second term is the energy of an electron in an infinite PE well,
whereas we have a finite PE well of depth ΔEc. The second term is therefore only an
approximation. The minimum energy E1 corresponds to n = 1 and is above Ec of the
Eg1-semiconductor as shown in Figure 6.26b. For any given n value, we have a sub-band
of energies due to ky and kz terms in Equation 6.38; these sub-bands are also shown
in Figure 6.26b. The separation between the energy levels associated with motion in
the yz plane in a sub-band is so small that the electron is free to move in the yz plane
as if it were in the bulk semiconductor. We therefore have a two-dimensional electron
gas which is confined in the x-direction. The holes in the valence band are confined
by the potential energy barrier ΔEv (hole energy is in the opposite direction to electron
energy) and behave similarly as depicted in Figure 6.26b. They are characterized by
the quantum number n′ = 1, 2, etc. corresponding to the levels E1′, E2′, etc. Remember
that in a finite PE well, there may only be a few energy levels; in the present example,
three within ΔEc and two in ΔEv as in Figure 6.26b. The structure in Figure 6.26a has
only one QW and is called a single quantum well (SQW). However, it is also possible to include a number of QWs that are separated by a fixed distance, in which case
the structure is called a multiple quantum well (MQW).

6.6

LIGHT EMITTING DIODES (LED)

Shuji Nakamura, obtained his PhD from the
University of Tokushima in Japan, and is currently
a Professor at the University of California at Santa
Barbara and the Director of Solid State Lighting
and Energy Center. He shared the 2014 Nobel
prize with Isamu Akasaki and Hiroshi Amano “for
the invention of efficient blue light-emitting diodes
which has enabled bright and energy-saving white
light sources.” He is holding a blue laser diode that
is turned on.
Courtesy of Randy Lam, University of California,
Santa Barbara.

We can easily sandwich the QW between a p-type and an n-type wider Egsemiconductors. If we apply a forward bias, then electrons and holes would be injected
into the QW as shown in Figure 6.26b. The electrons reaching the QW from the n-side
will fall down the energy levels, from E3 to E2 and then to E1 and will populate E1 where
the electron concentration can be large. Similarly, holes reaching the QW from the p-side
will drop from E2′ to E1′and populate the states at E1′. Radiative recombination occurs
between electrons and holes in the QW with photon emission. These photons can easily
escape the QW as the surrounding semiconductor has a wider bandgap.10 The sandwiched
QW is the active layer. There are two distinct advantages to a QW. First is that the electrons and holes are both confined in a very narrow space, and hence unable to avoid each
other, which encourages recombination. Secondly, there are a large number of states at
the lowest energies (at E1 and E1′) compared with what one would expect at Ec and Ev if
this were simply a bulk semiconductor. In a 3D bulk crystal, the density of states increases
as E1∕2 being zero at Ec but in a 2D solid, the density of states is constant at E1.
The main problem with the single quantum well (SQW) heterostructure LEDs
is that, under a sufficiently large current, the well can be flooded with charge carriers and can overflow. For example, electrons can flood the QW and the well will
overflow. The advantages of the QW action (such as confinement that increases the
electron concentration) would be lost. The light output will no longer increase proportionally to the current, and will fall behind the increase in the current. This
problem has been resolved by using multiple quantum wells in which electrons are
shared by a number of quantum wells. Modern high intensity UV, violet and blue
LEDs use MQW heterostructures. They use a thin InxGa1−xN (Eg1) QW layer that is
sandwiched between GaN (Eg2) layers. GaN has a large bandgap of 3.4 eV, and the
composition and hence the bandgap of InGaN is chosen for the application, e.g., for
blue, Eg1 = 2.7 eV. The heterostructure has a number of MQWs to improve the
efficiency but the number of QWs is not many; limited by the fabrication process.
AlN, InN, and GaN and their alloys are called III-Nitrides with wide bandgaps that
cover green, blue and UV emission.
10
The radiative transitions in a QW must obey a selection rule, which requires the initial and final quantum
numbers, n and n′ to be the same. The transition from n = 1 to n′ = 1 is allowed and emits a photon, as well
that from n = 2 to n′ = 2.

571

572

CHAPTER 6

6.7

∙

SEMICONDUCTOR DEVICES

LED MATERIALS AND STRUCTURES

There are various direct bandgap semiconductor materials that can be readily doped
to make commercial pn junction LEDs which emit radiation in the red and infrared
range of wavelengths. III–V ternary alloys based on alloying GaAs and GaP and
denoted as GaAs1−yPy represent an important class of commercial semiconductor
materials that covers the visible spectrum. In this compound, As and P atoms from
Group V are distributed randomly at normal As sites in the GaAs crystal structure.
When y < 0.45, the alloy GaAs1−yPy is a direct bandgap semiconductor and hence
the EHP recombination process is direct as shown in Figure 6.27a. The rate of
recombination is directly proportional to the product of electron and hole concentrations.
The emitted wavelengths range from about 630 nm, red, for y = 0.45 (GaAs0.55P0.45)
to 870 nm for y = 0 (GaAs).
GaAs1−yPy alloys (which include GaP) with y > 0.5 are indirect bandgap semiconductors. The EHP recombination processes occur through recombination centers
and involve lattice vibrations rather than photon emission. However, if we add
isoelectronic impurities or dopants such as nitrogen (in the same Group V as P)
into the semiconductor crystal, then these N atoms substitute for P atoms. Since N
and P have the same valency, N atoms substituting for P atoms form the same number of bonds and do not act as donors or acceptors. The electronic cores of N and
P, however, are different. The positive nucleus of N is less shielded by electrons
compared with that of the P atom. This means that a conduction electron in the
neighborhood of an N atom will be attracted and may become captured at this site.
N atoms therefore introduce localized energy levels, or electron traps, EN near the
conduction band (CB) edge as depicted in Figure 6.26b. When a conduction electron
is captured at EN, it can attract a hole (in the valence band) in its vicinity by Coulombic attraction and eventually recombine with it directly and emit a photon. The
emitted photon energy is only slightly less than Eg as EN is typically close to Ec,
e.g., Eg = 2.26 eV for GaP and EN is 0.05–0.15 eV below Ec. As the recombination
process depends on N doping, it is not as efficient as direct recombination. Thus,
the efficiency of LEDs from N-doped indirect bandgap GaAs1−yPy semiconductors
is less than those from direct bandgap compositions. Nitrogen-doped indirect bandgap GaAs1−yPy alloys are widely used in inexpensive green, yellow, and orange LEDs.

Ec

EN

Eg
Ev
GaAs1–yPy (y < 0.5)

N doped GaP

(a)

(b)
Figure 6.27

6 .7

LED MATERIALS AND STRUCTURES

573

Ternary alloys based on Al1−xGaxAs where x < 0.43 are direct bandgap semiconductors. The composition can be varied to adjust the bandgap and hence the
emitted radiation, from about 640 to 870 nm, from deep red to infrared, corresponding to GaAs (Eg = 1.42 eV).
AlGaInP is a quarternary III–V alloy (In, Ga, Al from III and P from V) that
has a direct bandgap variation with composition over the visible range. This III–V
alloy material system can be lattice matched to GaAs substrates for compositions
(AlxGa1−x)0.5In0.5P where x < 0.53, that is, Ga0.50In0.50P (Eg = 1.89 eV, red) to
Al0.265Ga0.235 In0.50P (2.33 eV, green). Many commercial brands of high-intensity LEDs
have been based on this material system, which is likely to continue to be used in the
high-intensity visible LED range, especially for the red, amber and yellow.
AlN, InN, and GaN and their alloys are called III-Nitrides with wide bandgaps
that cover green, blue, and UV emission. GaN is a direct bandgap semiconductor
with an Eg of 3.4 eV. The blue GaN LEDs actually use the GaN alloy InGaN with
a bandgap of about 2.7 eV which corresponds to blue emission. One of the most
important technological advances in the last two decades has been the development
of various III-Nitride LEDs that can emit high intensity light from the UV to green.
GaN (Eg = 3.4 eV) and InN (Eg = 0.77 eV) alloys, InxGa1−xN, span wavelengths
from the UV up to the IR, though they are currently not used beyond the green
wavelength as other semiconductors such as AlGaInP provide better efficiencies.
The alloys of AlN (Eg = 6.2 eV) and GaN (Eg = 3.4 eV), AlGaN, have emission
wavelengths in the UV. GaN can be doped n-type (e.g., Si or Ge) and p-type (e.g.,
Mg), and the GaN LEDs are generally MQW heterostructures. Table 6.4 provides
a short summary of some LED materials, their wavelengths of emission and typical efficiencies.

Table 6.4 Selected LED semiconductor materials
Semiconductor Active Layer

Structure

D or I

λ (nm)

PCE (%)

Comment

GaAs
AlxGa1−x As (0 < x < 0.4)
In1−xGaxAsyP1−y
(y ≈ 2.20x, 0 < x < 0.47)
AlxGa0.51−xIn0.49P

DH
DH
DH

D
D
D

870–900
640–870
1–1.6 μm

10
3–20
>10

Infrared (IR)
Red to IR
LEDs in communications

DH

D

570–630

>10

InGaN∕GaN
AlGaN∕GaN
GaAs1−yPy (y < 0.45)
GaAs1−yPy (y > 0.45)
(N or Zn, O doping)
SiC (doped)
GaP (Zn-O)
GaP (N)

MQW
MQW
HJ
HJ

D
D
D
I

450–530
240–360
630–870
560–700

5–20
1–30
<1
<1

Amber, green, red.
High luminous intensity
Blue–green
UV
Red–IR
Red, orange, yellow

HJ
HJ
HJ

I
I
I

460–470
700
565

0.02
<2
<1

Blue. Low efficiency
Red
Green

NOTE: Optical communication channels are at 850 nm (local network) and at 1.3 and 1.55 μm (long distance). D = direct bandgap,
I = indirect bandgap. PCE (power conversion efficiency) is typical and may vary substantially depending on the device structure.
DH = double heterostructure, HJ = homojunction, QW = quantum well, MQW = Multiple QW.

574

CHAPTER 6

∙

SEMICONDUCTOR DEVICES

p-GaP, current
spreading layer
p-AlInP, confining layer
AlGaInP, active layer
n-AlInP, confining layer
n-GaAs substrate
(a)

p-GaN
p-AlGaN
InGaN/GaN
GaN
InGaN MQWs
n-GaN
Sapphire substrate

Region with
dislocations

(b)

Figure 6.28 A schematic illustration of two types of LEDs. (a) AlGaInP high intensity
heterostructure LED. (b) Multiple quantum well III-Nitride based LED.

A double heterostructure AlGaInP LED cross section is shown in Figure 6.28a,
which is a good illustrative example. There are at least four layers that need to be
grown on a substrate, which is n-GaAs. The substrate is essentially a sufficiently
thick crystal that serves as a mechanical support for the pn junction device (the doped
layers) and can be of different crystal. Starting with the first layer, the n-type confining layer (n-AlInP), the layers are grown epitaxially on the substrate. Epitaxy is the
growth of a layer of single crystal material on top of a single crystal substrate in
such a way that the new layer has the same structure as the substrate crystal. If the
epitaxial layer and the substrate crystals have different crystal lattice parameters, then
there is a lattice mismatch between the two crystal structures. This causes lattice
strain in the LED layer and hence leads to crystal defects. Such crystal defects
encourage radiationless EHP recombinations. That is, a defect acts as a recombination center. Such defects are reduced by lattice matching the LED epitaxial layer to
the substrate crystal. It is therefore important to lattice match the LED layers to the
substrate crystal.
The active layer is a thin AlGaInP (e.g., Al0.35Ga0.15In0.5P), which is only lightly
doped. This layer is sandwiched by confining layers that are p-type and n-type AlInP
(e.g., Al0.5In0.5P) on the positive and negative terminal sides, respectively. AlInP has
a wider bandgap than AlGaInP, and the band offsets confine the carriers to the active
region. Under forward bias, the p-AlInP injects holes and n-AlInP injects electrons
into the active layer. The top layer is p-GaP and serves to spread out the current to
regions outside the top contact. Thus, radiative recombinations are reduced right
under the top contact from which photons cannot be extracted. AlGaInP LEDs are
currently the best choice for high intensity LEDs in the red, orange, and yellow regions.
Figure 6.28b shows a simplified III-Nitride based MQW LED for blue or green
emission. With some modification to compositions, it can also emit in the UV. The
p-GaN (doped with Mg) is the p-layer that is used for the injection of holes. The
QWs are formed between the narrower Eg InGaN and wider Eg GaN, which are
undoped. There is a p-AlGaN layer that is called a buffer layer. The bandgap of
AlGaN is wider than InGaN, so it confines the injected electrons in the QW-region.
The n-GaN layer is the electron injecting n-type semiconductor from which electrons
are injected into the MQWs. A sapphire crystal is the most commonly used substrate

6 .7

Light output
Escape cone
TIR

θc

θc

TIR

Active region

Plastic dome
(Epoxy)

LED MATERIALS AND STRUCTURES
Bond
wire

575

Textured surface
Air

Reflecting
cup
LED
chip
(die)

Active region
Semiconductor

Substrate

(a)

Electrodes
(b)

(c)

Figure 6.29 (a) Some of the internally generated light suffers total internal reflection (TIR) at the semiconductor∕air
interface and cannot be emitted into the outside. (b) A simple structure that overcomes the TIR problem by placing the
LED chip at the center of a hemispherical plastic dome. (c) An example of a textured surface that allows light to escape
after a couple of (or more) reflections (highly exaggerated sketch).

for GaN though the mismatch is roughly 12 percent (significant). Special growth
techniques have been developed to keep the defects (dislocations) to the initial GaN
growth region near the sapphire/GaN interface, away from actual LED heterostructure. Notice that the negative terminal is on high quality n-GaN, away from the
defective region in n-GaN, near the substrate (sapphire) interface in Figure 6.28b.
Not all light rays reaching the semiconductor–air interface, however, can escape
because of total internal reflection (TIR). Those rays with angles of incidence greater
than the critical angle θc become reflected as depicted in Figure 6.29a. For the GaAsair interface, for example, θc is only 17° which means that much of the light suffers
TIR. An inexpensive and common procedure that reduces TIR is the encapsulation
of the semiconductor junction within a transparent plastic medium (an epoxy) which
has a higher refractive index greater than air and, further, also has a domed surface
on the emission side of the LED chip as shown in Figure 6.29b. The epoxy is refractive index matched to the semiconductor to avoid TIR at the semiconductor∕plastic
interface. The rays reaching the dome’s surface have angles narrower than θc and do
not suffer TIR. Many individual LEDs are sold in similar types of plastic bodies.
Another example of a device structure that improves the light extraction ratio is
shown in Figure 6.29c. The surface has been textured or nanostructured. Such a
textured surface allows light to escape after one or two reflections. Light extraction
is critical to improving the optical power that can be extracted from an LED. We
also need to consider the light that is emitted backwards, towards the substrate, as
in Figure 6.29a. In some modern LEDs, layers of different refractive index semiconductors are used to construct a dielectric mirror that can reflect the backward traveling
light toward the surface.11
11

Interested reader can peek at dielectric mirrors in Chapter 9.

576

∙

CHAPTER 6

6.8

SEMICONDUCTOR DEVICES

LED OUTPUT SPECTRUM

The emitted photon energy from an LED is not simply equal to the bandgap energy
Eg because electrons in the conduction band (CB) are distributed in energy and so
are the holes in the valence band (VB). Consider a p-type active region and the
injection of excess electrons into this layer by forward bias. Figure 6.30a and b
illustrate the energy band diagram and the energy distributions of electrons and holes
