Repository: dhruvvenkat/2A-assistants

trying out this new method of studying!

File: courses/ece109-materials/text/ECE 109 Electronic Materials & Devices Principles of 4th Ed.txt (part 38 of 63)
Questions and Problems 847
Chapter 9
Optical Properties of Materials
in the CB and VB, respectively for a p-type semiconductor. The electron concentration
as a function of energy in the CB is given by g(E)f(E) where g(E) is the density of
states in the CB and f(E) is the Fermi-Dirac function (probability of finding an electron in a state with energy E). The product g(E)f (E) represents the electron concentration per unit energy, nE(E). Suppose that we use the Boltzmann approximation
for f (E). The corresponding nE(E) is plotted along the horizontal axis in Figure 6.30b.
There is a similar energy distribution for holes, pE, in the VB but pE is much larger
than nE given that this is a p-type layer. The E−k or the energy versus electron’s
crystal momentum diagram for a typical direct bandgap semiconductor (such as
GaAs) is shown in Figure 6.30c. Since the hole concentration is very large, we can
assume that the rate of recombination will depend primarily on the concentration of
injected electrons, and the electron transition probability to an empty state in the VB.
The electron concentration in the CB as a function of energy is asymmetrical,
and has a peak at 12 kT above Ec. The energy spread of these electrons is typically
about 1.8kT from Ec as in Figure 6.30b. When an electron at Ec recombines with a
hole at Ev, shown as the transition 1 in Figure 6.30c, a photon is emitted with an
energy hf1 = Ec − Ev = Eg. Since there are not many electrons and holes at the band
E

E
Electrons in CB
nE

CB

Electrons
brought by
current

(1⁄2 ) kT

Ec
hν1
2

3

pE
Ev

VB

Active region
p-type
(a)

Eg+ (1⁄2 ) kT
Ec

1
1.8kT

1.8kT

Eg
1

Relative intensity

0.5

12 3
Ev

0

hf
hf1 hf2

Holes in VB
k

Carrier concentration
per unit energy
(b)

Δ(hf )

(c)

hf3

Eg

(d)

Figure 6.30 (a) Energy band diagram with possible recombination paths. (b) Energy distribution of electrons in the CB
and holes in the VB. The highest electron concentration is (1∕2)kT above Ec. (c) A simplified E−k (equivalent to energy
versus momentum) diagram and direct recombination paths in which k (i.e., momentum) is conserved. (d) The relative light
intensity as a function of photon energy based on (b) and (c).

6.8

LED OUTPUT SPECTRUM

edges, this type of recombination does not occur frequently, and the emitted light
intensity from a type 1 transition is small.
The transitions that involve the largest electron concentration, the peak in nE, are
shown as 2 in Figure 6.30a, and emit a photon with hf2 > hf1. Such transitions occur
frequently (large nE), and hence the emitted intensity is much larger than that from 1.
Similarly, the transition marked 3, corresponding to hf3 > hf2, involves an electron
quite high up in the CB where nE is very small. Such type 3 transitions are infrequent
and lead to a small emission intensity. The emission intensity rises to a maximum
and then falls with hf as depicted in Figure 6.30d.
One might guess that the highest emitted intensity should intuitively correspond
to the transition from the peak in nE to the peak in pE in Figure 6.30b that emits
hf = Eg + kT. However, we also need to consider the conservation of momentum,
and hence the E−k diagram in Figure 6.30c. The emitted photon has a negligible
momentum, which means that an electron must fall straight down in the E−k diagram
without changing its k-vector, that is, the electron momentum ħk is conserved. As
apparent from Figure 6.30c, the E−k curvatures are different in the CB and the VB.
The electron at Ec + 12 kT cannot just recombine with the hole at Ev − 12 kT because
that transition does not satisfy the ħk-conservation. As shown in Figure 6.30c, direct
recombination involves energetic electrons spreading over several kT in the CB, more
than the holes in the VB, because the E−k curvature is narrower in the CB and
broader in the VB. It is apparent that the emission spectrum in this case is determined by nE, the energy spread in the electrons in the CB, so that the emission has
a peak at roughly Eg + 12 kT . Further, the spread Δ(hf ) in the emitted photon energies
should roughly be the spread in nE, i.e., Δ(hf ) ≈ 1.8kT.
The intuitive relative light intensity versus photon energy characteristic of the
output spectrum based on nE and the E−k diagram is shown in Figure 6.30d; it
represents an important LED characteristic. Given the spectrum in Figure 6.30d, we
can easily derive the relative light intensity versus wavelength characteristic since
λ = c∕f, which would look like Figure 6.30d, but flipped horizontally. The linewidth
of the output spectrum, Δf or Δλ, is defined as the width between half-intensity
points as depicted in Figure 6.30d; it is also called the full width at half maximum
(FWHM) spectral width.
Typical observed output spectra, i.e., the relative intensity versus wavelength
characteristics, from an LED depend not only on the semiconductor material, including dopant concentrations, but also on the structure of the device. The spectrum in
Figure 6.30d represents a highly simplified theoretical spectrum without including
the effects of heavy doping on the energy bands nor the reabsorption of photons
before they leave the device. For a heavily doped n-type semiconductor there are so
many donors that the electron wavefunctions at these donors overlap to generate a
narrow impurity band centered at Ed but extending into the conduction band. Thus,
the donor impurity band overlaps the conduction band and hence effectively lowers
Ec as described in Chapter 5. The minimum emitted photon energy from heavily
doped semiconductors is therefore less than Eg and depends on the amount of doping.
Typical output spectrum from an AlGaAs infrared (IR) LED is shown in
Figure 6.31a. It is clear that the spectrum exhibits significantly less asymmetry than
the idealized spectrum in Figure 6.30d. The width of the spectrum is about 40 nm

577

578

∙

CHAPTER 6

SEMICONDUCTOR DEVICES

822 nm
1
25 °C
Δλ

0.5

40 nm
0
760

800
840
880
Wavelength (nm)

Relative spectral output power

Relative spectral output power

804 nm
822 nm
1

–40 °C
837 nm

AlGaAs IR LED
T
λo
Δλ
–40 °C 804 nm 30 nm
25 °C 822 nm 40 nm
85 °C 837 nm 48 nm
25 °C

0.5

85 °C
0
740 760

(a)

880 900
800
840
Wavelength (nm)
(b)

Figure 6.31 (a) A typical output spectrum (relative spectral intensity versus wavelength) from an IR (infrared)
AlGaAs LED. (b) The output spectrum of the LED in (a) at 3 temperatures: 25 °C, −40 °C, and 85 °C. Values normalized
to peak emission at 25 °C. The spectral widths are full width at half maximum (between half intensity points).

which corresponds to a width of about 2.9kT in the energy distribution of the emitted photons, more than the expected 1.8kT. The reasons for not observing the highly
asymmetrical theoretical spectrum are essentially two fold. First, higher energy photons become reabsorbed in the material and photogenerate electrons and holes. These
electrons and holes thermalize and end up recombining to emit photons with lower
energies, closer to Eg, thus photons become redistributed. Secondly, the band edges
Ec and Ev are not sharp in heavily doped semiconductors, which leads to the smearing
of the well-defined Eg for the emission onset.
Based on the Boltzmann distribution of electrons in the CB in Figure 6.30b, the
peak emission frequency fo and the spectral width Δf in photon energy in LEDs with
a direct bandgap active region can be written as
Boltzmann
LED spectrum

hfo ≈ Eg +

1
kT
2

and

hΔf = mkT

[6.39]

where m is a numerical factor that is theoretically 1.8, but in practice typically
between 1.8 and 3. The corresponding peak wavelength λo = c∕fo. The actual position of the peak in the output spectrum is likely to be somewhat more than ( 12 )kT in
Equation 6.39 given a broader observed spread than 1.8kT. The spectral width Δλ
can be easily found differentiating λ = c∕f (Example 6.11) so that
LED spectral
linewidth

Δλ = λ2o

mkT
hc

[6.40]

Equations 6.39 and 6.40 do not apply to an indirect bandgap semiconductor in
which a recombination center is involved in the radiative transition, such GaP:N
(N-doped GaP). The electron localized at the recombination center would have a
significant uncertainty in its momentum Δp and hence an uncertainty ΔE in its
energy (Heisenberg’s uncertainty principle, ΔpΔx ≈ ħ). The emitted photon spectrum

6.8

LED OUTPUT SPECTRUM

579

E
p+

n+

Ec

~1.5kT
EFn
ΔEFn

EFn
Ec

Ev
EFp

E′g
Ev
k
(a)

(b)

Figure 6.32 (a) Forward-biased degenerately doped pn junction. E′c is lower than Ec in
the bulk and E′v is higher than Ev in the bulk, and the bandgap E′g is narrower than in the
bulk. The quasi-Fermi levels EFn and EFp overlap around the junction. (b) The transitions
involved in a degenerately doped pn junction.

depends on this ΔE, and is significantly wider than 3kT that is involved in direct
recombination process in Figure 6.30c.
As the temperature increases, the change in hfo in Equation 6.39 is due primarily to the decrease in the bandgap Eg with temperature. The peak emission wavelength λo, corresponding to fo, therefore increases with temperature as shown in
Figure 6.31b. Further, the linewidth Δλ becomes longer at higher temperatures as
electrons are distributed further into the CB. Thus, a wider spectrum of photon energies are emitted as electrons and hole recombine. The dependence of the bandgap
Eg on the temperature is often described by the Varshni equation,
Eg = Ego −

AT 2
B+T

[6.41]

where Ego is the bandgap at T = 0 K, and A and B are constants that are specific to
a given material and are listed in various semiconductor handbooks.
The description of the output spectrum above essentially assumes that injected
electrons thermalize and reach an equilibrium distribution in the p-type active layer
as soon as they are injected as in Figure 6.30b. These arguments would apply to
nondegenerate semiconductors under weak injection. For degenerately doped junctions, the Fermi level EFn on the n-side and EFp on the p-side will be in the CB and
VB, respectively. Under a large forward bias, the active region can have EFn in the
CB, EFp in the VB around the junction as shown in Figure 6.32a. The bandgap Eg′
is narrower than Eg in the bulk. As shown in the E−k diagram in Figure 6.32b,
electrons occupy states from the CB edge E′c up to about ∼1.5kT above EFn. The
emission spectrum will extend from hf ≈ E′g to about E′g + ΔEFn + 1.5kT so the
spectral width in photon energy is ΔEFn + 1.5kT. This will increase with the bias
voltage as well since EFn − EFp = eV.
Figure 6.33 is a log–log plot of the spectral with Δλ of a collection of commercial LEDs as a function of the peak emission wavelength. The two lines are the
expected spectral widths from Equation 6.40 with m = 1.8 and 3. The vast majority
of direct bandgap LEDs that are not based on QWs indeed fall between the two lines.

Varshni
bandgap
equation

580

CHAPTER 6

∙

SEMICONDUCTOR DEVICES
Direct bandgap alloys

1000
Spectral width (nm)

Ga1–yAsyP

m=3

QW type
devices

m = 1.8
100

Ga1–yAsyP
Δλ = λo2 mkT/hc

10
200

500

1000
Wavelength (nm)

2000

5000

Figure 6.33 Log–log plot of Δλ against the peak emission wavelength λo for a collection of
commercial LEDs. The two dashed lines represent Equation 6.40 with m = 1.8 (minimum) and 3.
(Data extracted from data sheets of commercial LEDs.) The slope of the lines is 2, representing the
λo2 dependence.

Indirect semiconductors are obviously exempt such as GaP. Further, we cannot expect
QW LED spectral widths to follow the simple Boltzmann spread in Equation 6.40,
which is for a bulk crystal.

EXAMPLE 6.11

We know that the spread in the photon energies
Δ(hf ) ≈ mkT between the half intensity points as shown in Figure 6.30d. Show that the corresponding linewidth Δλ between the half intensity points in the output spectrum is given by
Equation 6.40. What is the spectral linewidth of an optical communications LED operating
at 1550 nm and at 300 K assuming m = 2?

SPECTRAL LINEWIDTH IN WAVELENGTH

SOLUTION

First consider the relationship between the photon frequency f and wavelength λ,
λ=

c hc
=
f hf

in which hf is the photon energy. We can differentiate this,
dλ
hc
λ2
=−
=−
2
d(hf )
hc
(hf )

The negative sign implies that increasing the photon energy decreases the wavelength. We
are only interested in changes or spreads, thus Δλ∕Δ(hf ) ≈ ∣dλ∕d(hf )∣, and this spread should
be around λ = λo, so that the above gives,
Δλ =

λo2
mkT
Δ (hf ) = λ2o
hc
hc

6.8

LED OUTPUT SPECTRUM

581

where we used Δ(hf ) = mkT. We can substitute λo = 1550 nm, and T = 300 K to calculate
the linewidth of the 1550 nm LED with m = 2,
Δλ = λ2

2(1.38 × 10−23 ) (300)
2kT
= (1550 × 10−9 ) 2
= 1.07 × 10−7 m
hc
(6.626 × 10−34 ) (3 × 108 )

or

100 nm

Experimentally observed FWHM spectral widths are typically in the range 100–120 nm.

The dependence of the peak emission wavelength and the spectral
width for an AlGaAs IR LED is shown in Figure 6.31b. By using a suitable plot find m for
this LED and verify Equation 6.40.

LED SPECTRAL WIDTH

EXAMPLE 6.12

SOLUTION

From Equation 6.40, we have

Δλ
mk
= ( )T
hc
λ2o

[6.42]

LED spectral
linewidth

so that if we plot Δλ∕λ2o versus T, the slope of the best line forced through zero should give
mk∕hc and hence m. Using the three λo and Δλ values in the inset of Figure 6.31b, we obtain
the graph in Figure 6.34. The best line that is forced through zero to follow Equation 6.42
gives a slope of 1.95 × 10−7 nm−1 K−1 or 195 m−1 K−1. Thus,
slope = 195 m K−1 =

m(1.38 × 10−23 J K−1 )
mk
=
hc
(6.626 × 10−34 J s) (3 × 108 m s−1 )

that is

m = 2.80.

Consider a GaAs IR LED. The
Varshni constants for GaAs are, Ego = 1.519 eV, A = 5.41 × 10−4 eV K−1, B = 204 K. What
is the shift in the peak wavelength (λo) emitted from a GaAs LED when it is cooled from 25 °C
to −40 °C and compare with the data in Figure 6.31b.
EMISSION PEAK WAVELENGTH AND TEMPERATURE

8

Figure 6.34 The plot of plot Δλ∕λ2o versus T for an
AlGaAs infrared LED, using the peak wavelength λo
and spectral width Δλ at three different temperatures
from Figure 6.31b.

AlGaAs LED

7
6
5
104 ×
4
Δλ/λo2
(m–1) 3
2

Slope = 195 m–1 K–1
m = 2.8

1
0

0

50

100 150 200 250 300 350
Temperature (K)

EXAMPLE 6.13

400

582

CHAPTER 6

∙

SEMICONDUCTOR DEVICES

SOLUTION

At 25 °C, T = 298 K, using the Varshni equation,
Eg = Ego − AT 2∕(B + T )
= 1.519 eV − (5.41 × 10−4 eV K−1)(298 K)2∕(204 K + 298 K) = 1.4233 eV.

The peak emission is at hfo ≈ Eg + (1∕2)kT. Using fo = c∕λo, we get
λo =

(3 × 108 m s−1 ) (6.626 × 10−34 J s)
ch
=
= 864.0 nm
(Eg + 12 kT) (1.4233 eV + 0.01284 eV) (1.602 × 10−19 J eV−1 )

At −45 °C, T = 233 K, repeating the above calculation,
Eg = 1.519 eV − (5.41 × 10−4 eV K−1)(233 K)2∕(204 K + 233 K) = 1.4518 eV,

and the new peak emission wavelength λ′o is
λ′o =

(3 × 108 m s−1 ) (6.626 × 10−34 J s)
(1.4518 eV + 0.01004 eV) (1.602 × 10−19 J eV−1 )

= 848.8 nm

The change Δλ = λo − λ′o = 864.0 − 848.8 = 15.2 nm over 65 °C, or 0.23 nm/°C. The
examination of Figure 6.31b shows that the change in the peak wavelength per unit temperature in the range −40 °C to 85 °C is roughly the same. Because of the small change, we kept
sufficient significant figures in Eg and λo calculations.

6.9

BRIGHTNESS AND EFFICIENCY OF LEDS

The visual brightness of a light source as observed by an average person is proportional to the radiation (optical) power emitted, called the radiant flux, and also the
efficiency of the eye over the spectrum of the source. While the eye can see a red
color source, it cannot see an infrared source and the brightness of the infrared source
would be zero. It is clear that we need to define some kind of a standard sensitivity
curve for the eye as a function of wavelength. This function is the relative luminous
efficiency (or the relative sensitivity) ηeye(λ) of an average light-adapted (photopic)
eye, which depends on the wavelength and hence λ. This function is also called the
luminosity function and the visibility function. ηeye(λ) is a Gaussian-like function
with a peak of unity at 555 nm as shown in Figure 6.35. Suppose that Po is the
radiation (optical) power emitted by an LED; Po is in watts. The luminous flux Φv
is a measure of visual brightness, in lumens (lm), and is defined by
Luminous
flux

Φv = Po × (683 lm W−1) × ηeye(λ)

[6.43]

One lumen of luminous flux, or brightness, is obtained from a 1.46 mW light source
emitting at a single wavelength of 555 nm (green). A typical 60 W incandescent
lamp provides roughly 900 lm (or 15 lm W−1). When we buy a light bulb, we are
buying lumens.
The luminous efficacy12 of a light source (such as a lamp) as widely used in
lighting applications is the efficiency with which an electrical light source converts
12
Some authors use the term luminous efficiency but the latter, strictly, needs the output and input quantities to
have the same units so that the efficiency can be expressed as a percentage, which is not the case here.
Efficacy would be a better term.

6.9

Luminous efficiency of the eye

Violet Indigo Blue

BRIGHTNESS AND EFFICIENCY OF LEDs

Green Yellow Orange

583

Red

1

0.1

0.01
400

500
600
Wavelength (nm)

700

Figure 6.35 The luminous efficiency
ηeye(λ) of the light-adapted (photopic) eye
as a function of wavelength. This curve is
known as the Judd–Vos modification of the
CIE 1924 photopic photosensitivity curve of
the eye. (The vertical axis is logarithmic.)

the input electric power (watts) into an emitted luminous flux (lumens).
ηLE =

Φv
IV

[6.44]

Luminous
efficacy
(efficiency)

A 100 W light bulb producing 1700 lumens has an efficacy of 17 lm W−1.
Recent technological advances has led to LEDs with efficacies that are comparable
to standard fluorescent tubes; efficacies around 100 lm W−1. LEDs as solid state
lamps have much longer lifetimes and much higher reliability, and hence are expected
to be more economical than incandescent and fluorescent lamps.
The power conversion efficiency (PCE), ηPCE, or simply the power efficiency,
gauges the overall efficiency of conversion from the input of electric power to the
output of optical power, i.e.,
Optical output power
Po
=
ηPCE =
Electrical input power IV

[6.45]

Power
conversion
efficiency

In some books, PCE is also simply called the external efficiency.
Consider the DH LED in Figure 6.25. The current brings in the electrons into
the p-GaAs layer where they recombine with holes and emit photons. The electrons
recombine in p-GaAs through direct (radiative) and indirect (nonradiative) recombination. The latter involves recombination through defects and impurities and generates lattice waves (phonons). Suppose that τr is the mean lifetime of an electron
before it recombines radiatively and τnr is the mean lifetime before it recombines
nonradiatively via a recombination center without emitting a photon. Internal quantum efficiency (IQE) is defined as
ηIQE =

or

Rate of radiative recombination
Total rate of recombination (radiative and nonradiative)
ηIQE =

τ−1
r
−1
τr−1 + τnr

[6.46]

[6.47]

Internal
quantum
efficiency

584

CHAPTER 6

∙

SEMICONDUCTOR DEVICES
30

Figure 6.36 Log–log plot of the emitted
optical output power versus the dc current
for three commercial devices emitting at IR
(890 nm), Red and Green. The vertical scale
is in arbitrary units and the curves have been
shifted to show the dependence of Po on I.
The ideal linear behavior Po ∝ I is also shown
for each device as dashed lines.

Emitted optical power
(Arbitrary units)

10

InGaN MQW
Green

1

0.1

IR AlGaAs
LED
Red
AlGaInP
LED
3

10

100
Current (mA)

1000

The current I is proportional to the total rate of recombination 1∕τr + 1∕τnr, the
denominator in Equation 6.47. The rate of photon generation internally is proportional to 1∕τr. Before the photons can be observed externally, they have to be
extracted. The fraction of photons that escape the device and become emitted is
called the extraction efficiency (EE),
Extraction
efficiency

ηEE =

Photons emitted externally from the device
Photons generated internally by recombination

[6.48]

The rate of electron injection into the p-GaAs is I∕e. Rate of internal photon
emission is ηIQE(I∕e). Of these ηEE become extracted so the output photon flux is
ηEEηIQE(I∕e). The output optical power is
Output
radiant power

Po = hf × Photon flux = hfηEEηIQE(I∕e)

[6.49]

According to Equation 6.49, the output power is proportional to the current.
However, the IQE can also depend on the current because τr and τnr are not necessarily constant; they may depend on the injected carrier concentration and hence on
the current. Typical optical output power Po versus current I LED characteristics are
shown in Figure 6.36 on a log–log plot for three cases. For comparison, the expected
linear relationship, Po ∝ I, has been also shown for each device. In general, at high
currents, Po−I relationship curves down from the expected Po ∝ I (linear) behavior.
The worst case is for InGaN MQW LEDs in which there is significant deviation
from the expected linear relationship almost from the start, that is, Po cannot keep
up linearly with the current and droops as the current increases. The Po−I characteristics for standard AlGaInP and AlGaAs heterojunction LEDs deviate from linearity mainly at high currents, exhibiting an extensive range of reasonable linearity.
While a non-linear Po−I behavior is not a serious problem in digital communications,
it can create distortion in analog modulation, especially under large signals.
We can view the LED as converting quanta of charge (electrons) brought in by
the current to emitted quanta of radiation energy (photons). External quantum

6.9

BRIGHTNESS AND EFFICIENCY OF LEDs

585

Left: This UV LED can emit 0.5 mW of radiation at 300 nm. The metal case is roughly 8.33 mm in diameter.
Right: This multichip LED from Osram is used in various lighting applications, including microprojectors and stage
lighting. The chip has three GaN and one AlGaInP LED devices, and can emit red, green, blue and white light.
(The chip dimensions are approximately 5.8 × 4.7 × 1.3 mm.)
Left: Courtesy of Thorlabs. Right: Courtesy of Osram.

efficiency (EQE) measures this conversion efficiency. Since Po∕hf is the number of
emitted photons per second and I∕e is the number of electrons flowing into the LED,
ηEQE =

Photons emitted externally per second
Po∕hf
=
Electrons flowing into the device per second
I∕e

[6.50]

LED BRIGHTNESS Consider two LEDs, one red, with an optical output power (radiant flux)
of 20 mW, emitting at 650 nm, and the other, a weaker 5 mW green LED, emitting at 530 nm.
What is the luminous flux emitted by each LED? What is your conclusion?

External
quantum
efficiency
EXAMPLE 6.14

SOLUTION

For the red LED, at λ = 650 nm, Figure 6.35 gives ηeye ≈ 0.10 so that from Equation 6.43
Φv = Po × (683 lm W−1) × ηeye = (20 × 10−3 W)(683 lm W−1)(0.10) = 1.37 lm

For the green LED, at λ = 530 nm, Figure 6.35 gives ηeye ≈ 0.85 so that from Equation 6.43
Φv = Po × (683 lm W−1) × ηeye = (5 × 10−3 W)(683 lm W−1)(0.85) = 2.9 lm

Clearly the green LED at a quarter of the power is more than twice as bright as the red LED.
LED EFFICIENCIES A particular GaAs LED emits at 870 nm. The active region is p-type

and has an acceptor concentration Na of 2 × 1017 cm−3. The nonradiative lifetime is about
100 ns. At a forward current of 35 mA, the voltage across the LED is 1.45 V, and the emitted
optical power is 7.5 mW. Calculate the IQE, EQE, PCE, and estimate the light extraction
efficiency. For GaAs, the radiative lifetime in the p-GaAs layer can be written as τr = 1∕BNa
in which B = 2 × 10−16 m3 s−1.
SOLUTION

The radiative lifetime τr = 1∕BNa = 1∕[(2 × 10−16 m3 s−1)(2 × 1023 m−3)] = 2.5 × 10−8 s or
25 ns. IQE is,
ηIQE =

τ−1
(25 ns) −1
r
=
= 0.80 or 80%.
−1
−1
τr + τnr
(25 ns) −1 + (100 ns) −1

EXAMPLE 6.15

586

∙

CHAPTER 6

SEMICONDUCTOR DEVICES

The emitted photon energy hf = hc∕λ = 1.425 eV. The EQE is
ηEQE =

Po∕hf
I∕e

=

(7.5 × 10−3 W)∕(1.425 eV × 1.602 × 10−19 J eV−1 )
(35 × 10−3 A)∕(1.602 × 10−19 C)

= 0.15

or

15%.

The power conversion efficiency is
ηPCE = Po∕IV = 7.5 mW∕(35 mA × 1.45 V) = 0.148

or

15%.

We can find the extraction efficiency from Equation 6.49, Po = hfηEEηIQE(I∕e),
7.5 × 10−3 W = (1.425 eV × 1.6 × 10−19 J eV−1 )ηEE (0.80) (35 × 10−3 A∕1.6 × 10−19 C).

Solving the above gives ηEE = 0.188 or 19 percent. Clearly, improving the extraction efficiency
is critical to obtaining higher efficacy emitters.

6.10

SOLAR CELLS

6.10.1 PHOTOVOLTAIC DEVICE PRINCIPLES
A simplified schematic diagram of a typical solar cell is shown in Figure 6.37.
Consider a pn junction with a very narrow and more heavily doped n-region. The
illumination is through the thin n-side. The depletion region (W) or the space charge
layer (SCL) extends primarily into the p-side. There is a built-in field Eo in this
depletion layer. The electrodes attached to the n-side must allow illumination to enter
the device and at the same time result in a small series resistance. They are deposited on the n-side to form an array of finger electrodes on the surface as depicted
in Figure 6.38. A thin antireflection coating on the surface (not shown in the figure)
reduces reflections and allows more light to enter the device.
Figure 6.37 The basic principle of
operation of the solar cell (exaggerated
features to highlight principles). The
built-in field change upon illumination.

Neutral
n-region

Drift

Long λ

Neutral
p-region

Eo

Diffusion

Le

Medium λ
Short λ

Back
electrode

Finger electrode
Lh
Depletion
region
ℓn

ℓp

W
Voc

6 .1 0

SOLAR CELLS

587

Bus electrode
for current collection

Finger electrodes

n
p

Figure 6.38 Finger electrodes on the surface
of a solar cell reduce the series resistance.

Left: Solar cell inventors at Bell Labs (left to right): Gerald Pearson, Daryl Chapin, and Calvin
Fuller. They are checking a Si solar cell sample for the amount of voltage produced (1954).
Upper: This is Solar Impulse, a plane powered by solar cells.
Left: © Nokia Corporation. Upper: Courtesy of Solar Impulse SA, Switzerland.

As the n-side is very narrow, most of the photons are absorbed within the depletion region (W) and within the neutral p-side (ℓp) and photogenerate EHPs in these
regions. EHPs photogenerated in the depletion region are immediately separated by
the built-in field Eo which drifts them apart. The electron drifts and reaches the
neutral n-side whereupon it makes this region negative by an amount of charge −e.
The actual reason the n-side becomes negative is that the excess electron that drifts
into the n-side shields a positive donor charge at the depletion region edge. This
changes the built-in field Eo and hence the built-in voltage, and it is this change that
is observed externally. Remember that in the dark, the voltage across the terminals
of the pn junction is zero because the built-in voltage Vo is canceled by contact
potentials between the metal and the semiconductor at the two contacts. If we upset
this equilibrium by changing Vo, we can register an external voltage. Similarly, the
hole drifts and reaches the neutral p-side and thereby makes this side positive.
Consequently a net open circuit voltage develops between the terminals of the device
with the p-side positive with respect to the n-side. If an external load is connected,
then the excess electron in the n-side can travel around the external circuit, do work,
and reach the p-side to recombine with the excess hole there. It is important to realize that without the internal field Eo it is not possible to drift apart the photogenerated
EHPs and bring excess electrons to the n-side and excess holes to the p-side.

588

CHAPTER 6

∙

SEMICONDUCTOR DEVICES

The EHPs photogenerated by long-wavelength photons that are absorbed in the
neutral p-side diffuse around in this region as there is no electric field. If the recombination lifetime of the electron is τe, it diffuses a mean distance Le = √2Deτe where
De is its diffusion coefficient in the p-side. Those electrons within a distance Le to
the depletion region can readily diffuse and reach this region whereupon they become
drifted by Eo to the n-side as shown in Figure 6.37. Consequently only those EHPs
photogenerated within the minority carrier diffusion length Le to the depletion layer
can contribute to the photovoltaic effect. Again the importance of the built-in field
Eo is apparent. Once an electron diffuses to the depletion region, it is swept over to
the n-side by Eo to give an additional negative charge there. Holes left behind in the
p-side contribute a net positive charge to this region. Those photogenerated EHPs
further away from the depletion region than Le are lost by recombination. It is therefore
important to have the minority carrier diffusion length Le be as long as possible.
This is the reason for choosing this side of a Si pn junction to be p-type which makes
electrons the minority carriers; the electron diffusion length in Si is longer than the
hole diffusion length. The same ideas also apply to EHPs photogenerated by shortwavelength photons absorbed in the n-side. Those holes photogenerated within a
diffusion length Lh can reach the depletion layer and become swept across to the
p-side. The photogeneration of EHPs that contributes to the photovoltaic effect therefore occurs in a volume covering Lh + W + Le. If the terminals of the device are
shorted, as in Figure 6.39, then the photogenerated electrons that are drifted into the
n-side can flow through the external circuit to neutralize the photogenerated holes
that have drifted into the p-side. This current due to the flow of the photogenerated
carriers is called the photocurrent.
Under a steady-state operation, there can be no net current through an open
circuit solar cell. This means the photocurrent inside the device due to the flow of
photogenerated carriers must be exactly balanced by a flow of carriers in the opposite direction. The latter carriers are minority carriers that become injected by the
appearance of the photovoltaic voltage across the pn junction as in a normal diode.
This is not shown in Figure 6.37.
Figure 6.39 An np junction solar cell in short
circuit. Photogenerated carriers within the volume
Lh + W + Le give rise to a photocurrent Iph.
The variation in the photogenerated EHP
concentration with distance is also shown
where α is the absorption coefficient at the
wavelength of interest.

EHPs
exp(–αx)
x

Lh

W

Le

Iph

6 .1 0

SOLAR CELLS

589

EHPs photogenerated by energetic photons absorbed in the n-side near the surface region or outside the diffusion length Lh to the depletion layer are lost by
recombination as the lifetime in the n-side is generally very short (due to heavy
doping). The n-side is therefore made very thin, typically less than 0.2 μm. Indeed,
the length ℓn of the n-side may be shorter than the hole diffusion length Lh. The
EHPs photogenerated very near the surface of the n-side, however, disappear by
recombination due to various surface defects acting as recombination centers as
discussed below.
At long wavelengths, around 1–1.2 μm, the absorption coefficient α of Si is
small and the absorption depth (1∕α) is typically greater than 100 μm. To capture
these long-wavelength photons, we therefore need a thick p-side and at the same
time a long minority carrier diffusion length Le. Typically the p-side is 200–500 μm
and Le tends to be shorter than this.
Crystalline silicon has a bandgap of 1.1 eV which corresponds to a threshold
wavelength of 1.1 μm. The incident energy in the wavelength region greater than
1.1 μm is then wasted; this is not a negligible amount (∼25 percent). The worst part
of the efficiency limitation however comes from the high-energy photons becoming
absorbed near the crystal surface and being lost by recombination in the surface
region. Crystal surfaces and interfaces contain a high concentration of recombination
centers which facilitate the recombination of photogenerated EHPs near the surface.
Losses due to EHP recombinations near or at the surface can be as high as 40 percent.
These combined effects bring the efficiency down to about 45 percent. In addition,
the antireflection coating is not perfect, which reduces the total collected photons by
a factor of about 0.8–0.9. When we also include the limitations of the photovoltaic
action itself (discussed below), the upper limit to a photovoltaic device that uses a
single crystal of Si is about 24–26 percent at room temperature.
Consider an ideal pn junction photovoltaic device connected to a resistive load
R as shown in Figure 6.40a. Note that I and V in the figure define the convention
for the direction of positive current and positive voltage. If the load is a short circuit,
then the only current in the circuit is that generated by the incident light. This is the
photocurrent Iph shown in Figure 6.40b which depends on the number of EHPs
I

I

I

I

I = Id – Iph

Isc = –Iph

Id
V

R
(a)

Iph V = 0

(b)

V
Iph
R
(c)

Figure 6.40 (a) The solar cell connected to an external load R and the convention for the definitions of positive
voltage and positive current. (b) The solar cell in short circuit. The current is the photocurrent Iph. (c) The solar cell
driving an external load R. There is a voltage V and current I in the circuit.

590

Short circuit
solar cell
current in
light

CHAPTER 6

∙

SEMICONDUCTOR DEVICES

photogenerated within the volume enclosing the depletion region (W) and the diffusion lengths to the depletion region (Figure 6.39). The greater is the light intensity,
the higher is the photogeneration rate and the larger is Iph. If I is the light intensity,
then the short circuit current is
Isc = −Iph = −KI

[6.51]

where K is a constant that depends on the particular device. The photocurrent does
not depend on the voltage across the pn junction because there is always some internal field to drift the photogenerated EHP. We exclude the secondary effect of the
voltage modulating the width of the depletion region. The photocurrent Iph therefore
flows even when there is not a voltage across the device.
If R is not a short circuit, then a positive voltage V appears across the pn junction as a result of the current passing through it as shown in Figure 6.40c. This
voltage reduces the built-in potential of the pn junction and hence leads to minority
carrier injection and diffusion just as it would in a normal diode. Thus, in addition
to Iph there is also a forward diode current Id in the circuit as shown in Figure 6.40c
which arises from the voltage developed across R. Since Id is due to the normal pn
junction behavior, it is given by the diode characteristics,
Id = Io[ exp(

eV
− 1]
ηkT )

where Io is the “reverse saturation current” and η is the ideality factor (η = 1−2).
In an open circuit, the net current is zero. This means that the photocurrent Iph
develops just enough photovoltaic voltage Voc to generate a diode current Id = Iph.
Thus the total current through the solar cell, as shown in Figure 6.40c, is
Solar cell I–V
characteristics

I = −Iph + Io[ exp(

eV
− 1]
ηkT )

[6.52]

The overall I–V characteristics of a typical Si solar cell are shown in Figure 6.41.
It can be seen that it corresponds to the normal dark characteristics being shifted
down by the photocurrent Iph, which depends on the light intensity I. The open
circuit output voltage Voc, of the solar cell is given by the point where the I–V curve
cuts the V axis (I = 0). It is apparent that although it depends on the light intensity,
its value typically lies in the range 0.5–0.7 V.
Equation 6.52 gives the I–V characteristics of the solar cell. When the solar cell
is connected to a load as in Figure 6.42a, the load has the same voltage as the solar
cell and carries the same current. But the current I through R is now in the opposite
direction to the convention that current flows from high to low potential. Thus, as
shown in Figure 6.42a,
The load line

I=−

V
R

[6.53]

The actual current I′ and voltage V′ in the circuit must satisfy both the I–V
characteristics of the solar cell, Equation 6.52, and that of the load, Equation 6.53.
We can find I′ and V′ by solving these two equations simultaneously or using a

SOLAR CELLS

6 .1 0

591

I (mA)
100
Dark
0

V
0.1

–Iph

0.2

0.3

0.4

0.5

Iph

0.65
Voc

I = 400 W m–2

–100

Figure 6.41 Typical I–V characteristics of a Si solar cell.
The short circuit current is Iph and the open circuit
voltage is Voc. The I–V curves for positive current
require an external bias voltage. Photovoltaic operation
is always in the negative current region.

I = 800 W m–2

–200

I (mA)
0

I

Voc
0.1

0.2

0.3

I

R

0.6

V′

–100

Isc = –Iph

I–V for a solar cell
under an illumination
of 700 W m–2

Slope = – 1
R

Operating point

I′
P

–200
(a)

0.5

V

I

V

0.4

The load line for
R=3Ω
(I–V for the load)

(b)

Figure 6.42 (a) When a solar cell drives a load R, R has the same voltage as the solar cell but the current through
it is in the opposite direction to the convention that current flows from high to low potential. (b) The current I′
and voltage V′ in the circuit of (a) can be found from a load line construction. Point P is the operating point (I′, V′).
The load line is for R = 3 Ω.

graphical solution. I′ and V′ in the solar cell circuit are most easily found by using
a load line construction. The I–V characteristics of the load in Equation 6.53 is a
straight line with a negative slope −1∕R. This is called the load line and is shown
in Figure 6.42b along with the I–V characteristics of the solar cell under a given
intensity of illumination. The load line cuts the solar cell characteristic at P where
the load and the solar cell have the same current and voltage I′ and V′. Point P
therefore satisfies both Equations 6.52 and 6.53 and thus represents the operating
point of the circuit.
The power delivered to the load is Pout = I′V′, which is the area of the rectangle bound by the I and V axes and the dashed lines shown in Figure 6.42b.

592

CHAPTER 6

∙

SEMICONDUCTOR DEVICES

Maximum power is delivered to the load when this rectangular area is maximized
(by changing R or the intensity of illumination), when I′ = Im and V′ = Vm. Since
the maximum possible current is Isc and the maximum possible voltage is Voc, IscVoc
represents the desirable goal in power delivery for a given solar cell. Therefore, it
makes sense to compare the maximum power output ImVm with IscVoc. The fill factor
FF, which is a figure of merit for the solar cell, is defined as
Definition of
fill factor

FF =

ImVm
IscVoc

[6.54]

The FF is a measure of the closeness of the solar cell I–V curve to the rectangular shape (the ideal shape). It is clearly advantageous to have the FF as close to
unity as possible, but the exponential pn junction properties prevent this. Typically
FF values are in the range 70–85 percent and depend on the device material and
structure.
EXAMPLE 6.16

A SOLAR CELL DRIVING A RESISTIVE LOAD Consider the solar cell in Figure 6.42 that

is driving a load of 3 Ω. This cell has an area of 2.5 cm × 2.5 cm and is illuminated with
light of intensity 700 W m−2. Find the current and voltage in the circuit. Find the power delivered
to the load, the efficiency of the solar cell in this circuit, and the fill factor of the solar cell.

SOLUTION

The I–V characteristic of the load in Figure 6.42a, is the load line in Equation 6.53; that is,
I = −V∕(3 Ω). The line is drawn in Figure 6.42b with a slope 1∕(3 Ω). It cuts the I–V characteristics of the solar cell at I′ = 157 mA and V′ = 0.475 V as apparent in Figure 6.42b,
which are the current and voltage, respectively, in the photovoltaic circuit of Figure 6.42a.
The power delivered to the load is
Pout = I′V′ = (157 × 10−3)(0.475 V) = 0.0746 W

or

74.6 mW

The input of sunlight power is
Pin = (Light intensity)(Surface area) = (700 W m−2)(0.025 m)2 = 0.438 W

The efficiency is
ηphotovoltaic = (100% )

Pout
(0.0746 W)
= (100% )
= 17.0%
Pin
(0.438 W)
