Repository: dhruvvenkat/2A-assistants

trying out this new method of studying!

File: courses/ece109-materials/text/ECE 109 Electronic Materials & Devices Principles of 4th Ed.txt (part 39 of 63)
Questions and Problems 847
Chapter 9
Optical Properties of Materials
This will increase if the load is adjusted to extract the maximum power from the solar
cell, but the increase will be small as the rectangular area I′V′ in Figure 6.42b is already
quite close to the maximum.
The fill factor can also be calculated since point P in Figure 6.42b is close to the optimum operation, maximum output power, in which the rectangular area I′V′ is maximum:
FF =

EXAMPLE 6.17

ImVm
(157 mA) (0.475 V)
I′V′
≈
=
= 0.722
IscVoc IscVoc
(178 mA) (0.58 V)

or

72%

A solar cell under an illumination of
500 W m−2 has a short circuit current Isc of 150 mA and an open circuit output voltage Voc
of 0.530 V. What are the short circuit current and open circuit voltage when the light intensity
is doubled? Assume η = 1.5, a typical value for various Si pn junctions.
OPEN CIRCUIT VOLTAGE AND ILLUMINATION

6 .1 0

SOLAR CELLS

593

SOLUTION

The general I–V characteristic under illumination is given by Equation 6.52. Setting I = 0 for
open circuit,
I = −Iph + I0[ exp(

eVoc
− 1] = 0
ηkT )

Open circuit
condition

Assuming that Voc ≫ ηkT∕e, rearranging the above equation we can find Voc,
Voc =

Iph
ηkT
ln
e ( Io )

Open circuit
output voltage

The photocurrent Iph depends on the light intensity I via Iph = KI, where K is a constant.
Thus, at a given temperature, the change in Voc is
Voc2 − Voc1 =

Iph2
ηkT
ηkT
I2
ln( ) =
ln( )
e
e
Iph1
I1

The short circuit current is the photocurrent, so at double the intensity this is
I2
Isc2 = Isc1( ) = (150 mA) (2) = 300 mA
I1

Assuming η = 1.5, the new open circuit voltage is
Voc2 = Voc1 +

ηkT
I2
= 0.530 V + (1.5) (0.02585) ln(2) = 0.557 V
ln
e ( I1 )

This is a 5 percent increase compared with the 100 percent increase in illumination and the
short circuit current.

6.10.2 SERIES AND SHUNT RESISTANCE
Practical solar cells can deviate substantially from the ideal pn junction solar cell
behavior depicted in Figure 6.41 due to a number of reasons. Consider an illuminated
pn junction driving a load resistance RL and assume that photogeneration takes place
in the depletion region. As shown in Figure 6.43, the photogenerated electrons have
Neutral Depletion
n-region region

Finger
electrode

Neutral
p-region

Figure 6.43 Series and shunt
resistances and various fates of
photogenerated EHPs.

Back
electrode

Rs

Rp

RL

Open circuit
voltage and
light intensity

594

CHAPTER 6

∙

SEMICONDUCTOR DEVICES
A

Iph
Iph

I

Rs

Iph

Id

A

I

Id
V

RL

Iph

Rp

V

(a)

RL

(b)
B

B
Ideal solar cell Load

Solar cell

Load

Figure 6.44 The equivalent circuit of a solar cell. (a) Ideal pn junction solar cell. (b) Parallel and
series resistances Rs and Rp.

to traverse a surface semiconductor region to reach the nearest finger electrode. All
these electron paths in the n-layer surface region to finger electrodes introduce an
effective series resistance Rs into the photovoltaic circuit. If the finger electrodes
are thin, then the resistance of the electrodes themselves will further increase Rs.
There is also a series resistance due to the neutral p-region, but this is generally
small compared with the resistance of the electron paths to the finger electrodes.
Figure 6.44a shows the equivalent circuit of an ideal pn junction solar cell. The
photogeneration process is represented by a constant current generator Iph, which generates a current that is proportional to the light intensity. The flow of photogenerated
carriers across the junction gives rise to a photovoltaic voltage difference V across the
junction, and this voltage leads to the normal diode current Id = Io[exp(eV∕ηkT) − 1].
This diode current Id is represented by an ideal pn junction diode in the circuit as
shown in Figure 6.44a. As apparent, Iph and Id are in opposite directions (Iph is “up”
and Id is “down”), so in an open circuit the photovoltaic voltage is such that Iph and
Id have the same magnitude and cancel each other. By convention, positive current
I at the output terminal is normally taken to flow into the terminal and is given by
Equation 6.52. (In reality, of course, the solar cell current is negative, as in Figure
6.41, which represents a current that is flowing out into the load.)
Figure 6.44b shows the equivalent circuit of a more practical solar cell. The
series resistance Rs in Figure 6.44b gives rise to a voltage drop and therefore prevents the ideal photovoltaic voltage from developing at the output between A and B
when a current is drawn. A fraction (usually small) of the photogenerated carriers
can also flow through the crystal surfaces (edges of the device) or through grain
boundaries in polycrystalline devices instead of flowing though the external load RL.
These effects that prevent photogenerated carriers from flowing in the external circuit
can be represented by an effective internal shunt or parallel resistance Rp that
diverts the photocurrent away from the load RL. Typically Rp is less important than
Rs in overall device behavior, unless the device is highly polycrystalline and the
current component flowing through grain boundaries is not negligible.
The series resistance Rs can significantly deteriorate the solar cell performance
as illustrated in Figure 6.45 where Rs = 0 is the best solar cell case. It is apparent

6 .1 0

SOLAR CELLS

595

Voc
0

0.2

0.4

0.6

0

V
Rs = 50 Ω
Rs = 0

–5
Rs = 20 Ω
Isc
Iph

–10
I (mA)

Figure 6.45 The series resistance broadens the
I–V curve and reduces the maximum available
power and hence the overall efficiency of the
solar cell.
The example is a Si solar cell with η ≈ 1.5 and
Io ≈ 3 × 10−6 mA. Illumination is such that the
photocurrent Iph = 10 mA.

Inverted pyramids

Oxide

n
p

Light
Le

Figure 6.46 An inverted pyramid textured
surface substantially reduces reflection losses and
increases absorption probability in the device.

that the available maximum output power decreases with the series resistance which
therefore reduces the cell efficiency. Notice also that when Rs is sufficiently large,
it limits the short circuit current. Similarly, low shunt resistance values, due to extensive defects in the material, also reduce the efficiency. The difference is that although
Rs does not affect the open circuit voltage Voc, low Rp leads to a reduced Voc.

6.10.3

SOLAR CELL MATERIALS, DEVICES, AND EFFICIENCIES

Most solar cells use crystalline silicon because silicon-based semiconductor fabrication is now a mature technology that enables cost-effective devices to be manufactured. Typical Si-based solar cell efficiencies range from about 18 percent for
polycrystalline to 22–25 percent in high-efficiency single-crystal devices that have
special structures to absorb as many of the incident photons as possible. Solar cells
fabricated by making a pn junction in the same crystal are called homojunctions. The
best Si homojunction solar cell efficiencies are about 25 percent for single-crystal
passivated emitter, rear locally diffused (PERL) cells.13 The PERL and similar cells
have a textured surface that is an array of “inverted pyramids” etched into the surface
to capture as much of the incoming light as possible as depicted in Figure 6.46.
13

See, for example, M. Green, Prog. Photovolt: Res. Appl., 17, 183, 2009.

596

CHAPTER 6

∙

SEMICONDUCTOR DEVICES

Table 6.5 Room temperature typical photovoltaic parameters for individual cells under AM1.5 illumination 1000 W m−2
Semiconductor

Eg (eV)

Voc (V)

Jsc (mA cm−2)

FF (%)

η (%)

Comment

Si, single crystal
Si, polycrystalline
Si, c-Si∕a-Si:H

1.1
1.1
1.1∕1.7

0.706
0.663
0.750

42.7
39.0
41.8

82.8
80.9
83.2

25.6
20.4
25.6

Single crystal, PERL

Amorphous Si (a-Si:H)
Amorphous Si:Ge:H film

1.7

0.896

16.36

69.8

10.2
8–13

GaAs, single crystal
GaAs, polycrystalline
InP, single crystal
CIGS
CdTe, polycrystalline
Perovoskite film
Organic films
GaInP2∕GaAs Tandem

1.42
1.42
1.34
1.2–1.4
1.5

1.030
0.757
0.878
0.757
0.84
1.074
0.793
2.488

29.8
23.2
29.5
35.7
26
19.29
19.4
14.22

86.0
79.7
85.4
77.6
75
75.1
71.4
85.6

26.4
18.4
22.1
21.0
16–17
15.6
11.0
30.3

GaInP2∕GaAs∕Ge Tandem

1.9∕1.4∕0.7 2.622

14.37

85.0

32.0

1.9∕1.4

Crystalline Si (c-Si)∕a-Si:H
heterojunction
Thin film
Amorphous film with tandem
structure. Convenient large area
fabrication
High fill factor
Ge substrate
Epitaxial layer
CIGS is Cu(In1−xGax)Se2
Thin film

Different bandgap materials in
tandem increases absorption
efficiency
Triple junction

Data have been selectively extracted mainly from Green, M. A., et al., Progress in Photovoltaics: Research and Applications, 18, 346,
2010; 19, 84, 2011; 23, 805, 2015.

Normal reflections from a flat crystal surface lead to a loss of light, whereas reflections inside the pyramid allow a second or even a third chance for absorption. Further,
after refraction, photons would be entering the semiconductor at oblique angles which
means that they will be absorbed in the useful photogeneration volume, that is, within
the electron diffusion length of the depletion layer as shown in Figure 6.46.
Table 6.5 summarizes some typical characteristics of various solar cells. GaAs
and Si solar cells have comparable efficiencies though theoretically GaAs with a
higher bandgap is supposed to have a better efficiency. The largest factors reducing
the efficiency of a Si solar cell are the unabsorbed photons with hf < Eg and short
wavelength photons absorbed near the surface. Both these factors are improved if
tandem cell structures or heterojunctions are used.
There are a number of III–V semiconductor alloys that can be prepared with different bandgaps but with the same lattice constant. Heterojunctions (junctions between
different materials) from these semiconductors have negligible interface defects. AlGaAs
has a wider bandgap than GaAs and would allow most solar photons to pass through.
If we use a thin AlGaAs layer on a GaAs pn junction then this layer passivates the
surface defects normally present in a homojunction GaAs cell. The AlGaAs window
layer therefore overcomes the surface recombination limitation and improves the cell
efficiency (such cells have efficiencies of about 24 percent).
Tandem solar cells, which are also called multijunction solar cells, are high
efficiency heterostructure based devices, which use two or more cells in tandem, or
in cascade. Figure 6.47a shows a typical two-cell tandem solar cell. The first cell is

6 .1 0

Tunnel
junction
p+ n+

Electrode

Tunnel
junction

Electrode
AR

n

p

Cell 1 (Eg1)

n

p

Cell 2 (Eg2 < Eg1)
(a)

SOLAR CELLS

n

p

GaInP2
Eg ≈ 1.9 eV

n

Tunnel
junction
p

n

GaAs
1.4 eV

597

Ge substrate
p

Ge
0.7 eV
(b)

Figure 6.47 (a) A tandem or multijunction solar cell from two cells connected by a tunneling junction.
(b) A tandem solar cell with three individual cells connected by tunnel junctions, and with an efficiency above
30 percent. The structures are grown layer by layer on a suitable substrate; Ge in this case.

made from a wider bandgap material and only absorbs photons with hf > Eg1. A
good example is the III–V alloy GaInP2 (or Ga0.5In0.5P), which has Eg1 ≈ 1.9 eV.
The second cell absorbs photons (hf < Eg1) that pass through the first cell and have
hf > Eg2. This could be GaAs with Eg2 ≈ 1.4 eV. The whole structure can be grown
by using lattice matched crystalline layers on a suitable substrate, leading to a monolithic tandem cell. The two cells have to be connected, that is, allow the carriers
(electrons and holes) to pass. This is done by using a highly doped very thin p+n+
junction between the two cells that serves as a tunneling junction. Since both p+ and
n+ sides are very heavily doped (degenerate), the depletion layer width is very narrow and the carriers simply tunnel through it.14 All the layers are grown by special
techniques on a single substrate.
One of the best efficiencies is achieved by using a three junction solar cell,
which is illustrated in Figure 6.47b. The layers are all grown epitaxially on a Ge
substrate. Each cell is an np junction and functions as a solar cell. There are two
very thin p+n+ tunnel junctions that connect the cells in tandem as shown in Figure
6.47b, to allow the drifting carriers tunnel (pass) through. The top cell is GaInP2
with Eg ≈ 1.9 eV (corresponding bandgap wavelength λg = 0.65 μm), the second is
GaAs with Eg ≈ 1.42 eV (λg = 0.87 μm) and the third is Ge with Eg ≈ 0.66 eV (λg =
0.19 μm). The three cells have a wide spectral range and are able to capture a very
high percentage of the incident solar radiation. The multijunction solar cell in Figure
6.47b is commercially available with an efficiency of 32 percent. Even higher efficiencies have been reported in research labs using such multijunction heterostructures. If, in addition, light concentrators are also used, the efficiency can be further
increased.
Tandem cells are also used in inexpensive thin film a-Si:H (hydrogenated amorphous silicon) pin solar cells to obtain efficiencies up to about 11−12 percent. These
tandem cells have a-Si:H and a-SiGe:H cells and are readily fabricated in large areas
14
In a tunnel diode, which is a degenerately doped p+n+ junction, even a tiny voltage allows electrons to tunnel
through the depletion region in both forward and reverse bias conditions. The current flows through quite
easily. It is like carriers tunneling in Zener breakdown in Figure 6.22 with zero reverse bias or forward bias.

598

CHAPTER 6

∙

SEMICONDUCTOR DEVICES

as discussed in Chapter 1. Amorphous Si:H has an Eg of about 1.8 eV. The alloying
of a-Si:H with Ge to produce a-SiGe:H decreases Eg. Further, Eg of a-SiGe:H can
be graded by controlling the Ge content.

6.11

BIPOLAR TRANSISTOR (BJT)

6.11.1 COMMON BASE (CB) DC CHARACTERISTICS
As an example, we will consider the pnp bipolar junction transistor (BJT) whose
basic structure is shown in Figure 6.48a. The pnp transistor has three differently
doped semiconductor regions. These regions of different doping occur within the
same single crystal by the variation of acceptor and donor concentrations resulting
from the fabrication process. The most heavily doped p-region (p+) is called the
emitter. In contact with this region is the lightly doped n-region, which is called the
base. The next region is the p-type doped collector. The base region has the most
narrow width for reasons discussed below. Although the three regions in Figure 6.48a
have identical cross-sectional areas, in practice, due to the fabrication process, the
cross-sectional area increases from the emitter to the collector and the collector
region has an extended width. For simplicity, we will assume that the cross-sectional
area is uniform, as in Figure 6.48a.
IC

IE
p+ n
Emitter

p
Base
(a)

E

Input
circuit

C

E
IC

pno

VEB

WB
IB

VCB

B

C

IE

Electron
Diffusion

Hole diffusion

Hole
drift

IC

Recombination

npo
WEB

B

E

x
pn(0)
pn(x)

np(x)

Output
circuit

(c)

E

np(0)

B I

C

VEB

Collector

B

IE

pnp

E

Electrons

WBC

Leakage current

VCB
IB

(b)

(d)

Figure 6.48 (a) A schematic illustration of the pnp bipolar transistor with three differently doped regions. (b) The
pnp bipolar operated under normal and active conditions. (c) The CB configuration with input and output circuits
identified. (d) The illustration of various current components under normal and active conditions.

The first monolithic integrated circuit, about the size of a fingertip, was documented and developed at Texas Instruments by Jack Kilby in 1958;
he won the 2000 Nobel prize in physics for his contribution to the development of the first integrated circuit. The IC was a chip of a single Ge
crystal containing one transistor, one capacitor, and one resistor. Left: Jack Kilby holding his IC (photo, 1998). Right. The photo of the chip.
Left: © AP Photo. Right: © Fotosearch/Getty Images.

This first commercial pocket transistor
radio (Regency TR- 1) was released in 1954.
It had 4 npn Ge transistors from Texas
Instruments and was sold at $49.99,
roughly $450 in today’s dollars.
© Bettmann/Getty Images.

Left to right: Andrew Grove (1936–2016), Robert Noyce
(1927–1990), and Gordon Moore (born 1929), who founded
Intel in 1968. Andrew Grove’s book Physics and Technology
of Semiconductor Devices (Wiley, 1967) was one of the classic texts on devices in the sixties and seventies. “Moore’s
law” that started as a rough rule in 1965 states that the
number of transistors in a chip will double every 18 months;
Moore updated it in 1995 to every couple of years.
Courtesy of Intel Corp.

599

600

CHAPTER 6

∙

SEMICONDUCTOR DEVICES

The pnp BJT connected as shown in Figure 6.48b is said to be operating under
normal and active conditions, which means that the base–emitter (BE) junction is
forward biased and the base–collector (BC) junction is reverse biased. The circuit in
Figure 6.48b, in which the base is common to both the collector and emitter bias
voltages, is known as the common base (CB) configuration.15 Figure 6.48c shows
the CB transistor circuit with the BJT represented by its circuit symbol. The arrow
identifies the emitter junction and points in the direction of current flow when the
EB junction is forward biased. Figure 6.48c also identifies the emitter circuit, where
VEB is connected, as the input circuit. The collector circuit, where VCB is connected,
is the output circuit.
The base–emitter junction is simply called the emitter junction and the basecollector junction is called the collector junction. As the emitter is heavily doped,
the base–emitter depletion region WEB extends almost entirely into the base. Generally, the base and collector regions have comparable doping, so the base–collector
depletion region WBC extends to both sides. The width of the neutral base region
outside the depletion regions is labeled as WB. All these parameters are shown and
defined in Figure 6.48b.
We should note that all the applied voltages drop across the depletion widths.
The applied collector–base voltage VCB reverse biases the BC junction and hence
increases the field in the depletion region at the collector junction.
Since the EB junction is forward biased, minority carriers are then injected into
the emitter and base exactly as they are in the forward-biased diode. Holes are
injected into the base and electrons into the emitter, as depicted in Figure 6.48d.
Hole injection into the base, however, far exceeds the electron injection into the
emitter because the emitter is heavily doped. We can then assume that the emitter
current is almost entirely due to holes injected from the emitter into the base. Thus,
when forward biased, the emitter “emits,” that is, injects holes into the base.
Injected holes into the base must diffuse toward the collector junction because
there is a hole concentration gradient in the base. Hole concentration pn(WB) just
outside the depletion region at the collector junction is negligibly small because the
increased field sweeps nearly all the holes here across the junction into the collector
(the collector junction is reverse biased).
The hole concentration pn(0) in the base just outside the emitter junction depletion region is given by the law of the junction. Measuring x from this point
(Figure 6.48b),
eVEB
[6.55]
pn (0) = pno exp(
kT )
whereas at the collector end, x = WB, pn(WB) ≈ 0.
If no holes are lost by recombination in the base, then all the injected holes
diffuse to the collector junction. There is no field in the base to drift the holes. Their
motion is by diffusion. When they reach the collector junction, they are quickly swept
across into the collector by the internal field E in WBC. It is apparent that all the
injected holes from the emitter become collected by the collector. The collector
15

CB should not be confused with the conduction band abbreviation.

6 .1 1

BIPOLAR TRANSISTOR (BJT)

601

current is then the same as the emitter current. The only difference is that the emitter
current flows across a smaller voltage difference VEB, whereas the collector current
flows through a larger voltage difference VCB. This means a net gain in power from
the emitter (input) circuit to the collector (output) circuit.
Since the current in the base is by diffusion, to evaluate the emitter and collector currents we must know the hole concentration gradient at x = 0 and x = WB
and therefore we must know the hole concentration profile pn(x) across the base.16
In the first instance, we can approximate the pn(x) profile in the base as a straight
line from pn(0) to pn(WB) = 0, as shown in Figure 6.48b. This is only true in the
absence of any recombination in the base as in the short diode case. The emitter
current is then
IE = −eADh(

pn (0)
dpn
= eADh
dx )x=0
WB

We can substitute for pn(0) from Equation 6.55 to obtain
IE =

eADh pno
eVEB
exp(
WB
kT )

[6.56]

Emitter
current

It is apparent that IE is determined by VEB, the forward bias applied across the
EB junction, and the base width WB. In the absence of recombination, the collector
current is the same as the emitter current, IC = IE. The control of the collector current IC in the output (collector) circuit by VEB in the input (emitter) circuit is what
constitutes the transistor action. The common base circuit has a power gain because
IC in the output in Figure 6.48c flows around a larger voltage difference VCB compared with IE in the input, which flows across VEB (about 0.6 V).
The ratio of the collector current IC to the emitter current IE is defined as the
CB current gain or current transfer ratio α of the transistor,
α=

IC
IE

[6.57]

Definition of
CB current
gain

Typically, α is less than unity, in the range 0.990–0.999, due to two reasons. First
is the limitation due to the emitter injection efficiency. When the BE junction is
forward biased, holes are injected from the emitter into the base, giving an emitter
current IE(hole), and electrons are injected from the base into the emitter, giving an
emitter current IE(electron). The total emitter current is, therefore,
IE = IE(hole) + IE(electron)

Only the holes injected into the base are useful in giving a collector current because
only they can reach the collector. The emitter injection efficiency is defined as
γ=

IE(hole)
IE(hole) + IE(electron)

1

=
1+

IE(electron)

[6.58]

IE(hole)

16
The actual concentration profile can be calculated by solving the steady-state continuity equation, which can
be found in more advanced texts.

Total emitter
current

Emitter
injection
efficiency

602

CHAPTER 6

∙

SEMICONDUCTOR DEVICES

Consequently, the collector current, which depends on IE(hole) only, is less than the
emitter current. We would like γ to be as close to unity as possible; IE(hole) ≫ IE(electron).
γ can be readily calculated for the forward-biased pn junction current equations as
shown in Example 6.19.
Secondly, a small number of the diffusing holes in the narrow base inevitably
become lost by recombination with the large number of electrons present in this
region as depicted in Figure 6.48d. Thus, a fraction of IE(hole) is lost in the base due
to recombination, which further reduces the collector current. We define the base
transport factor αT as
Base
transport
factor

αT =

IC
IC
=
IE(hole) γIE

[6.59]

If the emitter were a perfect injector, IE = IE(hole), then the current gain α would
be αT. If τh is the hole (minority carrier) lifetime in the base, then 1∕τh is the probability per unit time that a hole will recombine and disappear. We also know that in
time t, a particle diffuses a distance x, given by x = √2Dt where D is the diffusion
coefficient. The time τt it takes for a hole to diffuse across WB is then given by
Base minority
carrier transit
time

τt =

W 2B
2Dh

[6.60]

This diffusion time is called the transit time of the minority carriers across the base.
The probability of recombination in time τt is then τt∕τh. The probability of not
recombining and therefore diffusing across is (1 − τt∕τh). Since IE(hole) represents the
holes entering the base per unit time, IE(hole)(1 − τt∕τh) represents the number of holes
leaving the base per unit time (without recombining) which is the collector current
IC. Substituting for IC and IE(hole) in Equation 6.59 gives the base transport factor αT,
Base
transport
factor

αT =

IC
τt
=1−
τh
IE(hole)

[6.61]

Using Equations 6.57, 6.59, and 6.61 we can find the total CB current gain α:
CB current
gain

α = αTγ = (1 −

τt
γ
τh )

[6.62]

The recombination of holes with electrons in the base means that the base must
be replenished with electrons, which are supplied by the external battery in the form
of a small base current IB, as shown in Figure 6.48d. In addition, the base current
also has to supply the electrons injected from the base into the emitter, that is,
IE(electron), and shown as electron diffusion in the emitter in Figure 6.48d. The number
of holes entering the base per unit time is represented by IE(hole), and the number
recombining per unit time is then IE(hole)(τt∕τh). Thus, IB is
Base current

τt
τt
IB = ( )IE(hole) + IE(electron) = γ IE + (1 − γ)IE
τh
τh

[6.63]

which further simplifies to IE − IC; the difference between the emitter current and
the collector current is the base current. (This is exactly what we expect from Kirchoff’s
current law.)

6 .1 1

BIPOLAR TRANSISTOR (BJT)

603

IC (mA)
3

IE = 3 mA

2

IE = 2 mA

1

IE = 1 mA
IE = 0

0

5

10

–VCB

ICBO

Figure 6.49 DC I–V
characteristics of the pnp
bipolar transistor (exaggerated
to highlight various effects).

The ratio of the collector current to the base current is defined as the current
gain β of the transistor.17 By using Equations 6.57, 6.62, and 6.63, we can relate
β to α:
β=

γτh
IC
α
=
≈
τt
IB 1 − α

[6.64]

The base–collector junction in Figure 6.48b is reverse biased, which leads to a
leakage current into the collector terminal even in the absence of an emitter current.
This leakage current is due to thermally generated EHPs in the depletion region WBC
being drifted by the internal field, as schematically illustrated in Figure 6.48d. Suppose that we open circuit the emitter (IE = 0). Then the collector current is simply
the leakage current, denoted by ICBO. The base current is then −ICBO (flowing out
from the base terminal). In the presence of an emitter current IE, we have
IC = αIE + ICBO

[6.65]

IB = (1 − α)IE − ICBO

[6.66]

Equations 6.65 and 6.66 give the collector and base currents in terms of the
input current IE, which in turn depends on VEB. They only hold when the collector
junction is reverse biased and the emitter junction is forward biased, which is defined
as the active region of the BJT. It should be emphasized that what constitutes the
transistor action is the control of IE, and hence IC, by VEB.
The dc characteristics of the CB-connected BJT as in Figure 6.48b are normally
represented by plotting the collector current IC as a function of VCB for various fixed
values of the emitter current. A typical example of such dc characteristics for a pnp
transistor is illustrated in Figure 6.49. The following characteristics are apparent. The
collector current when IE = 0 is the CB junction leakage current ICBO, typically a
fraction of a microampere. As long as the collector is negatively biased with respect
to the base, the CB junction is reverse biased and the collector current is given by
17
β is a useful parameter when the transistor is used in what is called the common emitter (CE) configuration, in
which the input current is made to flow into the base of the transistor, and the collector current is made to flow
in the output circuit.

Base-tocollector
current gain

Active region
collector
current
Active region
base current

604

CHAPTER 6

∙

SEMICONDUCTOR DEVICES
pn(x)
pn(0)

Base

SCL

pn(x)
VCB = –5 V
VCB = –10 V
Figure 6.50 The Early effect.
When the BC reverse bias increases, the depletion
width WBC increases to WʹBC, which reduces the base
width WB to WʹB. As pn(0) is constant (constant VEB),
the minority carrier concentration gradient becomes
steeper and the collector current, IC increases.

WB

WBC

W′B

W′BC

x

IC = αIE + ICBO, which is close to the emitter current when IE ≫ ICBO. When the
polarity of VCB is changed, the CB junction becomes forward biased. The collector
junction is then like a forward-biased diode and the collector current is the difference
between the forward-biased CB junction current and the forward-biased EB junction
current. As they are in opposite directions, they subtract.
We note that IC increases slightly with the magnitude of VCB even when IE is
constant. In our treatment above IC did not directly depend on VCB, which simply
reverse biased the collector junction to collect the diffusing holes. In our discussions
we assumed that the base width WB does not depend on VCB. This is only approximately true. Suppose that we increase the reverse bias VCB (for example, from −5 to
−10 V). Then the base–collector depletion width WBC also increases, as schematically
depicted in Figure 6.50. Consequently the base width WB gets slightly narrower,
which leads to a slightly shorter base transit time τt. The base transport factor αT in
Equation 6.61 and hence α are then slightly larger, which leads to a small increase
in IC. The modulation of the base width WB by VCB is not very strong, which means
that the slopes of the IC versus VCB lines at a fixed IE are very small in Figure 6.49.
The base width modulation by VCB is called the Early effect.

EXAMPLE 6.18

A pnp TRANSISTOR Consider a pnp Si BJT that has the following properties. The emitter region mean acceptor doping is 2 × 1018 cm−3, the base region mean donor doping is
1 × 1016 cm−3, and the collector region mean acceptor doping is 1 × 1016 cm−3. The hole
drift mobility in the base is 400 cm2 V−1 s−1, and the electron drift mobility in the emitter
is 200 cm2 V−1 s−1. The transistor emitter and base neutral region widths are about 2 μm
each when the transistor is under normal operating conditions, that is, when the EB junction
is forward biased and the BC junction is reverse biased. The effective cross-sectional area of
the device is 0.02 mm2. The hole lifetime in the base is approximately 400 ns. Assume that
the emitter has 100 percent injection efficiency, γ = 1. Calculate the CB current transfer ratio
α and the current gain β. What is the emitter–base voltage if the emitter current is 1 mA?

BIPOLAR TRANSISTOR (BJT)

6 .1 1

SOLUTION

The hole drift mobility μh = 400 cm2 V−1 s−1 (minority carriers in the base). From the Einstein
relationship we can easily find the diffusion coefficient of holes,
Dh = (

kT
μh = (0.02585 V) (400 cm2 V−1 s−1 ) = 10.34 cm2 s−1
e)

The minority carrier transit time τt across the base is
τt =

W2B
(2 × 10−4 cm) 2
=
= 1.93 × 10−9 s
2Dh 2(10.34 cm2 s−1 )

or

1.93 ns

The base transport factor and hence the CB current gain is
α = γαT = 1 −

τt
1.93 × 10−9 s
=1−
= 0.99517
τh
400 × 10−9 s

The current gain β of the transistor is
β=

α
0.99517
=
= 206.2
1 − α 1 − 0.99517

The emitter current is due to holes diffusing in the base (γ = 1),
IE = IEO exp(

eVEB
kT )

where
IEO =
=

eADhPno eADhn2i
=
WB
NdWB
(1.6 × 10−19 C) (0.02 × 10−2 cm2 ) (10.34 cm s−1 ) (1.0 × 1010 cm−3 ) 2
(1 × 1016 cm−3 ) (2 × 10−4 cm)
−14

= 1.66 × 10

A

Thus,
VEB =

IE
1 × 10−3 A
kT
= 0.64 V
ln( ) = (0.02585 V) ln(
e
IEO
1.66 × 10−14 A )

The major assumption is γ = 1, which is generally not true, as shown in Example 6.19.
The actual α and hence β will be smaller due to less than 100 percent emitter injection. Note
also that WB is the neutral region width, that is, the region of base outside the depletion
regions. It is not difficult to calculate the depletion layer widths within the base, which are
about 0.2 μm on the emitter side and roughly about 0.7 μm on the collector side, so that the
total base width junction to junction is 2 + 0.2 + 0.7 = 2.9 μm.
The transit time of minority carriers across the base is τt. If the input signal changes
before the minority carriers have diffused across the base, then the collector current cannot
respond to the changes in the input. Thus, if the frequency of the input signal is greater than
1∕τt, the minority carriers will not have time to transit the base and the collector current will
remain unmodulated by the input signal. One can set the upper frequency limit at ∼1∕τt which
is 518 MHz.

605

606

EXAMPLE 6.19

CHAPTER 6

∙

SEMICONDUCTOR DEVICES

EMITTER INJECTION EFFICIENCY γ

a.

Consider a pnp transistor with the parameters as defined in Figure 6.48. Show that the
injection efficiency of the emitter, defined as
γ=

Emitter current due to minority carriers injected into the base
Total emitter current

is given by
γ=
1+

b.
c.

1
NdWBμe(emitter)
NaWE μh(base)

How would you modify the CB current gain α to include the emitter injection efficiency?
Calculate the emitter injection efficiency for the pnp transistor in Example 6.18, which
has an acceptor doping of 2 × 1018 cm−3 in the emitter, donor doping of 1 × 1016 cm−3
in the base, emitter and base neutral region widths of 2 μm, and a minority carrier lifetime of 400 ns in the base. What are its α and β taking into account the emitter injection
efficiency?

SOLUTION

When the BE junction is forward biased, holes are injected into the base, giving an emitter
current IE(hole), and electrons are injected into the emitter, giving an emitter current IE(electron).
The total emitter current is therefore
IE = IE(hole) + IE(electron)

Only the holes injected into the base are useful in giving a collector current because only
they can reach the collector. Injection efficiency is defined as
Emitter
injection
efficiency
definition

γ=

IE(hole)
IE(hole) + IE(electron)

=
1+

1
IE(electron)
IE(hole)

But, provided that WE and WB are shorter than minority carrier diffusion lengths,
IE(hole) =

eADh(base)n2i
NdWB

eVEB
exp(
kT )

and

IE(electron) =

eADe(emitter)n2i
NaWE

eVEB
exp(
kT )

When we substitute into the definition of γ and use D = μkT∕e, we obtain
Emitter
injection
efficiency
Emitter-tocollector
current
transfer ratio

γ=
1+

1
NdWB μe(emitter)
NaWE μh(base)

The hole component of the emitter current is given as γIE. Of this, a fraction αT =
(1 − τt∕τh) will give a collector current. Thus, the emitter-to-collector current transfer ratio
α, taking into account the emitter injection efficiency, is
α = γ(1 −

τt
τh )

6 .1 1

BIPOLAR TRANSISTOR (BJT)

In the emitter, Na(emitter) = 2 × 1018 cm−3 and μe(emitter) = 200 cm2 V−1 s−1, and in the base,
Nd (base) = 1 × 1016 cm−3 and μh(base) = 400 cm2 V−1 s−1. The emitter injection efficiency is
γ=
1+

1
= 0.99751
(1 × 1016 ) (2) (200)
(2 × 1018 ) (2) (400)

The transit time τt = W B2 ∕2Dh = 1.93 × 10−9 s (as before), so the overall α is
α = 0.99751(1 −

1.93 × 10−9
= 0.99269
400 × 10−9 )

and the overall β is
β=

α
= 135.8
(1 − α)

The same transistor with 100 percent emitter injection in Example 6.18 had a β of 206.
It is clear that the emitter injection efficiency γ and the base transport factor αT have comparable
impacts in controlling the overall gain in this example. We neglected the recombination of
electrons and holes in the EB depletion region. In fact, if we were to also consider this
recombination component of the emitter current, IE(hole) would have to be even smaller compared with the total IE, which would make γ and hence β even lower.

6.11.2 COMMON BASE AMPLIFIER
According to Equation 6.56 the emitter current depends exponentially on VEB,
eVEB
IE = IEO exp
( kT )

[6.67]

It is therefore apparent that small changes in VEB lead to large changes in IE. Since
IC ≈ IE, we see that small variations in VEB cause large changes in IC in the collector circuit. This can be fruitfully used to obtain voltage amplification as shown in
Figure 6.51. The battery VCC, through RC, provides a reverse bias for the base–
collector junction. The dc voltage VEE forward biases the EB junction, which means
that it provides a dc current IE. The input signal is the ac voltage veb applied in series
with the dc bias voltage VEE to the EB junction. The applied signal veb modulates
the total voltage VEB across the EB junction and hence, by virtue of Equation 6.55,
modulates the injected hole concentration pn(0) up and down about the dc value
determined by VEE as depicted in Figure 6.51. This variation in pn(0) alters the concentration gradient and therefore gives rise to a change in IE, and hence a nearly
identical change in IC. The change in the collector current can be converted to a
voltage change by using a resistor RC in the collector circuit as shown in Figure 6.51.
However, the output is commonly taken between the collector, and the base and this
voltage VCB is
VCB = −VCC + RC IC
Increasing the emitter–base voltage VEB (by increasing veb) increases IC, which
increases VCB. Since we are interested in ac signals, that voltage variation across CB
is tapped out through a dc blocking capacitor in Figure 6.51.

607

608

CHAPTER 6

∙

SEMICONDUCTOR DEVICES
E

B
n

p+

Input

E

C
p

pn(0)

IE + ie

IC + ic

pn(x)

Output

C

E

RC

veb(t)

x

VEE

B

VCC

I B + ib

vcb(t)

Figure 6.51 A pnp transistor operated in the active region in the common base
amplifier configuration.
The applied (input) signal veb modulates the dc voltage across the EB junction and
hence modulates the injected hole concentration up and down about the dc value
pn(0). The solid line shows pn(x) when only the dc bias VEE is present. The dashed lines
show how pn(x) is modulated up and down by the signal veb superimposed on VEE.

For simplicity we will assume that changes δVEB and δIE in the dc values of VEB
and IE are small, which means that δVEB and δIE can be related by differentiating
Equation 6.67. We are hence tacitly assuming an operation under small signals.
Further, we will take the changes to represent the ac signal magnitudes, veb = δVEB,
ie = δIE, ic = δIC ≈ δIE ≈ ie, vcb = δVCB.
The output signal voltage vcb corresponds to the change in VCB,
vcb = δVCB = RC δIC = RC δIE

The variation in the emitter current δIE depends on the variation δVEB in VEB,
which can be determined by differentiating Equation 6.67,
δIE
e
=
IE
δVEB kT

By definition, δVEB is the input signal veb. The change δIE in IE is the input
signal current (ie) flowing into the emitter as a result of δVEB. Therefore, the quantity
δVEB∕δIE represents an ac input resistance re seen by the source veb.
Small
signal input
resistance

re =

δVEB kT
25
=
=
δIE
eIE IE (mA)

[6.68]

The output signal is then
vcb = RC δIE = RC

veb
re

so the voltage amplification is
CB voltage
gain

AV =

vcb RC
=
veb
re

[6.69]

6 .1 1

BIPOLAR TRANSISTOR (BJT)

609

To obtain a voltage gain we obviously need RC > re, which is invariably the case by
the appropriate choice of IE, hence re, and RC. For example, when the BJT is biased so
that IE is 10 mA and re is 2.5 Ω, and if RC is chosen to be 50 Ω, then the gain is 20.
Consider a pnp Si BJT that has been connected as in Figure 6.51. The BJT has a β = 135 and has been biased to operate with a 10 mA collector
current. What is the small-signal input resistance? What is the required RC that will provide
a voltage gain of 100? What is the base current? What should be the VCC in Figure 6.51?
Suppose VCC = −6 V, what is the largest swing in the output voltage VCB in Figure 6.51 as
the input signal is increased and decreased about the bias point VEE, taken as 0.65 V?

A COMMON BASE AMPLIFIER

SOLUTION

The emitter and collector currents are approximately the same. From Equation 6.68,
re =

25
25
=
= 2.5 Ω
IE (mA) 10

The voltage gain AV from Equation 6.69 is
AV =

RC
re

or

100 =

RC
2.5 Ω

so a gain of 100 requires RC = 250 Ω.
Base current IB =

IC 10 mA
=
= 0.074 mA
β
135

or

74 μA

There is a dc voltage across RC given by IC RC = (0.010 A)(250 Ω) = 2.5 V. VCC has to
provide the latter voltage across RC and also a sufficient voltage to keep the BC junction
reverse biased at all times under normal operation. Let us set VCC = −6 V. Thus, in the
absence of any input signal veb, VCB is set to −6 V + 2.5 V = −3.5 V. As we increase the
