Repository: dhruvvenkat/2A-assistants

trying out this new method of studying!

File: courses/ece109-materials/text/ECE 109 Electronic Materials & Devices Principles of 4th Ed.txt (part 40 of 63)
Questions and Problems 847
Chapter 9
Optical Properties of Materials
signal veb, VEB and hence IC increase until the collector point C becomes nearly zero,18 that
is, VCB = 0, which occurs when IC is maximum at ICmax = ∣VCC∣∕RC or 24 mA. As veb
decreases, so does VEB and hence IC. Eventually IC will simply become zero, and point C will
be at −6 V, so VCB = VCC. Thus, VCB can only swing from −3.5 V to 0 V (for increasing
input until IC = ICmax), or from −3.5 to −6 V (for decreasing input until IC = 0).

6.11.3 COMMON EMITTER (CE) DC CHARACTERISTICS
An npn bipolar transistor when connected in the common emitter (CE) configuration
has the emitter common to both the input and output circuits, as shown in Figure
6.52a. The dc voltage VBE forward biases the BE junction and thereby injects electrons as minority carriers into the base. These electrons diffuse to the collector
junction where the field E sweeps them into the collector to constitute the collector
current IC. VBE controls the current IE and hence IB and IC. The advantage of the CE
configuration is that the input current is the current flowing between the ac source
and the base, which is the base current IB. This current is much smaller than the
18

Various saturation effects are ignored in this approximate discussion.

EXAMPLE 6.20

610

CHAPTER 6

Output

IC

Input
VBE

IC (mA)
IB =
0.03 mA

4

C
IB

SEMICONDUCTOR DEVICES

∙

E
Electron
diffusion

B

3
x

VCE

np(0)
np(x)

0.02 mA

2

0.01 mA

1

0

E
5

0

IE
(a)

10

ICEO

VCE

(b)

Figure 6.52 (a) An npn transistor operated in the active region in the common emitter configuration. The input current
is the current that flows between VBE and the base which is IB. (b) DC I−V characteristics of the npn bipolar transistor in
the CE configuration. (Exaggerated to highlight various effects.)

emitter current by about a factor of β. The output current is the current flowing
between VCE and the collector, which is IC. In the CE configuration, the dc voltage
VCE must be greater than VBE to reverse bias the collector junction and collect the
diffusing electrons in the base.
The dc characteristics of the BJT in the CE configuration are normally given as
IC versus VCE for various values of fixed base currents IB, as shown in Figure 6.52b.
The characteristics can be readily understood by Equations 6.65 and 6.66. We should
note that, in practice, we are essentially adjusting VBE to obtain the desired IB because,
by Equation 6.66,
IB = (1 − α)IE − ICBO
and IE depends on VBE via Equation 6.67.
Increasing IB requires increasing VBE, which increases IC. Using Equations 6.65
and 6.66, we can obtain IC in terms of IB alone,
IC = βIB +
Active region
collector
current

1
ICBO
(1 − α)

or
IC = βIB + ICEO

[6.70]

where
ICEO =

ICBO
≈ βICBO
(1 − α)

is the leakage current into the collector when the base is open circuited. This is much
larger in the CE circuit than in the CB configuration.
Even when IB is kept constant, IC still exhibits a small increase with VCE, which,
according to Equation 6.70 indicates an increase in the current gain β with VCE. This

6 .1 1

BIPOLAR TRANSISTOR (BJT)

611

is due to the Early effect or modulation of the base width by VCB, shown in Figure 6.50.
Increasing VCE increases VCB, which increases WBC, reduces WB, and hence shortens
τt. The resulting effect is a larger β (≈ τh∕τt).
When VCE is less than VBE, the collector junction becomes forward biased and
Equation 6.70 is not valid. The collector current is then the difference between forward currents of emitter and collector junctions. The transistor operating in this
region is said to be saturated.

6.11.4 LOW-FREQUENCY SMALL-SIGNAL MODEL
The npn bipolar transistor in the CE (common emitter) amplifier configuration is
shown in Figure 6.53. The input circuit has a dc bias VBB to forward bias the base–
emitter (BE) junction and the output circuit has a dc voltage VCC (larger than VBB)
to reverse bias the base–collector (BC) junction through a collector resistor RC.
The actual reverse bias voltage across the BC junction is VCE − VBE, where VCE is
VCE = VCC − ICRC

An input signal in the form of a small ac signal vbe is applied in series with the
bias voltage VBB and modulates the voltage VBE across the BE junction about its dc
value VBB. The varying voltage across the BE modulates np(0) up and down about
its dc value, which leads to a varying emitter current and hence to an almost identically varying collector current in the output circuit. The variation in the collector
current is converted to an output voltage signal by the collector resistance RC. Note
that increasing VBE increases IC, which leads to a decrease in VCE. Thus, the output
voltage is 180° out of phase with the input voltage.
Since the BE junction is forward biased, the relationship between IE and VBE is
exponential,
eVBE
[6.71]
IE = IEO exp(
kT )
Output

IC + ic
C
RC

IB + ib
Input
vbe(t)
VBB

E
Electron
B diffusion
δQB

np(x)

IC

x
QB

n′p(0) np(0)
E
IE + ie

vce(t)
VCC

Emitter
current
and VBE

Figure 6.53 An npn transistor operated in
the active region in the common emitter
amplifier configuration.
The applied signal vbe modulates the dc voltage
across the BE junction and hence modulates
the injected electron concentration up and
down about the dc value np(0). The solid line
shows np(x) when only the dc bias VBB is
present. The dashed line shows how np(x) is
modulated up by a positive small signal vbe
superimposed on VBB.

612

CHAPTER 6

∙

SEMICONDUCTOR DEVICES

where IEO is a constant. We can differentiate this expression to relate small variations in IE and VBE as in the presence of small signals superimposed on dc values.
For small signals, we have vbe = δVBE, ib = δIB, ie = δIE, ic = δIC. Then from Equation 6.70 we see that δIC = β δIB, so ic = βib. Since α ≈ 1, ie ≈ ic.
What is the advantage of the CE circuit over the common base (CB) configuration? First, the input current is the base current, which is about a factor of β smaller
than the emitter current. The ac input resistance of the CE circuit is therefore a
factor of β higher than that of the CB circuit. This means that the amplifier does not
load the ac source; the input resistance of the amplifier is much greater than the
internal (or output) resistance of the ac source at the input. The small-signal input
resistance rbe is
CE input
resistance

rbe =

β25
vbe δVBE
δVBE βkT
=
≈β
=
≈
ib
δIB
δIE
eIE
IC (mA)

[6.72]

where we differentiated Equation 6.71.
The output ac signal vce develops across the CE and is tapped out through a
capacitor. Since VCE = VCC − ICRC, as IC increases, VCE decreases. Thus,
vce = δVCE = −RC δIC = −RC ic

The voltage amplification is
CE voltage
gain

AV =

RCIC (mA)
vce −RCic −RCβ
=
=
≈−
vbe
r
rbeib
25
be

[6.73]

which is the same as that in the CB configuration. However, in the CE configuration
the output to input current ratio ic ∕ib = β, whereas this is almost unity in the CB
configuration. Consequently, the CE configuration provides a greater power amplification, which is the second advantage of the CE circuit.
The input signal vbe gives rise to an output current ic. This input voltage to
output current conversion is defined in a parameter called the mutual conductance,
or transconductance, gm.
Transconductance

gm =

ic
δIE
IE (mA)
1
≈
=
=
vbe δVBE
re
25

[6.74]

The voltage amplification of the CE amplifier is then
Voltage gain

AV = −gmRC

[6.75]

We generally find it convenient to use a small-signal equivalent circuit for the
low-frequency behavior of a BJT in the CE configuration. Between the base and
emitter, the applied ac source voltage vs sees only an input resistance of rbe, as shown
in Figure 6.54. To underline the importance of the transistor input resistance, the
output (or the internal) resistance Rs of the ac source is also shown. In the output
circuit there is a voltage-controlled current source ic which generates a current of
gmvbe. The current ic passes through the load (or collector) resistance RC across which
the voltage signal develops. As we are only interested in ac signals, the batteries
are taken as a short-circuit path for the ac current, which means that the internal

6 .1 1

AC source

Small-signal equivalent circuit
ib

S

B

vin

vbe rbe

BIPOLAR TRANSISTOR (BJT)

613

Load

C

Rs

vs
S

RC

ic = gmvbe

E

vce
Figure 6.54 Low-frequency small-signal
simplified equivalent circuit of the bipolar transistor
in the CE configuration with a load resistor RC in
the collector circuit.

E

resistances of the batteries are taken as zero. This model, of course, is valid only
under normal and active operating conditions and small signals about dc values, and
at low frequencies.
The bipolar transistor general dc current equation IC = βIB, where β ≈ τh∕τt is
a material-dependent constant, implies that the ac small-signal collector current is
δIC = βδIB

or

ic = βib

Thus the CE dc and ac small-signal current gains are the same. This is a reasonable approximation in the low-frequency range, typically at frequencies below 1∕τh.
It is useful to have a relationship between β, gm, and rbe. Using Equations 6.72 and
6.74, we have
β = gmrbe

[6.76]

β at low
frequencies

In transistor data books, the dc current gain IC∕IB is denoted as hFE whereas
the small-signal ac current gain ic∕ib is denoted as hfe. Except at high frequencies,
hfe ≈ hFE.

CE LOW-FREQUENCY SMALL-SIGNAL EQUIVALENT CIRCUIT Consider a BJT with a β
of 100, used in a CE amplifier in which the collector current is 2.5 mA and RC is 1 kΩ. If
the ac source has an rms voltage of 1 mV and an output resistance Rs of 50 Ω, what is the
rms output voltage? What is the input and output power and the overall power amplification?
SOLUTION

As the collector current is 2.5 mA, the input resistance and the transconductance are
rbe =

β25
(100) (25)
=
= 1000 Ω
IC (mA)
2.5

and
gm =

IC (mA) 2.5
=
= 0.1 A/V
25
25

EXAMPLE 6.21

614

CHAPTER 6

∙

SEMICONDUCTOR DEVICES

The magnitude of the voltage gain of the BJT small-signal equivalent circuit is
AV =

vce
= gmRC = (0.1) (1000) = 100
vbe

When the ac source is connected to the B and E terminals (Figure 6.54), the input resistance rbe of the BJT loads the ac source, so vbe across BE is
vbe = vs

rbe
1000 Ω
= (1 mV)
= 0.952 mV
(rbe + Rs )
(1000 Ω + 50 Ω)

The output voltage (rms) is, therefore,
vce = AVvbe = 100(0.952 mV) = 95.2 mV

The loading effect makes the output less than 100 mV. To reduce the loading of the ac
source, we need to increase rbe, i.e., reduce the collector current, but that also reduces the
gain. So to keep the gain the same, we need to reduce IC and increase RC. However, RC cannot be increased indefinitely because RC itself is loaded by the input of the next stage and,
in addition, there is an incremental resistance between the collector and emitter terminals
(typically ~100 kΩ) that shunts RC (not shown in Figure 6.54).
The power amplification of the CE BJT itself is
AP =

icvce
= βAV = (100) (100) = 10,000
ibvbe

The input power into the BE terminals is
v2be (0.952 × 10 −3 V) 2
=
= 9.06 × 10 −10 W
rbe
1000 Ω

or

0.906 nW

Pout = PinAP = (9.06 × 10−10)(10,000) = 9.06 × 10−6 W

or

9.06 μW

Pin = vbeib =

The output power is

6.12

JUNCTION FIELD EFFECT TRANSISTOR (JFET)

6.12.1 GENERAL PRINCIPLES
The basic structure of the junction field effect transistor (JFET) with an n-type channel
(n-channel) is depicted in Figure 6.55a. An n-type semiconductor slab is provided with
contacts at its ends to pass current through it. These terminals are called source (S) and
drain (D). Two of the opposite faces of the n-type semiconductor are heavily p-type
doped to some small depth so that an n-type channel is formed between the source and
drain terminals, as shown in Figure 6.55a. The two p+ regions are normally electrically
connected and are called the gate (G). As the gate is heavily doped, the depletion
layers extend almost entirely into the n-channel, as shown in Figure 6.55a. For simplicity we will assume that the two gate regions are identical (both p+ type) and that the
doping in the n-type semiconductor is uniform. We will define the n-channel to be the
region of conducting n-type material contained between the two depletion layers.
The basic and idealized symmetric structure in Figure 6.55a is useful in explaining the principle of operation as discussed later but does not truly represent the

6 .1 2

615

Gate
G

p+

Basic structure

JUNCTION FIELD EFFECT TRANSISTOR (JFET)

Source

Drain
S

n

n-channel

D

S

G

p+
Depletion
region

p+

Cross section

G
n-channel

n

D

Metal electrode
Insulation
(SiO2)

n
p

n

S
Channel
thickness

Depletion
regions

p+

D

n-channel

(b)

p+
G

Circuit symbol
for n-channel FET

S

D
(a)

Figure 6.55 (a) The basic structure of the junction field effect transistor
(JFET) with an n-channel. The two p+ regions are electrically connected and
form the gate. (b) A simplified sketch of the cross section of a more practical
n-channel JFET.

structure of a typical practical device. A simplified schematic sketch of the cross
section of a more practical device (as, for example, fabricated by the planar technology) is shown in Figure 6.55b where it is apparent that the two gate regions do not
have identical doping and that, except for one of the gates, all contacts are on
one surface.
We first consider the behavior of the JFET with the gate and source shorted
(VGS = 0), as shown in Figure 6.56a. The resistance between S and D is essentially
the resistance of the conducting n-channel between A and B, RAB. When a positive
voltage is applied to D with respect to S (VDS > 0), then a current flows from D to
S, which is called the drain current ID. There is a voltage drop along the channel,
between A and B, as indicated in Figure 6.56a. The voltage in the n-channel is zero
at A and VDS at B. As the voltage along the n-channel is positive, the p+n junctions
between the gates and the n-channel become progressively more reverse-biased from
A to B. Consequently the depletion layers extend more into the channel and thereby
decrease the thickness of the conducting channel from A to B.
Increasing VDS increases the widths of the depletion layers, which penetrate more
into the channel and hence result in more channel narrowing toward the drain. The
resistance of the n-channel RAB therefore increases with VDS. The drain current therefore
does not increase linearly with VDS but falls below it because
ID =

VDS
RAB

616

CHAPTER 6

∙

SEMICONDUCTOR DEVICES
G

Vch
VDS
0
(a)

D

S
A

VGS = 0

p+

G

n

VDS = VP = 5 V

ID = 6 mA

B

A

(b)

x

B

n
S

ID = 10 mA

D

G
ID = 10.1 mA

Depletion
region

S

n-channel

D

A

VDS = 1 V

P

(c)

Pinched off
channel

VDS = 10 V
Figure 6.56 (a) The gate and source are shorted (VGS = 0) and VDS is small. (b) VDS has increased to a
value that allows the two depletion layers to just touch, when VDS = VP(= 5 V) and the p+n junction voltage
at the drain end, VGD = −VDS = −VP = −5 V. (c) VDS is large (VDS > VP), so a short length of the channel is
pinched off.

ID (mA)

VDS(sat) = VP

IDSS

10

VGS = 0

5
IDS

Figure 6.57 Typical ID versus
VDS characteristics of a JFET for
various fixed gate voltages VGS.

VDS(sat) = VP+VGS
0
0

4

8

VGS = –2 V
VGS = –4 V
VGS = –5 V
12

VDS

and RAB increases with VDS. Thus ID versus VDS exhibits a sublinear behavior, as
shown in the VDS < 5 V region in Figure 6.57.
As VDS increases further, the depletion layers extend more into the channel and
eventually, when VDS = VP (= 5 V), the two depletion layers around B meet at
point P at the drain end of the channel, as depicted in Figure 6.56b. The channel
is then said to be “pinched off” by the two depletion layers. The voltage VP is called
the pinch-off voltage. It is equal to the magnitude of reverse bias needed across
the p+n junctions to make them just touch at the drain end. Since the actual bias

6 .1 2

G

JUNCTION FIELD EFFECT TRANSISTOR (JFET)

617

Pinched-off channel
ID = 10 mA

S

P

A

D

E

Lch

ℓpo
Figure 6.58 The pinched-off channel
and conduction for VDS > VP (= 5 V).

VDS > 5 V

voltage across the p+n junctions at the drain end (B) is VGD, the pinch-off occurs
whenever
VGD = −VP

[6.77]

In the present case, gate to source is shorted, VGS = 0, so VGD = −VDS and pinchoff occurs when VDS = VP (5 V). The drain current from pinch-off onwards, as shown
in Figure 6.57, does not increase significantly with VDS for reasons given below.
Beyond VDS = VP, there is a short pinched-off channel of length ℓpo.
The pinched-off channel is a reverse-biased depletion region that separates the
drain from the n-channel, as depicted in Figure 6.58. There is a very strong electric
field E in this pinched-off region in the D to S direction. This field is the vector sum
of the fields from positive donors to negative acceptors in the depletion regions of
the channel and the gate on the drain side. Electrons in the n-channel drift toward
P, and when they arrive at P, they are swept across the pinched-off channel by E.
This process is similar to minority carriers in the base of a BJT reaching the collector junction depletion region, where the internal field there sweeps them across the
depletion layer into the collector. Consequently the drain current is actually determined by the resistance of the conducting n-channel over Lch from A to P in Figure 6.58
and not by the pinched-off channel.
As VDS increases, most of the additional voltage simply drops across ℓpo as this
region is depleted of carriers and hence highly resistive. Point P, where the depletion
layers first meet, moves slightly toward A, thereby slightly reducing the channel
length Lch. Point P must still be at a potential VP because it is this potential that just
makes the depletion layers touch. Thus the voltage drop across Lch remains as VP.
Beyond pinch-off then
ID =

VP
RAP

(VDS > VP )

Since RAP is determined by Lch, which decreases slightly with VDS, ID increases
slightly with VDS. In many cases, ID is conveniently taken to be saturated at a value
IDSS for VDS > VP. Typical ID versus VDS behavior is shown in Figure 6.57.

Pinch-off
condition

618

∙

CHAPTER 6

SEMICONDUCTOR DEVICES

VGS = –2 V

S

A

G

n

VGS = –2 V
p+

G
ID = 1.8 mA

B

D

S

D

VDS = 0 V

VDS = 1 V

(a)

(b)
VGS = –2 V

G
ID = 3.6 mA

Figure 6.59 (a) The JFET with a
negative VGS voltage has a narrower
n-channel at the start. (b) Compared
to the VGS = 0 case, the same VDS
gives less ID as the channel is
narrower. (c) The channel is
pinched off at VDS = 3 V sooner
than the VGS = 0 case, where it
was VDS = 5 V.

A

D

S
P
VDS = 3 V

Pinched
off

(c)

We now consider what happens when a negative voltage, say VGS = −2 V, is
applied to the gate with respect to the source, as shown in Figure 6.59a with VDS = 0.
The p+n junctions are now reverse biased from the start, the channel is narrower,
and the channel resistance is now larger than in the VGS = 0 case. The drain current
that flows when a small VDS is applied, as in Figure 6.59b, is now smaller than in
the VGS = 0 case as apparent in Figure 6.57. The p+n junctions are now progressively
more reverse biased from VGS at the source end to VGD = VGS − VDS at the drain end.
We therefore need a smaller VDS (= 3 V) to pinch off the channel, as shown in
Figure 6.59c. When VDS = 3 V, the G to D voltage VGD across the p+n junctions at
the drain end is −5 V, which is −VP, so the channel becomes pinched off. Beyond
pinch-off, ID is nearly saturated just as in the VGS = 0 case, but its magnitude is
obviously smaller as the thickness of the channel at A is smaller; compare Figures 6.56
and 6.59. In the presence of VGS, as apparent from Figure 6.57, the pinch-off occurs
at VDS = VDS(sat), and from Equation 6.77.
Pinch-off
condition

VDS(sat) = VP + VGS

[6.78]

where VGS is a negative voltage (reducing VP). Beyond pinch-off when VDS > VDS(sat),
the point P where the channel is just pinched still remains at potential VDS(sat), given
by Equation 6.78.
For VDS > VDS(sat), ID becomes nearly saturated at a value denoted as IDS, which
is indicated in Figure 6.57. When G and S are shorted (VGS = 0), IDS is called IDSS
(which stands for IDS with shorted gate to source). Beyond pinch-off, with negative

6 .1 2

JUNCTION FIELD EFFECT TRANSISTOR (JFET)

VGS, the drain current ID is
ID ≈ IDS ≈

VDS(sat)
RAP (VGS )

=

VP + VGS
RAP (VGS )

VDS > VDS(sat)

[6.79]

where RAP(VGS) is the effective resistance of the conducting n-channel from A to P
(Figure 6.59b), which depends on the channel thickness and hence on VGS. The
resistance increases with more negative gate voltage as this increases the reverse bias
across the p+n junctions, which leads to the narrowing of the channel. For example,
when VGS = −4 V, the channel thickness at A becomes narrower than in the case
with VGS = −2 V, thereby increasing the resistance, RAP, of the conducting channel
and therefore decreasing IDS. Further, there is also a reduction in the drain current
by virtue of VDS(sat) decreasing with negative VGS, as apparent in Equation 6.79.
Figure 6.57 shows the effect of the gate voltage on the ID versus VDS behavior. The
two effects, that from VDS(sat) and that from RAP(VGS) in Equation 6.79, lead to IDS
almost decreasing parabolically with −VGS.
When the gate voltage is such that VGS = −VP (= −5 V) with the source and
drain shorted (VDS = 0), then the two depletion layers touch over the entire channel
length and the whole channel is closed, as illustrated in Figure 6.60. The channel is
said to be off. The only drain current that flows when a VDS is applied is due to the
thermally generated carriers in the depletion layers. This current is very small.
Figure 6.57 summarizes the full ID versus VDS characteristics of the n-channel
JFET at various gate voltages VGS. It is apparent that IDS is relatively independent of
VDS and that it is controlled by the gate voltage VGS, as expected by Equation 6.79.
This is analogous to the BJT in which the collector current IC is controlled by the
base–emitter bias voltage VBE. Figure 6.61a shows the dependence of IDS on the gate
voltage VGS. The transistor action is the control of the drain current IDS, in the drain–
source (output) circuit by the voltage VGS in the gate–source (input circuit), as shown
in Figure 6.61b. This control is only possible if VDS > VDS(sat). When VGS = −Vp, the
drain current is nearly zero because the channel has been totally pinched off. This
gate–source voltage is denoted by VGS(off) as the drain current has been switched off.
Furthermore, we should note that as VGS reverse biases the p+n junction, the current
into the gate IG is the reverse leakage current of these junctions. It is usually very
small. In some JFETs, IG is as low as a fraction of a nanoampere. We should also
note that the circuit symbol for the JFET, as shown in Figure 6.55a, has an arrow
to identify the gate and the pn junction direction.
VGS = –5 V

G

S

p+

SCL
n
D

VDS

Figure 6.60 When VGS = −5 V, the depletion layers
close the whole channel from the start, at VDS = 0.
As VDS is increased, there is a very small drain current,
which is the small reverse leakage current due to thermal
generation of carriers in the depletion layers.

619

620

CHAPTER 6

∙

SEMICONDUCTOR DEVICES
IDS (mA)
10

IDSS

IDS

Output

8

D
IG ≈ 0

6
Figure 6.61 (a) Typical IDS versus VGS
characteristics of a JFET. (b) The dc circuit
where VGS in the gate–source circuit (input)
controls the drain current IDS in the drain–source
(output) circuit in which VDS is kept constant
and large (VDS > VP).

JFET
equation
beyond
pinch-off

G

4
–VP

2

–6

–4 –2
(a)

VDS +18 V

S

VGS

0

VGS

JFET

Input

0

(b)

Is there a convenient relationship between IDS and VGS? If we calculate the effective resistance RAP of the n-channel between A and P, we can obtain its dependence
on the channel thickness, and thus on the widths of the depletion layers and hence
on VGS. We can then find IDS from Equation 6.79. It turns out that a simple parabolic
dependence seems to represent the data reasonably well,
IDS = IDSS[ 1 − (

VGS(off) )]
VGS

2

[6.80]

where IDSS is the drain current when VGS = 0 (Figure 6.61) and VGS(off) is defined as
−VP, that is, that gate–source voltage that just pinches off the channel. The pinch-off
voltage VP here is a positive quantity because it was introduced through VDS(sat).
VGS(off) however is negative, −VP. We should note two important facts about the JFET.
Its name originates from the effect that modulating the electric field in the reversebiased depletion layers (by changing VGS) varies the depletion layer penetration into
the channel and hence the resistance of the channel. The transistor action hence can
be thought of as being based on a field effect. Since there is a p+n junction between
the gate and the channel, the name has become JFET. This junction in reverse bias
provides the isolation between the gate and channel.
Secondly, the region beyond pinch-off, where Equations 6.79 and 6.80 hold, is
commonly called the current saturation region, as well as constant current
region and pentode region. The term saturation should not be confused with
similar terms used for saturation effects in bipolar transistors. A saturated BJT cannot be used as an amplifier, but JFETs are invariably used as amplifiers in the
saturated current region.

6.12.2 JFET AMPLIFIER
The transistor action in the JFET is the control of IDS by VGS, as shown in Figure 6.61.
The input circuit is therefore the gate–source circuit containing VGS and the output
circuit is the drain–source circuit in which the drain current IDS flows. The JFET is
almost never used with the pn junction between the gate and channel forward biased
(VGS > 0) as this would lead to a very large gate current and near shorting of the

6 .1 2

JUNCTION FIELD EFFECT TRANSISTOR (JFET)

621

IDS (mA)
10
IDS
RD
C

Output
signal

Input
signal
vgs

VGG

VGS

B
vds

D
G

8
Q

VDD

S

2

+18 V
VGS

id(t)
Time

4

A

VDS

B

6
A

0
–4

–2

0

A

vgs(t)

–1.5 V

(a)

B
Time
(b)

Figure 6.62 (a) Common source (CS) ac amplifier using a JFET. (b) Explanation of how ID is modulated by the
signal vgs in series with the dc bias voltage VGG.

gate to source voltage. With VGS limited to negative voltages, the maximum current
in the output circuit can only be IDSS, as shown in Figure 6.61a. The maximum input
voltage VGS should therefore give an IDS less than IDSS.
Figure 6.62a shows a simplified illustration of a typical JFET voltage amplifier.
As the source is common to both the input and output circuits, this is called a
common source (CS) amplifier. The input signal is the ac source vgs connected in
series with a negative dc bias voltage VGG of −1.5 V in the GS circuit. First we will
find out what happens when there is no ac signal in the circuit (vgs = 0). The dc
supply (−1.5 V) in the input provides a negative dc voltage to the gate and therefore
gives a dc current IDS in the output circuit (less than IDSS). Figure 6.62b shows that
when VGS = −1.5 V, point Q on the IDS versus VGS characteristics gives IDS = 4.9 mA.
Point Q, which determines the dc operation, is called the quiescent point.
The ac source vgs is connected in series with the negative dc bias voltage VGS. It
therefore modulates VGS up and down about −1.5 V with time, as shown in Figure 6.62b.
Suppose that vgs varies sinusoidally between −0.5 V and +0.5 V. Then, as shown in
Figure 6.62b when vgs is −0.5 V (point A), VGS = −2.0 V and the drain current is
given by point A on the IDS–VGS curve and is about 3.6 mA. When vgs is +0.5 V
(point B), then VGS = −1.0 V and the drain current is given by point B on the IDS–VGS
curve and is about 6.4 mA. The input variation from −0.5 V to +0.5 V has thus been
converted to a drain current variation from 3.6 mA to 6.4 mA as indicated in Figure 6.62b. We could have just as easily calculated the drain current from Equation 6.80.

622

CHAPTER 6

∙

SEMICONDUCTOR DEVICES

Table 6.6 Voltage and current in the common source amplifier of Figure 6.62a
vgs
(V)

VGS
(V)

IDS
(mA)

id
(mA)

VDS = VDD – IDSRD

vds
(V)

Voltage
Gain

Comment

0
−0.5
+0.5

−1.5
−2.0
−1.0

4.9
3.6
6.4

0
−1.3
+1.5

8.2
10.8
5.2

0
+2.6
−3.0

−5.2
−6

dc conditions, point Q
Point A
Point B

NOTE: VDD = 18 V and RD = 2000 Ω.

Table 6.6 summarizes what happens to the drain current as the ac input voltage is
varied about zero.
The change in the drain current with respect to its dc value is the output signal
current denoted as id. Thus at A,
id = 3.6 − 4.9 = −1.3 mA

and at B,
id = 6.4 − 4.9 = 1.5 mA

The variation in the output current is not quite symmetric as that in the input signal
vgs because the IDS–VGS relationship, Equation 6.80, is not linear.
The drain current variations in the DS circuit are converted to voltage variations
by the resistance RD. The voltage across DS is
VDS = VDD − IDS RD

[6.81]

where VDD is the bias battery voltage in the DS circuit. Thus, variations in IDS result
in variations in VDS that are in the opposite direction or 180° out of phase. The ac
output voltage between D and S is tapped out through a capacitor C, as shown in
Figure 6.62a. The capacitor C simply blocks the dc. Suppose that RD = 2000 Ω and
VDD = 18 V, then using Equation 6.81 we can calculate the dc value of VDS and also
the minimum and maximum values of VDS, as shown in Table 6.6.
It is apparent that as vgs varies from −0.5 V, at A, to +0.5 V, at B, VDS varies
from 10.8 V to 5.2 V, respectively. The change in VDS with respect to dc is what
constitutes the output signal vds, as only the ac is tapped out. From Equation 6.81,
the change in VDS is related to the change in IDS by
vds = −RDid

[6.82]

Thus, the output, vds, changes from −3.0 V to 2.6 V. The peak-to-peak voltage amplification is
AV(pk-pk) =

ΔVDS vds(pk-pk)
−3 V − (2.6 V)
=
=
= −5.6
ΔVGS vgs(pk-pk) 0.5 V − (−0.5 V)

The negative sign represents the fact that the output and input voltages are out
of phase by 180°. This can also be seen from Table 6.6 where a negative vgs results
in a positive vds. Even though the ac input signal vgs is symmetric about zero, ±0.5 V,

6 .1 2

JUNCTION FIELD EFFECT TRANSISTOR (JFET)

623

the ac output signal vds is not symmetric, which is due to the IDS versus VGS curve
being nonlinear, and thus varies between −3.0 V and 2.6 V. If we were to calculate
the voltage amplification for the most negative input signal, we would find −5.2,
whereas for the most positive input signal, it would be −6. The peak-to-peak voltage
amplification, which was −5.6, represents a mean gain taking both negative and
positive input signals into account.
The amplification can of course be increased by increasing RD, but we must
maintain VDS at all times above VDS(sat) (beyond pinch-off) to ensure that the drain
current IDS in the output circuit is only controlled by VGS in the input circuit.
When the signals are small about dc values, we can use differentials to represent
small signals. For example, vgs = δVGS, id = δIDS, vds = δVDS, and so on. The variation δIDS due to δVGS about the dc value may be used to define a mutual transconductance gm (sometimes denoted as gfs) for the JFET,
Definition of
JFET transconductance

dIDS
δIDS
id
gm =
≈
=
dVGS δVGS vgs

This transconductance can be found by differentiating Equation 6.80,
gm =

dIDS
2IDSS
VGS
2[IDSSIDS ] 1∕2
=−
1
−
=
−
( VGS(off) )]
dVGS
VGS(off) [
VGS(off)

[6.83]

JFET transconductance

[6.84]

Small-signal
voltage gain

The output signal current is
id = gmvgs

so using Equation 6.82, the small-signal voltage amplification is
AV =

vds −RD (gmvgs )
=
= −gmRD
vgs
vgs

Equation 6.84 is only valid under small-signal conditions in which the variations
about the dc values are small compared with the dc values themselves. The negative
sign indicates that vds and vgs are 180° out of phase.
Consider the n-channel JFET common source amplifier shown
in Figure 6.62a. The JFET has an IDSS of 10 mA and a pinch-off voltage VP of 5 V as in
Figure 6.62b. Suppose that the gate dc bias voltage supply VGG = −1.5 V, the drain circuit
supply VDD = 18 V, and RD = 2000 Ω. What is the voltage amplification for small signals?
How does this compare with the peak-to-peak amplification of −5.6 found for an input signal
that had a peak-to-peak value of 1 V?
THE JFET AMPLIFIER

SOLUTION

We first calculate the operating conditions at the bias point with no ac signals. This corresponds to point Q in Figure 6.62b. The dc bias voltage VGS across the gate to source is
−1.5 V. The resulting dc drain current IDS can be calculated from Equation 6.80 with
VGS(off) = −VP = −5 V:
IDS = IDSS[ 1 − (

VGS(off) )]
VGS

2

= (10 mA) [ 1 − (

−1.5 2
= 4.9 mA
−5 )]

EXAMPLE 6.22

624

CHAPTER 6

∙

SEMICONDUCTOR DEVICES

The transconductance at this dc current (at Q) is given by Equation 6.83,
gm = −

2(IDSS IDS ) 1∕2
2[ (10 × 10−3 ) (4.9 × 10−3 ) ] 1∕2
=−
= 2.8 × 10−3 A∕V
VGS(off)
−5

The voltage amplification of small signals about point Q is
AV = −gmRD = −(2.8 × 10−3)(2000) = −5.6

This turns out to be the same as the peak-to-peak voltage amplification we calculated in
Table 6.6. When the input ac signal vgs varies between −0.5 and +0.5 V, as in Table 6.6, the
output signal is not symmetric. It varies between −3 V and 2.8 V, so the voltage gain depends
on the input signal. The amplifier is then said to exhibit nonlinearity.

6.13

METAL-OXIDE-SEMICONDUCTOR FIELD EFFECT
TRANSISTOR (MOSFET)

6.13.1 FIELD EFFECT AND INVERSION
The metal-oxide-semiconductor field effect transistor is based on the effect of a field
penetrating into a semiconductor. Its operation can be understood by first considering
a parallel plate capacitor with metal electrodes and a vacuum as insulation in between,
as shown in Figure 6.63a. When a voltage V is applied between the plates, charges
+Q and −Q (where Q = CV) appear on the plates and there is an electric field given
by E = V∕L. The origins of these charges are the conduction electrons for −Q and
exposed positively charged metal ions for +Q. Metallic bonding is based on all the
valence electrons forming a sea of conduction electrons and permeating the space between
metal ions that are fixed at crystal lattice sites. Since the electrons are mobile, they are
readily displaced by the field. Thus, in the lower plate E displaces some of the conduction electrons to the surface to form −Q. In the top plate E displaces some of the electrons
from the surface into the bulk to expose positively charged metal ions to form +Q.
Suppose that the plate area is 1 cm2 and spacing is 0.1 μm and that we apply 2 V
across it. The capacitance C is 8.85 nF and the magnitude of charge Q on each plate
is 1.77 × 10−8 C, which corresponds to 1.1 × 1011 electrons. A typical metal such
as copper has something like 2 × 1015 atoms per cm2 on the surface. Thus, there
will be that number of positive metal ions and electrons on the surface (assuming
one conduction electron per atom). The charges +Q and −Q can therefore be generated by the electrons and metal ions at the surface alone. For example, if one in
every 1.7 × 104 electrons on the surface moves one atomic spacing (∼0.3 nm) into
the bulk, then the surface will have a charge of +Q due to exposed positive metal
ions. It is clear that, for all practical purposes, the electric field does not penetrate
into the metal and terminates at the metal surface.
The same is not true when one of the electrodes is a semiconductor, as shown
in Figure 6.63b where the “capacitor” now is of a metal-insulator-semiconductor
(MOS) device. Suppose that we replace the lower metal in Figure 6.63a with a p-type
semiconductor with an acceptor concentration of 1015 cm−3. The number of acceptor
atoms on the surface19 is 1 × 1010 cm−2. We may assume that at room temperature
19

Surface concentration of atoms (atoms per unit area) can be found from nsurf ≈ (nbulk)2∕3.

6 .1 3

METAL-OXIDE-SEMICONDUCTOR FIELD EFFECT TRANSISTOR (MOSFET)
Fixed metal ions

x

Metal
V

C

+Q

E
–Q
Metal
Charge density

Mobile electrons
(a)
x
Metal

+Q
V

E

W

Depletion
region

–Q

Fixed acceptors

Charge density

p-type semiconductor
(b)
x

V > Vth

Inversion
layer
E

+Q

Wn
Wa

Conduction
electron

Depletion
region

–Q
Charge density

(c)
Figure 6.63 The field effect. (a) In a metal-air-metal capacitor, all the charges reside on the
surface. (b) Illustration of field penetration into a p-type semiconductor. (c) As the field
increases, eventually when V > Vth, an inversion layer is created near the surface in which
there are conduction electrons.

all the acceptors are ionized and thus negatively charged. It is immediately apparent
that we do not have a sufficient number of negative acceptors at the surface to generate the charge −Q. We must therefore also expose negative acceptors in the bulk,
which means that the field must penetrate into the semiconductor. Holes in the
surface region of the semiconductor become repelled toward the bulk and thereby

625

626

CHAPTER 6

∙

SEMICONDUCTOR DEVICES

expose more negative acceptors. We can estimate the width W into which the field
penetrates since the total negative charge exposed eAWNa must be Q. We find that
W is of the order of 1 μm, which is something like 4000 atomic layers. Our conclusion is that the field penetrates into a semiconductor by an amount that depends on
the doping concentration.
The penetrating field into the semiconductor drifts away most of the holes in
this region and thereby exposes negatively charged acceptors to make up the charge
−Q. The region into which the field penetrates has lost holes and is therefore depleted
of its equilibrium concentration of holes. We refer to this region as a depletion layer.
As long as p > n even though p ≪ Na, this region still has p-type characteristics as
holes are in the majority.
If the voltage increases further, −Q also increases in magnitude, as the field
becomes stronger and penetrates more into the semiconductor but eventually it
becomes more difficult to make up the charge −Q by simply extending the depletion layer width W into the bulk. It becomes possible (and more favorable) to attract
conduction electrons into the depletion layer and form a thin electron layer of width
Wn near the surface. The charge −Q is now made up of the fixed negative charge
of acceptors in Wa and of conduction electrons in Wn, as shown in Figure 6.63c.
Further increases in the voltage do not change the width Wa of the depletion layer
but simply increase the electron concentration in Wn. Where do these electrons come
from as the semiconductor is doped p-type? Some are attracted into the depletion
layer from the bulk, where they were minority carriers. But most are thermally
generated by the breaking of Si–Si bonds (i.e., across the bandgap) in the depleted
layer. Thermal generation in the depletion layer generates EHPs that become separated by the field. The holes are then drifted by the field into the bulk and the
electrons toward the surface. Recombination of the thermally generated electrons
and holes with other carriers is greatly reduced because the depletion layer has so
few carriers. Since the electron concentration in the electron layer exceeds the hole
concentration and this layer is within a normally p-type semiconductor, we call this
an inversion layer.
It is now apparent that increasing the field in the metal-insulator-semiconductor
device first creates a depletion layer and then an inversion layer at the surface when
the voltage exceeds some threshold value Vth. This is the basic principle of the field
effect device. As long as V > Vth, any increase in the field and hence ∣−Q∣ leads to
more electrons in the inversion layer, whereas the width of the depletion layer Wa
and hence the quantity of fixed negative charge remain constant. The insulator
between the metal and the semiconductor, that is, a vacuum in Figure 6.63, is typically SiO2 in many devices.

6.13.2 ENHANCEMENT MOSFET
Figure 6.64 shows the basic structure of an enhancement n-channel MOSFET device
