Repository: dhruvvenkat/2A-assistants

trying out this new method of studying!

File: courses/ece109-materials/text/ECE 109 Electronic Materials & Devices Principles of 4th Ed.txt (part 41 of 63)
Questions and Problems 847
Chapter 9
Optical Properties of Materials
(NMOSFET). A metal-insulator-semiconductor structure is formed between a p-type
Si substrate and a metal electrode, which is called the gate (G). The insulator is the
SiO2 oxide grown during fabrication. There are two n+ doped regions at the ends of
the MOS device that form the source (S) and drain (D). A metal contact is also made

6 .1 3

Source
S

METAL-OXIDE-SEMICONDUCTOR FIELD EFFECT TRANSISTOR (MOSFET)

Gate
G

Drain
D

627

Metal electrodes
D
SiO2 insulation

n+

p

n+

p-type substrate
Blk

Heavily doped
n-region

Blk

G
S

Depletion layer

Bulk (Substrate)

Figure 6.64 The basic structure of
the enhancement MOSFET and its
circuit symbol.

to the p-type Si substrate (or the bulk), which in many devices is connected to the
source terminal as shown in Figure 6.64. Further, many MOSFETs have a degenerately doped polycrystalline Si material as the gate that serves the same function as
the metal electrode.
With no voltage applied to the gate, S to D is an n+pn+ structure that is always
reverse biased whatever the polarity of the source to drain voltage. However, if
the substrate (bulk) is connected to the source, a negative VDS will forward
bias the n+p junction between the drain and the substrate. As the n-channel
MOSFET device is not normally used with a negative VDS, we will not consider
this polarity.
When a positive voltage less than Vth is applied to the gate, VGS < Vth, as shown
in Figure 6.65a, the p-type semiconductor under the gate develops a depletion layer
as a result of the expulsion of holes into the bulk, just as in Figure 6.63b. Since S
and D are isolated by a low-conductivity p-doped region that has a depletion layer
from S to D, no current can flow for any positive VDS.
With VDS = 0, as soon as VGS is increased beyond the threshold voltage Vth,
an n-channel inversion layer is formed within the depletion layer under the gate
and immediately below the surface, as shown in Figure 6.65b. This n-channel
links the two n+ regions of source and drain. We then have a continuous n-type
material with electrons as mobile carriers between the source and drain. When a
small VDS is applied, a drain current ID flows that is limited by the resistance of
the n-channel Rn-ch:
ID =

VDS
Rn-ch

[6.85]

Thus, ID initially increases with VDS almost linearly, as shown in Figure 6.65b.
The voltage variation along the channel is from zero at A (source end) to VDS at
B (drain end). The gate to the n-channel voltage is then VGS at A and VGD = VGS −
VDS at B. Thus point A depends only on VGS and remains undisturbed by VDS. As
VDS increases, the voltage at B (VGD) decreases and thereby causes less inversion.
This means that the channel gets narrower from A to B and its resistance Rn-ch,
increases with VDS. ID versus VDS then falls increasingly below the ID ∝ VDS line.
Eventually when the gate to n-channel voltage at B decreases to just below Vth, the
inversion layer at B disappears and a depletion layer is exposed, as illustrated in

628

VGS = 3 V

SEMICONDUCTOR DEVICES

∙

CHAPTER 6

VDS

ID = 0

Vth = 4 V

S

ID

D

G

VDS
n+

Depletion
region

n+

p

(a) Below threshold VGS < Vth
and VDS > 0

VDS = 0.5 V
VGS = 8 V

ID = 1 mA I
D

Vth = 4 V

D

G
n

S
A

B

n+

VDS
n+

(b) Above threshold VGS > Vth
and VDS < VDS(sat)

n-channel is the
inversion layer

p
VDS = 4 V

ID = 4.2 mA

VGS = 8 V

ID
D

G

S

(c) Above threshold VGS > Vth
and saturation, VDS = VDS(sat)

IDS

P

A
n+

VDS(sat)

n+

VDS

p

VDS = 10 V
ID = 4.5 mA

VGS = 8 V

ID
D

G

S
A

VDS
n+

P′

(d) Above threshold VGS > Vth
and saturation region, VDS >
VDS(sat)

n+

p
Figure 6.65 The MOSFET ID versus VDS characteristics.

6 .1 3

METAL-OXIDE-SEMICONDUCTOR FIELD EFFECT TRANSISTOR (MOSFET)

629

Figure 6.65c. The n-channel becomes pinched off at this point P. This occurs when
VDS = VDS(sat), satisfying
VGD = VGS − VDS(sat) = Vth

[6.86]

It is apparent that the whole process of the narrowing of the n-channel and its
eventual pinch-off is similar to the operation of the n-channel JFET. When the drifting electrons in the n-channel reach P, the large electric field within the very narrow
depletion layer at P sweeps the electrons across into the n+ drain. The current is
limited by the supply of electrons from the n-channel to the depletion layer at P,
which means that it is limited by the effective resistance of the n-channel between
A and P.
When VDS exceeds VDS(sat), the additional VDS drops mainly across the highly
resistive depletion layer at P, which extends slightly to P′ toward A, as shown in
Figure 6.65d. At P′, the gate to channel voltage must still be just Vth as this is the
voltage required to just pinch off the channel and just eliminate inversion. The widening of the depletion layer (from B to P′) at the drain end with VDS, however, is
small compared with the channel length AB. The resistance of the channel from A
to P′ does not change significantly with increasing VDS, which means that the drain
current ID is then nearly saturated at IDS,
ID ≈ IDS ≈

VDS(sat)

VDS > VDS(sat)

RAP′n-ch

[6.87]

As VDS(sat) depends on VGS, so does IDS. The overall IDS versus VDS characteristics
for various fixed gate voltages VGS of a typical enhancement MOSFET is shown in
Figure 6.66a. It can be seen that there is only a slight increase in IDS with VDS
beyond VDS(sat). The IDS versus VGS when VDS > VDS(sat) characteristics are shown in
Figure 6.66b. It is apparent that as long as VDS > VDS(sat), the saturated drain current
IDS in the source–drain (or output) circuit is almost totally controlled by the gate
voltage VGS in the source–gate (or input) circuit. This is what constitutes the MOSFET
ID (mA)

IDS (mA)
VDS = 20 V

VDS(sat)

VGS = 10 V

10

10

Saturation, ID ≈ IDS
8V
6V
5V
4V

5

0

5
Vth = 4 V
0

0

10

20

30

VDS

0

5
VGS

(a)

(b)

10

Figure 6.66 (a) Typical ID versus VDS
characteristics of an enhancement
MOSFET (Vth = 4 V) for various fixed
gate voltages VGS. (b) Dependence of
IDS on VGS at a given VDS (>VDS(sat)).

630

CHAPTER 6

∙

SEMICONDUCTOR DEVICES

action. Variations in VGS then lead to variations in the drain current IDS ( just as in
the JFET), which forms the basis of the MOSFET amplifier. The term enhancement
refers to the fact that a gate voltage exceeding Vth is required to enhance a conducting channel between the source and drain. This contrasts with the JFET where the
gate voltage depletes the channel and decreases the drain current.
The experimental relationship between IDS and VGS (when VDS > VDS(sat)) has
been found to be best described by a parabolic equation similar to that for the JFET,
except that now VGS enhances the channel when VGS > Vth so IDS exists only when
VGS > Vth,
Enhancement
NMOSFET

IDS = K(VGS − Vth)2

[6.88]

where K is a constant. For an ideal MOSFET, it can be expressed as
Enhancement
NMOSFET
constant

K=

Zμeε
2Ltox

[6.89]

where μe is the electron drift mobility in the channel, L and Z are the length and
width of the gate controlling the channel, and ε and tox are the permittivity (εrεo)
and thickness of the oxide insulation under the gate. According to Equation 6.88,
IDS is independent of VDS. The shallow slopes of the ID versus VDS lines beyond
VDS(sat) in Figure 6.66a can be accounted for by writing Equation 6.88 as
Enhancement
NMOSFET

EXAMPLE 6.23

IDS = K(VGS − Vth)2(1 + λVDS)

[6.90]

where λ is a constant that is typically 0.01 V−1. If we extend the IDS versus VDS lines,
they intersect the −VDS axis at 1∕λ, which is called the Early voltage. It should be
apparent that IDSS, which is IDS with the gate and source shorted (VGS = 0), is zero
and is not a useful quantity in describing the behavior of the enhancement MOSFET.
The drift mobility μe in Equation 6.89 represents the drift of electrons in the
channel near the surface of the semiconductor. This region also has the field from
the gate penetrating into it as well as a longitudinal field along the channel. μe is
not the same as the drift mobility in the bulk of p-Si but depends on the field
penetrating into the channel, and defects and dopants in this region, especially near
the semiconductor–oxide interface. μe is therefore a field effect mobility and should
be viewed as an effective mobility in the channel.

THE ENHANCEMENT NMOSFET A particular discrete enhancement NMOS transistor has
a gate with a width (Z) of 50 μm, length (L) of 10 μm, and SiO2 thickness of 450 Å. The
relative permittivity of SiO2 is 3.9. Its threshold voltage is 4 V. Estimate the drain current
when VGS = 8 V and VDS = 20 V, given λ = 0.01. The effective electron drift mobility μe is
roughly 700 cm2 V−1 s−1.
SOLUTION

Since VDS > Vth, we can assume that the drain current is saturated and we can use the IDS
versus VGS relationship in Equation 6.90,
IDS = K(VGS − Vth)2(1 + λVDS)

6 .1 3

METAL-OXIDE-SEMICONDUCTOR FIELD EFFECT TRANSISTOR (MOSFET)

631

where the constant K is given by Equation 6.89
K=

Zμeεrεo (50 × 10−6 ) (700 × 10−4 ) (3.9 × 8.85 × 10−12 )
=
= 0.000134 AV−1
2Ltox
2(10 × 10−6 ) (450 × 10−10 )

When VGS = 8 V and VDS = 20 V, with λ = 0.01, from Equation 6.90,
IDS = 0.000134(8 − 4)2[1 + (0.01)(20)]
= 0.0026 A

or

2.6 mA

6.13.3 THRESHOLD VOLTAGE
The threshold voltage is an important parameter in MOSFET devices. Its control in
device fabrication is therefore essential. Figure 6.67a shows an idealized MOS structure where all the electric field lines from the metal pass through the oxide and
penetrate the p-type semiconductor. The charge −Q is made up of fixed negative
acceptors in a surface region of Wa and of conduction electrons in the inversion layer
at the surface, as shown in Figure 6.67a. The voltage drop across the MOS structure,
however, is not uniform. As the field penetrates the semiconductor, there is a voltage
drop Vsc across the field penetration region of the semiconductor by virtue of
E = −dV∕dx, as shown in Figure 6.67a. The field terminates on both electrons in the
Metal

E
V = V1

x

Oxide
Inversion
layer

+Q

–Q

Wa
p-semiconductor

x

V1
Vsc

Depletion
region

Charge density

Vox

Voltage, V

(a)

Qmi
Qot
Qf
Qit

V = V1

(b)

Figure 6.67 (a) The threshold voltage and the ideal MOS
structure. (b) In practice, there are several charges in the
oxide and at the oxide–semiconductor interface that affect
the threshold voltage: Qmi = mobile ionic charge (e.g., Na+),
Qot = trapped oxide charge, Qf = fixed oxide charge, and
Qit = charge trapped at the interface.

632

CHAPTER 6

∙

SEMICONDUCTOR DEVICES

inversion layer and acceptors in Wa, so within the semiconductor E is not uniform
and therefore the voltage drop is not constant. But the field in the oxide is uniform,
as we assumed there were no charges inside the oxide. The voltage drop across the
oxide is constant and is Vox, as shown in Figure 6.67a. If the applied voltage is V1,
we must have Vsc + Vox = V1. The actual voltage drop Vsc across the semiconductor
determines the condition for inversion. We can show this as follows. If the acceptor
doping concentration is 1016 cm−3, then the Fermi level EF in the bulk of the p-type
semiconductor must be 0.347 eV below EFi in intrinsic Si. To make the surface
n-type we need to shift EF at the surface to go just above EFi. Thus we need to shift
EF from bulk to surface by at least 0.347 eV. We have to bend the energy band by
0.347 eV at the surface. Since the voltage drop across the semiconductor is Vsc and
the corresponding electrostatic PE change is eVsc, this must be 0.347 eV or Vsc =
0.347 V. The gate voltage for the start of inversion will then be Vox + 0.347 V. By
inversion, however, we generally infer that the electron concentration at the surface
is comparable to the hole concentration in the bulk. This means that we actually
have to shift EF above EFi by another 0.347 eV, so the gate threshold voltage Vth
must be Vox + 0.694 V.
In practice there are a number of other important effects that must be considered
in evaluating the threshold voltage. Invariably there are charges both within the oxide
and at the oxide–semiconductor interface that alter the field penetration into the
semiconductor and hence the threshold voltage needed at the gate to cause inversion.
Some of these are depicted in Figure 6.67b and can be qualitatively summarized as
follows.
There may be some mobile ions within the SiO2, such as alkaline ions (Na+,
+
K ), which are denoted as Qmi in Figure 6.67b. These may be introduced unintentionally, for example, during cleaning and etching processes in the fabrication. In addition there may be various trapped (immobile) charges within the oxide Qot due to
structural defects, for example, an interstitial Si+. Frequently these oxide trapped
charges are created as a result of radiation damage (irradiation by X-rays or other
high-energy beams). They can be reduced by annealing the device.
A significant number of fixed positive charges (Qf) exist in the oxide region
close to the interface. They are believed to originate from the nonstoichiometry of
the oxide near the oxide–semiconductor interface. They are generally attributed to
positively charged Si+ ions. During the oxidation process, a Si atom is removed from
the Si surface to react with the oxygen diffusing in through the oxide. When the
oxidation process is stopped suddenly, there are unfulfilled Si ions in this region. Qf
depends on the crystal orientation and on the oxidation and annealing processes. The
semiconductor to oxide interface itself is a sudden change in the structure from
crystalline Si to amorphous oxide. The semiconductor surface itself will have various
defects, as discussed in Chapter 1. There is some inevitable mismatch between the
two structures at the interface, and consequently there are broken bonds, dangling
bonds, point defects such as vacancies and Si+, and other defects at this interface
that trap charges (e.g., holes). All these interface-trapped charges are represented as
Qit in Figure 6.67b. Qit depends not only on the crystal orientation but also on the
chemical composition of the interface. Both Qf and Qit overall represent a positive
charge that effectively reduces the gate voltage needed for inversion. They are smaller

6 .1 3

METAL-OXIDE-SEMICONDUCTOR FIELD EFFECT TRANSISTOR (MOSFET)

for the (100) surface than the (111) surface, so (100) is the preferred surface for the
Si MOS device.
In addition to various charges in the oxide and at the interface shown in Figure 6.67b, there will also be a voltage difference, denoted as VFB, between the semiconductor surface and the metal surface, even in the absence of an applied voltage.
VFB arises from the work function difference between the metal and the p-type semiconductor, as discussed in Chapter 4. The metal work function is generally smaller
than the semiconductor work function, which means that the semiconductor surface
will have an accumulation of electrons and the metal surface will have positive
charges (exposed metal ions). The gate voltage needed for inversion will therefore
also depend on VFB. Since VFB is normally positive and Qf and Qit are also positive,
there may already be an inversion layer formed at the semiconductor surface even
without a positive gate voltage. The fabrication of an enhancement MOSFET then
requires special fabrication procedures, such as ion implantation, to obtain a positive
and predictable Vth.
The simplest way to control the threshold gate voltage is to provide a separate
electrode to the bulk of an enhancement MOSFET, as shown in Figure 6.64, and to
apply a bias voltage to the bulk with respect to the source to obtain the desired Vth
between the gate and source. This technique has the disadvantage of requiring an
additional bias supply for the bulk and also adjusting the bulk to source voltage
almost individually for each MOSFET.

6.13.4 ION IMPLANTED MOS TRANSISTORS AND POLY-SI GATES
The most accurate method of controlling the threshold voltage is by ion implantation,
as the number of ions that are implanted into a device and their location can be
closely controlled. Furthermore, ion implantation can also provide a self-alignment
of the edges of the gate electrode with the source and drain regions. In the case of
an n-channel enhancement MOSFET, it is generally desirable to keep the p-type
doping in the bulk low to avoid small VDS for reverse breakdown between the drain
and the bulk (see Figure 6.64). Consequently, the surface, in practice, already has
an inversion layer (without any gate voltage) due to various fixed positive charges
residing in the oxide and at the interface, as shown in Figure 6.67b (positive Qf and
Qit and VFB). It then becomes necessary to implant the surface region under the gate
with boron acceptors to remove the electrons and restore this region to a p-type
behavior.
The ion implantation process is carried out in a vacuum chamber where the required
impurity ions are generated and then accelerated toward the device. The energy of
the arriving ions and hence their penetration into the device can be readily controlled.
Typically, the device is implanted with B acceptors under the gate oxide, as shown
in Figure 6.68. The distribution of implanted acceptors as a function of distance into
the device from the surface of the oxide is also shown in the figure. The position of
the peak depends on the energy of the ions and hence on the accelerating voltage. The
peak of the concentration of implanted acceptors is made to occur just below the
surface of the semiconductor. Since ion implantation involves the impact of energetic
ions with the crystal structure, it results in the inevitable generation of various defects

633

634

CHAPTER 6

∙

SEMICONDUCTOR DEVICES
Implant ions

VACUUM
SiO2 insulation

Na

Implanted
channel under
the gate

p

Gate oxide

x

p-type substrate
Wafer holder

Figure 6.68 Schematic illustration of ion
implantation for the control of Vth.

Donor ions

Gate overlaps the drain and source
S
Figure 6.69 (a) There is an overlap of the
gate electrode with the source and drain
regions and hence additional capacitance
between the gate and drain. (b) n+-type ion
implantation extends the drain and source to
line up with the gate.

n+

G

D

p

n+

n+

p

n+

Donor implanted n-regions
(a)

(b)

within the implanted region. The defects are almost totally eliminated by annealing
the device at an elevated temperature. Annealing also broadens the acceptor implanted
region as a result of increased diffusion of implanted acceptors.
Ion implantation also has the advantage of providing self-alignment of the drain
and source with the edges of the gate electrode. In a MOS transistor, it is important
that the gate electrode extends all the way from the source to the drain regions so
that the channel formed under the gate can link the two regions; otherwise, an
incomplete channel will be formed. To avoid the possibility of forming an incomplete
channel, it is necessary to allow for some overlap, as shown in Figure 6.69a, between
the gate and source and drain regions because of various tolerances and variations
involved in the fabrication of a MOSFET by conventional masking and diffusional
techniques. The overlap, however, results in additional capacitances between the gate
and source and the gate and drain and adversely affects the high-frequency (or transient) response of the device. It is therefore desirable to align the edges of the gate
electrode with the source and drain regions. Suppose that the gate electrode is made
narrower so that it does not extend all the way between the source and drain regions,
as shown in Figure 6.69b. If the device is now ion implanted with donors, then donor
ions passing through the thin oxide will extend the n+ regions up to the edges of the
gate and thereby align the drain and source with the edges of the gate. The thick
metal gate is practically impervious to the arriving donor ions.
Another method of controlling Vth is to use silicon instead of a metal for the
gate electrode. This technique is called silicon gate technology. Typically, the silicon
for the gate is vacuum deposited (e.g., by chemical vapor deposition using silane

6 .1 4

pin DIODES, PHOTODIODES, AND SOLAR CELLS

Doped Polycrystalline Si
SiO2 (thin)
p
p-type substrate

(a)

Poly-Si gate
S

Oxide
G

D

Al electrode

Donor ions

n+

n+

(c)

p
Donor implanted
region

n+

n+

(b)

p
Figure 6.70 The poly-Si gate technology. (a) Poly-Si is deposited onto the oxide, and the areas outside
the gate dimensions are etched away. (b) The poly-Si gate acts as a mask during ion implantation of
donors to form the n+ source and drain regions. (c) A simplified schematic sketch of the final poly-Si
MOS transistor.

gas) onto the oxide, as shown in Figure 6.70. As the oxide is noncrystalline, the
Si gate is polycrystalline (rather than a single crystal) and is therefore called a poly-Si
gate. Normally it is heavily doped to ensure that it has sufficiently low resistivity to
avoid RC time constant limitations in charging and discharging the gate capacitance
during transient or ac operations. The advantage of the poly-Si gate is that its work
function depends on the doping (type and concentration) and can be controlled so
that VFB and hence Vth can also be controlled. There are also additional advantages
in using the poly-Si gate. For example, it can be raised to high temperatures during
fabrication whereas a metal such as Al would melt at 660 °C. It can be used as a
mask over the gate region of the semiconductor during the formation of the source
and drain regions. If ion implantation is used to deposit donors into the semiconductor, then the n+ source and drain regions are self-aligned with the poly-Si gate, as
shown in Figure 6.70.

ADDITIONAL TOPICS
6.14

pin DIODES, PHOTODIODES, AND SOLAR CELLS

The pin Si diode is a device that has a structure with three distinct layers: a heavily
doped thin p+-type layer, a relatively thick intrinsic (i-Si) layer, and a heavily doped
thin n+-type layer, as shown in Figure 6.71a. For simplicity we will assume that the
i-layer is truly intrinsic, or at least doped so lightly compared with p+ and n+ layers
that it behaves almost as if intrinsic. The intrinsic layer is much wider than the p+
and n+ regions, typically 5–50 μm depending on the particular application. When
the structure is first formed, holes diffuse from the p+-side and electrons from the
n+-side into the i-Si layer where they recombine and disappear. This leaves behind
a thin layer of exposed negatively charged acceptor ions in the p+-side and a thin

635

636

CHAPTER 6

Electrode

∙

SEMICONDUCTOR DEVICES

SiO2
Electrode

p+

n+

i-Si
(a)

ρnet

W

Si pin photodiodes.
Courtesy of Hamamatsu.

eNd
(b)
x

–eNa
E(x)
x

(c)
Eo
W
hf > Eg
(d)

E
h+

e–

Iph

Vr

R

Vout

Figure 6.71 (a) The schematic structure of an idealized pin
photodiode. (b) The net space charge density across the
photodiode. (c) The built-in field across the diode. (d) The pin
photodiode in photodetection is reverse-biased.

layer of exposed positively charged donor ions in the n+-side as shown in Figure 6.71b.
The two charges are separated by the i-Si layer of thickness W. There is a uniform
built-in field Eo in the i-Si layer from the exposed positive ions to the exposed
negative ions as illustrated in Figure 6.71c. (Since there is no net space charge in
the i-layer, from dE∕dx = ρ∕εoεr = 0, the field must be uniform.) In contrast, the
built-in field in the depletion layer of a pn junction is not uniform. With no applied

6 .1 4

pin DIODES, PHOTODIODES, AND SOLAR CELLS

637

bias, the equilibrium is maintained by the built-in field Eo which prevents further
diffusion of majority carriers from the p+ and n+ layers into the i-Si layer. A hole
that manages to diffuse from the p+-side into the i-layer is drifted back by Eo, so the
net current is zero. As in the pn junction, there is also a built-in potential Vo from
the edge of the p+-side depletion region to the edge of the n+-side depletion region.
Vo (like Eo) provides a potential barrier against further net diffusion of holes from
the p+-side and electrons from the n+-side into the i-layer and maintains the equilibrium in the open circuit (net current being zero) as in the pn junction. It is apparent
from Figure 6.71c that, in the absence of an applied voltage, Eo ≈ Vo∕W.
One of the distinct advantages of pin diodes is that the depletion layer capacitance is very small and independent of the voltage. The separation of two very thin
layers of negative and positive charges by a fixed distance, width W of the i-Si layer,
is the same as that in a parallel plate capacitor. The junction or depletion layer
capacitance of the pin diode is simply given by
Cdep =

εoεr A
W

[6.91]

Junction
capacitance
of pin

where A is the cross-sectional area and εoεr is the permittivity of the semiconductor
(Si), respectively. Further, since the width W of the i-Si layer is fixed by the structure,
the junction capacitance does not depend on the applied voltage in contrast to that
of the pn junction. Cdep is typically of the order of a picofarad in fast pin photodiodes,
so with a 50 Ω resistor, the RCdep time constant is about 50 ps.
When a reverse bias voltage Vr is applied across the pin device, it drops almost
entirely across the width of the i-Si layer. The depletion layer widths of the thin
sheets of acceptor and donor charges in the p+ and n+ sides are negligible compared
with W. The reverse bias Vr increases the built-in voltage to Vo + Vr as shown in
Figure 6.71d. The field E in the i-Si layer is still uniform and increases to
E≈

Vr
W

(Vr ≫ Vo )

[6.92]

Since the width of the i-layer in a pin device is typically much larger than the depletion layer width in an ordinary pn junction, the pin devices usually have higher
breakdown voltages, which makes them useful where high breakdown voltages are
required.
In pin photodetectors, the pin structure is designed so that photon absorption
occurs primarily over the i-Si layer. The photogenerated EHPs in the i-Si layer are
then separated by the field E and drifted toward the n+ and p+ sides, respectively,
as illustrated in Figure 6.71d. While the photogenerated carriers are drifting through
the i-Si layer, they give rise to an external photocurrent which is easily detected as
a voltage across a small sampling resistor R in Figure 6.71d (or detected by a currentto-voltage converter). The response time of the pin photodiode is determined by the
transit times of the photogenerated carriers across the width W of the i-Si layer.
Increasing W allows more photons to be absorbed, which increases the output signal
per input light intensity, but it slows down the speed of response because carrier
transit times become longer.

Reversebiased pin

638

CHAPTER 6

∙

SEMICONDUCTOR DEVICES

The simple pn junction photodiode has two major drawbacks. Its junction or
depletion layer capacitance is not sufficiently small to allow photodetection at high
modulation frequencies. This is an RC time constant limitation. Secondly, its depletion layer is at most a few microns. This means that at long wavelengths where the
penetration depth of light is greater than the depletion layer width, the majority of
photons are absorbed outside the depletion layer where there is no field to separate
the EHPs and drift them. The photodetector efficiency is correspondingly low at
these long wavelengths. These problems are substantially reduced in the pin photodiode.20 The pin photovoltaic devices, such as a-Si:H solar cells, are designed to have
the photogeneration occur in the i-layer as in the case of photodetectors. Obviously,
there is no external applied bias, and the built-in field Eo separates the EHPs and
drives the photocurrent.

6.15

SEMICONDUCTOR OPTICAL AMPLIFIERS
AND LASERS

All practical semiconductor laser diodes are double heterostructures (DH) whose
energy band diagrams are similar to the LED diagram in Figure 6.25. The energy
band diagram of a forward biased DH laser diode is shown in Figure 6.72a and b.
In this case the semiconductors are AlGaAs with Eg ≈ 2.0 eV and GaAs with Eg ≈
1.4 eV. The p-GaAs region is a thin layer, typically 0.1–0.2 μm, and constitutes the
active layer in which stimulated emissions take place. Both p-GaAs and p-AlGaAs
are heavily p-type doped and are degenerate with the Fermi level EFp in the valence
band. When a sufficiently large forward bias is applied, Ec of n-AlGaAs moves very
close to the Ec of p-GaAs which leads to a large injection of electrons from the CB
Izuo Hayashi and Morton Panish at Bell
Labs (1971) were able to design the first
semiconductor laser that operated continuously
at room temperature. (Notice the similarity of
the energy band diagram on the chalkboard
with that in Figure 6.72.)
© Nokia Corporation.

20

The pin photodiode was invented by J. Nishizawa and his research group in Japan in 1950.

6 .1 5

(a)

SEMICONDUCTOR OPTICAL AMPLIFIERS AND LASERS

n

p

p

AlGaAs

GaAs

AlGaAs

639

(~0.1 μm)
Electrons in CB
ΔEc

Ec

Stimulated
emissions

2 eV

Ec
2 eV

1.4 eV

(b)

Ev
Ev
Holes in VB
Energy
CB
EFn
Ec

(c)

Electrons in CB

hfo
Holes in VB = empty states

Ev
EFp
VB

Density of states

Figure 6.72 (a) A double heterostructure diode
has two junctions which are between two different
bandgap semiconductors (GaAs and AIGaAs).
(b) Simplified energy band diagram under a large
forward bias. Lasing recombination takes place in
the p-GaAs layer, the active layer. (c) The density
of states and energy distribution of electrons and
holes in the conduction and valence bands in the
active layer.

of n-AlGaAs into p-GaAs as shown in Figure 6.72b. In fact, with a sufficient large
forward bias, Ec of AlGaAs can be moved above the Ec of GaAs, which causes an
enormous electron injection from n-AlGaAs into the CB of p-GaAs. These injected
electrons, however, are confined to the CB of p-GaAs since there is a barrier ΔEc
between p-GaAs and p-AlGaAs due to the change in the bandgap.
The p-GaAs layer is degenerately doped. Thus, the top of its valence band (VB)
is full of holes, or it has all the electronic states empty above the Fermi level EFp in
this layer. The large forward bias injects a very large concentration of electrons from
n-AlGaAs into the conduction band of p-GaAs. Consequently, as shown in Figure 6.72c,
there is a large concentration of electrons in the CB and totally empty states at the top
of the VB, which means that there is a population inversion. An incoming photon with
an energy hfo just above Eg can stimulate a conduction electron in the p-GaAs layer
to fall down from the CB to the VB and emit a photon by stimulated emission as
depicted in Figure 6.72c. Such a transition is a photon-stimulated electron–hole recombination, or a lasing recombination. Thus, an avalanche of stimulated emissions in the

640

CHAPTER 6

Distributed Bragg
reflector

∙

Current

SEMICONDUCTOR DEVICES
Optical cavity
containing
active layer

Distributed
Bragg reflector
Optical cavity

Corrugated
dielectric structure

Polished face

Semiconductor
crystal

Diffraction
limited
laser beam

Figure 6.73 Semiconductor lasers have an optical cavity to build up the required electromagnetic oscillations.
In this example, one end of the cavity has a Bragg distributed reflector, a reflection grating, that reflects only certain
wavelengths back into the cavity.

active layer provides an optical amplification of photons with hfo in this layer. The
amplification depends on the extent of population inversion and hence on the diode
forward current. The device operates as a semiconductor optical amplifier which
amplifies an optical signal that is passed through the active layer. There is a threshold
current below which there is no stimulated emission and no optical amplification.
To construct a semiconductor laser with a self-sustained lasing emission we
have to incorporate the active layer into an optical cavity just as in the case of the
HeNe laser in Chapter 3. The optical cavity with reflecting ends, reflects the coherent photons back and forward and encourages their constructive interference within
the cavity as depicted in Figure 6.73. This leads to a buildup of high-energy electromagnetic oscillations in the cavity. Some of this electromagnetic energy in the
cavity is tapped out as output radiation by having one end of the cavity as partially
reflecting. For example, one type of optical cavity, as shown in Figure 6.73, has a
special reflector, called a Bragg distributed reflector (BDR), at one end to reflect
only certain wavelengths back into the cavity.21 A BDR is a periodic corrugated
structure, like a reflection grating, etched in a semiconductor that reflects only certain wavelengths that are related to the corrugation periodicity. This Bragg reflector
has a corrugation periodicity such that it reflects only one desirable wavelength that
falls within the optical gain of the active region. This wavelength selective reflection
leads to only one possible electromagnetic radiation mode existing in the cavity,
which leads to a very narrow output spectrum: a single-mode output, that is, only
one peak in the output spectrum shown in Figure 3.47. Semiconductor lasers that
operate with only one mode in the radiation output are called single-mode or singlefrequency lasers; the spectral linewidth of a single-mode laser output is typically
∼0.1 nm, which should be compared with an LED spectral width of 120 nm operating at a 1550 nm emission.
21
Partial reflections of waves from the corrugations in the DBR can interfere constructively and constitute a
reflected wave only for certain wavelengths, called Bragg wavelengths, that are related to the periodicity of the
corrugations. A DBR acts like a reflection grating in optics.

DEFINING TERMS

641

Optical output power
Optical power

Laser diode
10 mW

LED

Laser

5 mW

~0.1 nm
LED

Ith
0

0

50
100
Current (mA)

I

1475 1550 1625

(a)

(b)

λ (nm)

Figure 6.74 (a) Typical optical power
output versus forward current for a
laser diode and an LED. (b) Comparison
of spectral output characteristics.

The double heterostructure has further advantages. Wider bandgap semiconductors generally have lower refractive indices, which means AlGaAs has a lower refractive index than that of GaAs. The change in the refractive index defines an optical
dielectric waveguide that confines the photons to the active region of the optical
cavity and thereby reduces photon losses and increases the photon concentration.
This increase in the photon concentration increases the rate of stimulated emissions
and the efficiency of the laser.
To achieve the necessary stimulated emissions from a laser diode and build up
the necessary optical oscillations in the cavity (to overcome all the optical losses) the
current must exceed a certain threshold current Ith as shown in Figure 6.74a. The
optical power output at a current I is then very roughly proportional to I − Ith. There
is still some weak optical power output below Ith, but this is simply due to spontaneous recombinations of injected electrons and holes in the active layer; the laser diode
behaves like a “poor” LED below Ith. The output light from an LED however increases
almost in proportion to the diode current. Figure 6.74b compares the output spectrum
from the two devices. Remember that the output light from the laser diode is coherent
radiation, whereas that from an LED is a stream of incoherent photons.

DEFINING TERMS
Accumulation occurs when an applied voltage to the
gate (or metal electrode) of a MOS device causes the
semiconductor under the oxide to have a greater number of majority carriers than the equilibrium value.
Majority carriers have been accumulated at the surface
of the semiconductor under the oxide.

Active layer in a double heterostructure (in a light
emitting diode) is the layer in which most of the radiative recombination takes place and where photons are
generated

Active device is a device that exhibits gain (current or
voltage, or both) and has a directional electronic function. Transistors are active devices, whereas resistors,
capacitors, and inductors are passive devices.

Avalanche breakdown is the enormous increase in
the reverse current in a pn junction when the applied
reverse field is sufficiently high to cause the generation
of EHPs by impact ionization in the space charge layer.

Antireflection coating reduces light reflection from a
surface.

642

CHAPTER 6

∙

SEMICONDUCTOR DEVICES

Base width modulation (the Early effect) is the
modulation of the base width by the voltage appearing
across the base–collector junction. An increase in the
base to collector voltage increases the collector junction depletion layer width, which results in the narrowing of the base width.
Bipolar junction transistor (BJT) is a transistor
whose normal operation is based on the injection of
carriers from the emitter into the base region, where
they become minority carriers, and their subsequent
diffusion to the collector, where they give rise to a collector current. The voltage between the base and the
emitter controls the collector current.
Built-in field is the internal electric field in the depletion region of a pn junction that is maximum at the
metallurgical junction. It is due to exposed negative
acceptors on the p-side and positive donors on the
n-side of the junction.
Built-in voltage (Vo) is the voltage across a pn junction, going from a p- to n-type semiconductor, in an
open circuit.
Channel is the conducting strip between the source
and drain regions of a MOSFET.
Chip is a piece (or a volume) of a semiconductor crystal that contains many integrated active and passive
components to implement a circuit.
Collector junction is the metallurgical junction between the base and the collector of a bipolar transistor.
Confining (or confinement) layer in a heterostructure is next to the active layer in which electrons are to
be confined; the confining layer introduces a step
increase in Ec to prevent the electrons passing from the
active layer into the confining layer.
Critical electric field is the field in the space charge
(or depletion) region at reverse breakdown (avalanche
or Zener).
Depletion layer (or space charge layer, SCL) is a
region around the metallurgical junction where recombination of electrons and holes has depleted this region
of its large number of equilibrium majority carriers.
Depletion (space charge) layer capacitance is the
incremental capacitance (dQ∕dV ) due to the change in
the exposed dopant charges in the depletion layer as a
result of the change in the voltage across the pn junction.

Diffusion is the flow of particles of a given species
from high- to low-concentration regions by virtue of
their random thermal motions.
Diffusion (storage) capacitance is the pn junction
capacitance due to the diffusion and storage of minority carriers in the neutral regions when a forward bias
is applied.
Double heterostructure (DH) is a semiconductor
structure in which there are two heterojunctions between wider and narrower bandgap materials; the narrower Eg semiconductor is usually sandwiched between
two wider Eg materials.
Dynamic (incremental) resistance rd of a diode is
the change in the voltage across the diode per unit
change in the current through the diode rd = dV∕dI.
It is the low-frequency ac resistance of the diode.
Dynamic conductance gd is the reciprocal dynamic
resistance: gd = 1∕rd.
Emitter junction is the metallurgical junction between
the emitter and the base.
Enhancement MOSFET is a MOSFET device that
needs a gate to source voltage above the threshold voltage to form a conducting channel between the source
and the drain. In the absence of a gate voltage, there is
no conduction between the source and drain. In its
usual mode of operation, the gate voltage enhances the
conductance of the source to drain inversion layer and
increases the drain current.
Epitaxial layer is a thin layer of crystal that has been
