Repository: dhruvvenkat/2A-assistants

trying out this new method of studying!

File: courses/ece109-materials/text/ECE 109 Electronic Materials & Devices Principles of 4th Ed.txt (part 42 of 63)
Questions and Problems 847
Chapter 9
Optical Properties of Materials
grown on the surface of another crystal which is usually a substrate, a mechanical support for the new crystal layer. The atoms of the new layer bond to follow the
crystal pattern of the substrate, so the crystal structure
of the epitaxial layer is matched with the crystal structure of the substrate.
Epitaxy is the growth of a layer of single crystal material on top of a single crystal substrate in such a way
that the new layer has the same structure as the substrate crystal.
External quantum efficiency is the optical power
emitted from a light emitting device per unit electric
input power.
Extraction efficiency is the efficiency with which internally generated photons (by direct recombination) in

DEFINING TERMS

643

a light emitting diode can be extracted from the device
to form the emitted light.

the photon may or may not escape the device to the
outside.

Field effect transistor (FET) is a transistor whose
normal operation is based on controlling the conductance of a channel between two electrodes by the application of an external field. The effect of the applied
field is to control the current flow. The current is due to
majority carrier drift from the source to the drain and
is controlled by the voltage applied to the gate.

Inversion occurs when an applied voltage to the gate
(or metal electrode) of a MOS device causes the semiconductor under the oxide to develop a conducting
layer (or a channel) at the surface of the semiconductor.
The conducting layer has opposite polarity carriers to
the bulk semiconductor and hence is termed an inversion layer.

Fill factor (FF) is a figure of merit for a solar cell that
represents, as a percentage, the maximum power ImVm
available to an external load as a fraction of the ideal
theoretical power determined by the product of the
short circuit current Isc and the open circuit voltage
Voc : FF = (ImVm)∕(IscVoc).

Ion implantation is a process that is used to bombard
a sample in a vacuum with ions of a given species of
atom. First the dopant atoms are ionized in a vacuum
and then accelerated by applying voltage differences to
impinge on a sample to be doped. The sample is
grounded to neutralize the implanted ions.

Forward bias is the application of an external voltage
to a pn junction such that the positive terminal is connected to the p-side and the negative to the n-side. The
applied voltage reduces the built-in potential.

Isoelectronic impurity atom has the same valency as
the host atom.

Heterojunction is a junction between different semiconductor materials, for example, between GaAs and
AlGaAs ternary alloy. There may or may not be a
change in the doping.
Homojunction is a junction between differently
doped regions of the same semiconducting material,
for example, a pn junction in the same silicon crystal;
there is no change in the bandgap energy Eg.
Hyperabrupt pn junction typically has one side
heavily doped and the dopant concentration Nd on the
other side is large near the metallurgical junction
M and decays as Nd ∝ xm where x is the distance from
M and m is between −1 and −3∕2.
Impact ionization is the process by which a high
electric field accelerates a free charge carrier (electron
in the CB), which then impacts with a Si–Si bond to
generate a free EHP. The impact excites an electron
from Ev to Ec.
Integrated circuit (IC) is a chip of a semiconductor
crystal in which many active and passive components
have been miniaturized and integrated together to form
a sophisticated circuit.
Internal quantum efficiency (IQE) is the efficiency
with which each injected electron in a light emitting
device can recombine and emit a photon internally;

Law of the junction relates the injected minority carrier concentration just outside the depletion layer to the
applied voltage. For holes in the n-side, it is
eV
pn (0) = pno exp
( kT )
where pn(0) is the hole concentration just outside the
depletion layer.
Linearly graded junction is a pn junction in which
the net dopant concentration changes linearly with distance from the metallurgical junction. It maybe onesided or symmetric.
Linewidth is the width of the intensity versus wavelength spectrum, usually between the half-intensity
points, emitted from a light emitting device.
Long diode is a pn junction with neutral regions longer than the minority carrier diffusion lengths.
Luminous flux is a measure of the visual brightness
in lumens (lm), which takes into account not only the
emitted radiant flux (optical power) but also the spectral sensitivity of the human eye.
Metallurgical junction is where there is an effective
junction between the p-type and n-type doped regions
in the crystal. It is where the donor and acceptor concentrations are equal or where there is a transition from
n- to p-type doping.

644

CHAPTER 6

∙

SEMICONDUCTOR DEVICES

Metal-oxide-semiconductor transistor (MOST) is a
field effect transistor in which the conductance between the source and drain is controlled by the voltage
supplied to the gate electrode, which is insulated from
the channel by an oxide layer.
Minority carrier injection is the flow of electrons
into the p-side and holes into the n-side of a pn junction
when a voltage is applied to reduce the built-in voltage
across the junction.
MOS is short for a metal-insulator-semiconductor
structure in which the insulator is typically silicon oxide. It can also be a different type of dielectric; for example, it can be the nitride Si3N4.
NMOS is an enhancement type n-channel MOSFET.
Nonradiative lifetime (τnr) is the recombination time
of a minority carrier with a majority carrier in which
there is no emission of a photon; 1∕τr is the probability
of indirect recombination per unit time.
One-sided pn junction has one side heavily doped
and the other side lightly doped as in the p+n junction
where the p-side is much more heavily doped than the
n-side; the depletion region is nearly all in the n-side.
Passive device or component is a device that exhibits
no gain and no directional function. Resistors, capacitors, and inductors are passive components.
Photocurrent is the current generated by a lightreceiving device when it is illuminated.
Pinch-off voltage is the gate to source voltage needed
to just pinch off the conducting channel between the
source and drain with no source to drain voltage applied. It is also the source to drain voltage that just
pinches off the channel when the gate and source are
shorted. Beyond pinch-off, the drain current is almost
constant and controlled by VGS.
PMOS is an enhancement type p-channel MOSFET.
Poly-Si gate is short for a polycrystalline and highly
doped Si gate.
Quantum well is a very thin layer of lower bandgap
semiconductor that is sandwiched by two wider bandgap semiconductors.
Radiant flux is the optical power (W), that is, the
flow of electromagnetic (radiation) energy per unit
time.

Radiative lifetime (τr) is the recombination time of a
minority carrier with a majority carrier in which a photon is emitted; a direct recombination lifetime. 1∕τr is
the probability of direct recombination per unit time.
Recombination current flows under forward bias
to replenish the carriers recombining in the space
charge (depletion) layer. Typically, it is described by
I = Iro[exp(eV∕2kT) − 1].
Reverse bias is the application of an external voltage
to a pn junction such that the positive terminal is connected to the n-side and the negative to the p-side. The
applied voltage increases the built-in potential.
Reverse saturation current is the reverse current that
would flow in a reverse-biased ideal pn junction obeying the Shockley equation.
Shockley diode equation relates the diode current to
the diode voltage through I = Io[exp(eV∕kT) − 1]. It is
based on the injection and diffusion of injected minority carriers by the application of a forward bias.
Short diode is a pn junction in which the neutral regions are shorter than the minority carrier diffusion
lengths.
Small-signal equivalent circuit of a transistor replaces the transistor with an equivalent circuit that consists of resistances, capacitances, and dependent
sources (current or voltage). The equivalent circuit represents the transistor behavior under small-signal ac
conditions. The batteries are replaced with short circuits (or their internal resistances). Small signals imply
small variations about dc values.
Substrate is a single mechanical support that carries
active and passive devices. For example, in integrated
circuit technology, typically, many integrated circuits
are fabricated on a single silicon crystal wafer that
serves as the substrate.
Thermal generation current is the current that
flows in a reverse-biased pn junction as a result of the
thermal generation of EHPs in the depletion layer that
become separated and swept across by the built-in
field.
Threshold voltage is the gate voltage needed to establish a conducting channel between the source and drain
of an enhancement MOST (metal-oxide-semiconductor
transistor).

QUESTIONS AND PROBLEMS
Transistor is a three-terminal solid-state device in
which a current flowing between two electrodes is controlled by the voltage between the third and one of the
other terminals or by a current flowing into the third
terminal.
Transistor action is the control of the output current
such as the collector current IC in a BJT by the input
voltage, that is VEB through IC ∝ exp(eVEB∕kT).
Turn-on, or cut-in, voltage of a diode is the voltage
beyond which there is a substantial increase in the current. The turn-on voltage of a Si diode is about 0.6 V
whereas it is about 1 V for a GaAs LED. The turn-on

voltage of a pn junction diode depends on the bandgap
of the semiconductor and the device structure.
Varshni equation describes the dependence of the
bandgap Eg of a semiconductor on the temperature;
Eg = Ego − AT 2∕(B + T ).
Zener breakdown is the enormous increase in the reverse current in a pn junction when the applied voltage
is sufficient to cause the tunneling of electrons from
the valence band in the p-side to the conduction band
in the n-side. Zener breakdown occurs in pn junctions
that are heavily doped on both sides so that the depletion layer width is narrow.

QUESTIONS AND PROBLEMS
6.1

The pn junction Consider an abrupt Si pn+ junction that has 1015 acceptors cm−3 on the p-side and
1019 donors on the n-side. The minority carrier recombination times are τe = 500 ns for electrons in
the p-side and τh = 2.5 ns for holes in the n-side. The cross-sectional area is 1 mm2. Assuming a
long diode, calculate the current I through the diode at room temperature when the voltage V across
it is 0.6 V. What are V∕I and the incremental resistance (rd) of the diode and why are they different?

*6.2

The Si pn junction Consider a long pn junction diode with an acceptor doping Na of 1018 cm−3 on
the p-side and donor concentration of Nd on the n-side. The diode is forward biased and has a voltage
of 0.6 V across it. The diode cross-sectional area is 1 mm2. The minority carrier recombination time
τ depends on the dopant concentration Ndopant(cm−3) through the following very approximate relation
τ≈

645

5 × 10−7
(1 + 2 × 10−17 Ndopant )

The dependence of the drift mobility on the dopant concentration is given by Equation 5.95 and Table 5.4
a. Suppose that Nd = 1015 cm−3. Then the depletion layer extends essentially into the n-side and
we have to consider minority carrier recombination time τh in this region. Calculate the diffusion
and recombination contributions to the total diode current. What is your conclusion?
b. Suppose that Nd = Na = 1018 cm−3. Then W extends equally to both sides and, further, τe = τh
Calculate the diffusion and recombination contributions to the diode current. What is your
conclusion?
6.3

A Si p+n junction Consider an abrupt Si p+n junction which has 2 × 1015 donors cm−3 on the n-side
and 5 × 1017 acceptors on the p-side. The minority carrier recombination times are τh ≈ 400 ns for
holes in the n-side and τe ≈ 50 ns for electrons in the p+-side. The cross sectional area is 0.1 mm2.
Assume a long diode. The thermal generation time τg in the depletion region is 2 μs. Assume that
the reverse current is dominated by the thermal generation rate in the depletion region. (a) Calculate
the forward current at 27 °C when the voltage across the diode is 0.6 V. (b) Estimate the forward
current at 57 °C when the voltage across the diode is still 0.6 V. (c) Calculate the voltage across the
diode at 57 °C if the forward current in (a) at 27 °C is kept constant. (d) What is the reverse current
at 27 °C when the diode voltage is −5 V? (e) Estimate the reverse current at 57 °C when the diode
voltage is −5 V. Note: Assume that the forward current is determined by the Shockley equation
(minority carrier diffusion).

6.4

InP pn junction InP solar cells have potential for application in space as they have a high radiationdamage resistance compared with a number of other semiconductors. Consider an InP pn junction
that has been doped with Na = 1 × 1017 cm−3 on the p-side and Nd = 1 × 1017 cm−3 on n-side. Direct

646

CHAPTER 6

∙

SEMICONDUCTOR DEVICES

recombination coefficient B ≈ 4 × 10−16 m3 s−1, cross sectional area A = 1 mm × 1 mm. Assume that
the nonradiative (indirect recombination) minority carrier lifetime, due to defects and impurities, is
roughly 60 ns in the whole crystal and assume a long diode. What is the diode current due to diffusion in the neutral regions and recombination in the SCL at 300 K when the forward voltage across
the diode is 0.70 and 0.90 V? Use Table 5.4 to find the electron and hole drift motilities in InP and
Table 5.1 for ni and εr.
6.5

GaAs pn junction Consider a GaAs pn junction that has been doped with Na = 1 × 1017 cm−3 on
the p-side and Nd = 1 × 1015 cm−3 on n-side. Direct recombination coefficient B ≈ 2 × 10−16 m3 s−1
and cross sectional area A = 1 mm × 1 mm. The indirect (nonradiative) recombination time is roughly
200 ns. What is the diode current due to diffusion in the neutral regions and recombination in the
SCL at 300 K when the forward voltage across the diode is 0.80 and 1.1 V? Use Table 5.4 to find
the electron and hole drift motilities in GaAs and Table 6.1 for ni and εr.

6.6

Junction capacitance of a pn junction The capacitance (C) of a reverse-biased abrupt Si p+n
junction has been measured as a function of the reverse bias voltage Vr as listed in Table 6.7.
The parasitic capacitance has been subtracted from the measurements so that C represents the
depletion region capacitance. The pn junction cross-sectional area is 500 μm × 500 μm. By plotting 1∕C2 versus Vr, obtain the built-in potential Vo and the donor concentration Nd in the n-region.
What is Na?

Table 6.7 Capacitance at various values of reverse bias (Vr)
1
38.3

Vr (V)
C (pF)

6.7

2
30.7

3
26.4

5
21.3

10
15.6

15
12.9

20
11.3

Diffused pn junction Si diode Table 6.8 provides data on the capacitance C between the terminals
of a reverse biased, diffused-junction Si diode at various reverse voltages Vr. (This is a commercial
Si diode in the 1N5400 series.) The stray capacitance within the measurement system, including the
packaging capacitance between the terminals, is estimated to be 3.5 ± 0.5 pF. Plot 1∕C3dep versus Vr
and Cdep versus (Vr + Vo) on a log–log plot; and show that this is a diffused pn junction. Find the
built-in voltage Vo and hence B. What is the depletion layer width? What is your conclusion?

Table 6.8 Capacitance of a reverse biased diffused pn junction Si diode at 24 °C
Vr (V)
C (pF)

6.8

0.20
53.8

0.30
50.4

0.40
48.6

0.70
43.0

1.0
40.6

2.0
34.9

3.0
31.3

4.0
30.2

5.0
28.3

6.0
26.7

7.0
25.9

Silicon carbide (SiC) Silicon carbide is a high-temperature wide-bandgap semiconductor from
which one can fabricate devices that can operate at high temperatures, high frequencies and sustain
high breakdown voltages. SiC devices can be used in harsh environments and at high temperatures.
Consider a SiC pn junction that has been fabricated by ion implanting donors into a particular type
of SiC crystal, called 6H-SiC. A p-type SiC wafer is implanted with donors to convert the implanted
region into n-type. The wafer p-type doping is 8 × 1015 cm−3. The n-side doping is very high, around
3 × 1019, so that this is a one-sided pn+ type of junction. Table 6.9 gives the junction capacitance
versus reverse voltage data on this device. The device area A = 3.26 × 10−4 cm2. What is the built-in
voltage from Equation 6.6? Is Equation 6.6 applicable? Assume that the built-in voltage is approximately
as calculated from Equation 6.6. Calculate the capacitance of this pn+ junction at Vr = 14.8 V by

QUESTIONS AND PROBLEMS

647

Table 6.9 Capacitance of a reverse biased 6H-SiC pn+ junction
Vr (V)
C (pF)

1.12
3.58

3.00
2.96

4.90
2.68

6.90
2.40

10.9
2.08

14.8
1.86

32.7
1.39

40.7
1.28

58.5
1.14

88.4
0.98

NOTE: Data selectively extracted from Gardner J.A., et al, Journal of Applied Physics, 83, 5118 (1998).

assuming it is an abrupt junction and compare with the value in Table 6.9. Plot C against (Vr + Vo)
on a log–log plot and find m in Equation 6.29. What is your conclusion? 6H-SiC is a polymorph
of SiC with the hexagonal unit cell (Wurtzite) and has Eg ≈ 3.0 eV, Nc ≈ 8.9 × 1019 cm−3, Nv =
2.5 × 1019 cm−3, εr = 9.66.
*6.9

Linearly graded and abrupt junctions Consider a linearly graded junction in which Nd − Na =
Bxm. If V is the voltage across device, show that the field at the junction Emax and the width of the
depletion region W are given by,
eBW 2
Emax = −
8ε

Linearly graded
junction field
and width

eBW 3
Vo − V =
12ε

and

Linearly
graded junction
depletion width
and built-in
voltage

Using one of the above equations and Equation 6.31 to eliminate B, show that
W 2o =

6εVo
eni exp(eVo∕2kT)

Consider a linearly graded Si pn junction that has Vo = 0.60 V. What are B and Wo for this device?
What is Nd − Na at the end of the depletion region at x = Wo∕2? Consider now an abrupt pn junction
that is symmetric and has the same built-in voltage. What are the depletion layer width and dopant
concentrations for the abrupt junction device? What is your conclusion?
6.10

Varactors The varactor diode (varicap) is a pn junction whose depletion layer capacitance is used
in tuning circuits or in circuits where the capacitance can be adjusted by an applied voltage, for
example in voltage-controlled oscillators. It is typically used at radio frequencies from MHz to several
GHz, including UHF. The data sheet of one particular commercial varactor provides the junction
capacitance as a function of reverse voltage over its intended voltage range (1–4 V) as summarized
in Table 6.10. Assume the built-in voltage is 0.75 V and find m in the doping concentration profile
Nd (x) = Bxm. Reanalyze the data by assuming that there is a stray capacitance of 0.5 pF. What is m?
What is your conclusion?

Table 6.10 Capacitance of a reverse biased Si varactor diode
Vr (V)
C (pF)

1.01
17.36

1.50
13.42

2.01
10.56

2.50
8.53

3.00
6.94

3.51
5.77

4.00
4.84

NOTE: Data extracted from the data sheet of Infineon BBY57 hyperabrupt Si tuning diode series.

6.11

Injected minority carrier charge and dc current for long and short diodes Consider a one-sided
pn junction with heavier doping on the p-side. The injected minority carriers (holes) represent an
injected excess minority carrier charge Qh in the neutral region as shown in Figure 6.17. (There is
also excess majority carrier charge so the region is neutral.) Show that
Qh = Iτh for a long diode

and

Qh = Iτt for a short diode

648

CHAPTER 6

∙

SEMICONDUCTOR DEVICES

in which τt is the diffusion time, or the transit time of holes across the width of the neutral n-region,
that is, τt = ℓn2∕2Dh. What is your conclusion? Show that the diffusion capacitance in the two cases
are given by
rd Cdiff = τh for a long diode and rdCdiff = τt
What is your conclusion?
6.12

Temperature dependence of diode properties
a. Consider the reverse current in a pn junction. Show that
Eg δT
δIrev
≈(
Irev
ηkT ) T

b.

where η = 2 for Si and GaAs, in which thermal generation in the depletion layer dominates the
reverse current, and η = 1 for Ge, in which the reverse current is due to minority carrier diffusion
to the depletion layer. It is assumed that Eg ≫ kT at room temperature. Order the semiconductors
Ge, Si, and GaAs according to the sensitivity of the reverse current to temperature.
Consider a forward-biased pn junction carrying a constant current I. Show that the change in
the voltage across the pn junction per unit change in the temperature is given by
Vg − V
dV
= −(
dT
T )
where Vg = Eg∕e is the energy gap expressed in volts. Calculate typical values for dV∕dT for Ge,
Si, and GaAs assuming that, typically, V = 0.2 V for Ge, 0.6 V for Si, and 0.9 V for GaAs. What
is your conclusion? Can one assume that, typically, dV∕dT ≈ −2 mV °C−1 for these diodes?

6.13
Breakdown field
in one-sided pn
junction

Avalanche breakdown in Si pn junction
can be expressed as22
Ebr (V μm−1 ) =

The breakdown field for one-sided pn junction devices
40
1 − (1∕3)log10 (Nd∕1016 )

in which E is in V μm−1 and Nd is the dopant concentration in cm−3 on the lightly doped side. Consider
a Si pn junction in which acceptor and donor concentrations are 5 × 1018 cm−3 and 4 × 1016 cm−3,
respectively. What is the breakdown voltage of this diode? One simple estimate of the breakdown
voltage is through
Vbr ≈ 60(Nd∕1016)−3∕4

Breakdown
voltage in onesided pn junction

How does your calculated breakdown voltage compare with the above estimate?
6.14

Breakdown
voltage in onesided pn junction
and bandgap

Breakdown voltage of a pn junction and bandgap According to Sze and Gibbons (1966), the
breakdown voltage of an abrupt one-sided pn junction depends on the dopant concentration Nd on the
lightly doped sided through
Vbr ≈ 60(Eg∕1.1)6∕5(Nd∕1016)−3∕4
in which Eg is the bandgap of the semiconductor in eV, and Nd is in cm−3. Consider a pn junction that
has Na = 5 × 1018 cm−3 and Nd = 4 × 1016 cm−3. Find Vbr for a diode that is fabricated in SiC for
which Eg ≈ 3 eV. What is the corresponding Vbr for a diode fabricated in Si? What is your conclusion?

6.15

Design of a pn junction diode Design an abrupt Si pn+ junction that has a reverse breakdown
voltage of 100 V and provides a current of 10 mA when the voltage across it is 0.6 V. Assume that,
if Ndopant is in cm−3, the minority carrier recombination time is roughly given by
τ≈

5 × 10−7
(1 + 2 × 10−17 Ndopant )

Mention any assumptions made.
22
Both equations in this question are from S.M. Sze, Semiconductor Physics, 2nd Edition, Wiley (New York, 1981),
Chapter 2.

QUESTIONS AND PROBLEMS
6.16

Energy distribution of electrons in the conduction band of a semiconductor and LED emission
spectrum
a. Consider the energy distribution of electrons nE(E) in the conduction band (CB). Assuming that
the density of states gCB(E) ∝ (E − Ec)1∕2 and using Boltzmann statistics f(E) ≈ exp[−(E − EF)∕kT],
show that the energy distribution of the electrons in the CB can be written as
nE(x) = Cx1∕2 exp(−x)

b.
c.

where x = (E − Ec)∕kT is electron energy in terms of kT measured from Ec, and C is a temperaturedependent constant (independent of E).
Setting arbitrarily C = 1, plot nE versus x. Where is the maximum, and what is the full width
at half maximum (FWHM), i.e., between half maximum points?
Show that the average electron energy in the CB is 32 kT, by using the definition of the average,
∞

) xnE dx
0
xaverage = ∞
) nE dx
0

d.
e.

where the integration is from x = 0 (Ec) to say x = 10 (far away from Ec where nE → 0). You
need to use numerical integration.
Show that the maximum in the energy distribution is at x = 21 or at Emax = 12 kT above Ec.
Consider the recombination of electrons and holes in GaAs. The recombination involves the
emission of a photon. Given that both electron and hole concentrations have energy distributions
in the conduction and valence bands, respectively, sketch schematically the expected light intensity emitted from electron and hole recombinations against the photon energy. What is your
conclusion?

6.17

LED output spectrum Given that the width of the relative light intensity between half-intensity
points versus photon energy spectrum of an LED is typically ∼2kT, what is the linewidth Δλ in the
output spectrum in terms of the peak emission wavelength? Calculate the spectral linewidth Δλ of
the output radiation from a green LED emitting at 570 nm at 300 K.

6.18

LED output wavelength variations Show that the change in the emitted wavelength λ with temperature T from an LED is approximately given by
dλ
hc dEg
≈ − 2(
dT
Eg dT )
where Eg is the bandgap. Consider a GaAs LED. The bandgap of GaAs at 300 K is 1.42 eV which
changes (decreases) with temperature as dEg∕dT = −4.5 × 10−4 eV K−1. What is the change in the
emitted wavelength if the temperature change is 10 °C? What is the change if you take the peak
emitted photon energy as Eg + (1/2)kT?

6.19

Linewidth of direct recombination LEDs Experiments carried out on various direct bandgap semiconductor LEDs give the output spectral linewidth (between half-intensity points) listed in Table 6.11.
What is m in Equation 6.40?

Table 6.11 Linewidth Δλ1∕2 between half-points in the output spectrum (intensity vs. wavelength)
of GaAs and AlGaAs LEDs
Peak wavelength of emission λ (nm)

Δλ1∕2 (nm)
Material (direct Eg)

650

810

820

890

950

1150

1270

1500

22
AlGaAs

36
AlGaAs

40
AlGaAs

50
GaAs

55
GaAs

90
InGaAsP

110
InGaAsP

150
InGaAsP

649

650

CHAPTER 6

6.20

∙

SEMICONDUCTOR DEVICES

AlGaAs LED emitter An AlGaAs LED emitter for use in a local optical fiber network has the
output spectrum shown in Figure 6.31. It is designed for peak emission at 822 nm at 25 °C.
a. Why does the peak emission wavelength increase with temperature?
b. What is the bandgap of AlGaAs in this LED?
c. The bandgap Eg of the ternary alloys AlxGa1−x As follows the empirical expression
Eg(eV) = 1.424 + 1.266x + 0.266x2
What is the composition of the AlGaAs in this LED?

6.21

Varshni equation and the change in the bandgap with temperature The Varshni equation
describes the change in the energy bandgap Eg of a semiconductor with temperature T as given by
Equation 6.41,
Eg = Ego − AT 2∕(B + T )
where Ego is Eg at 0 K, and A and B are constants. Show that
dEg
dT

=−

AT(T + 2B)
(B + T) 2

=−

(Ego − Eg ) T + 2B
(T+B)
T

For GaAs, Ego = 1.519 eV, A = 5.41 × 10−4 eV K−1, B = 204 K. What is dEg∕dT for GaAs? Find
the shift in the emitted wavelength from a GaAs LED per 1 °C change at room temperature (300 K).
Find the emission wavelength at 27 °C and −30 °C.
6.22

Emission from doped indirect bandgap semiconductors Table 6.12 gives the linewidth Δλ1∕2
for various visible LEDs based on GaAsP. Radiative recombination is obtained by appropriately
doping the material. Using Equation 6.40 at 25 °C, calculated m for each LED. What is your
conclusion?

Table 6.12 Linewidth Δλ1∕2 between half points in the output spectrum (intensity vs. wavelength)
of various visible LEDs using GaAsP
Peak Wavelength of Emission (λ) nm
Δλ1∕2 nm
Color
Material

565

583

600

635

28
Green
GaP(N)

36
Yellow
GaAsP(N)

40
Orange
GaAs (N)

40
Red
GaAsP

6.23

LED efficiencies Consider an AlGaAs LED that emits at 890 nm for use in instrumentation. The
active region has been doped p-type with 4 × 1017 cm−3 of acceptors and the nonradiative lifetime is
about 60 ns. At a forward current of 50 mA, the voltage across it is 1.4 V, and the emitted optical
power is 10 mW. Calculate the power conversion efficiency (PCE), internal quantum efficiency (IQE),
external quantum efficiency (EQE), and estimate the light extraction efficiency (EE). For AlGaAs,
B ≈ 1 × 10−16 m3 s−1.

6.24

LED luminous flux
a. A particular deep blue LED manufactured emits an optical power of 453 mW at 455 nm when
the current is 350 mA and the forward voltage is 3.2 V. What are the power conversion efficiency,
external quantum efficiency, and the luminous efficacy?
b. A particular green LED based on InGaN MQW active region emits at a wavelength of 528 nm.
At an LED current of 350 mA, the forward voltage is 3.2 V. The emitted luminous flux is 93 lm.
What are the power conversion efficiency, external quantum efficiency, luminous efficacy, and
the emitted optical power (radiant flux)?

QUESTIONS AND PROBLEMS
c.

651

A particular red LED emits 320 mW of optical power at 657 nm when the current is 400 mA
and the forward voltage is 2.15 V. What are the power conversion efficiency, external quantum
efficiency, and the luminous efficacy?

6.25

LED luminous flux Consider three LEDs emitting in the blue, green and red at wavelengths
450 nm, 550 nm, and 650 nm, respectively. The luminous flux from the green LED is 70 lm.
What should be the emitted optical power from the blue and red LEDs with respect to the green
LED so they look just as bright as the green LED?

6.26

Solar cell driving a load
a. A Si solar cell of area 2.5 cm × 2.5 cm is connected to drive a load R as in Figure 6.42a. It has
the I–V characteristics in Figure 6.41. Suppose that the load is 2 Ω and it is used under a light
intensity of 800 W m−2. What are the current and voltage in the curcuit? What is the power
delivered to the load? What is the efficiency of the solar cell in this circuit?
b. What should the load be to obtain maximum power transfer from the solar cell to the load at
800 W m−2 illumination? What is this load at 400 W m−2?
c. Consider using a number of such solar cells to drive a calculator that needs a minimum of 3 V
and draws 3 mA at 3–4 V. It is to be used at a light intensity of about 400 W m−2. How many
solar cells would you need and how would you connect them?

6.27

Open circuit voltage A solar cell under an illumination of 1000 W m−2 has a short circuit current
Isc of 50 mA and an open circuit output voltage Voc of 0.65 V. What are the short circuit current and
open circuit voltages when the light intensity is halved? Assume η = 1.

*6.28

Maximum power from a solar cell Suppose that the power delivered by a solar cell, P = IV, is
maximum when I = Im and V = Vm. Suppose that we define normalized voltage and current for
maximum power as
Vm
Im
v=
and
i=
ηVT
Isc
where η is the ideality factor, VT = kT∕e is called the thermal voltage (0.026 V at 300 K), and Isc = −Iph.
Suppose that voc = Voc∕(ηVT) is the normalized open circuit voltage. Under illumination with the solar
cell delivering power with V > ηV T,
P = IV = [ −Iph + Io exp(

V
V
ηVT )]

Normalized
solar cell
voltage and
current

Power delivered
by solar cell

One can differentiate P = IV with respect to V, set it to zero for maximum power, and find expressions for Im and Vm for maximum power. One can then use the open circuit condition (I = 0) to relate
Voc to Io. Show that maximum power occurs when
v = voc − ln(v + 1)

and

i = 1 − exp[−(voc − v)]

Maximum power
delivery

Consider a solar cell with η = 1.5, Voc = 0.60 V, and Iph = 35 mA, with an area of 1 cm2. Find i and
v, and hence the current Im and voltage Vm for maximum power. (Note: Solve the first equation
numerically or graphically to find v ≈ 12.76.) What is the fill factor?
6.29

Series resistance The series resistance causes a voltage drop when a current is drawn from a solar
cell. By convention, the positive current is taken to flow into the device. (If calculations yield a
negative value, it means that, physically, the current is flowing out, which is the actual case under
illumination.) If V is the actual voltage across the solar cell output (accessed by the user), then the
voltage across the diode is V − I Rs. The solar cell equation becomes
I = −Iph + Id = −Iph + Io exp(

e(V − IRs )
)
ηkT

Plot I versus V for a Si solar cell that has η = 1.5 and Io = 3 × 10−6 mA, for an illumination such
that Iph = 10 mA for Rs = 0, 20 and 50 Ω. What is your conclusion?

Solar cell with
series resistance

652

CHAPTER 6

6.30
Solar cell with
shunt resistance

∙

SEMICONDUCTOR DEVICES

Shunt resistance Consider the shunt resistance Rp of a solar cell. Whenever there is a voltage V at
the terminals of the solar cell, the shunt resistance draws a current V∕Rp. Thus, the total current as
seen at the terminals (and flowing in by convention) is
I = −Iph + Id +

V
eV
V
= −Iph + Io exp(
+
=0
Rp
ηkT ) Rp

Plot I versus V for a polycrystalline Si solar cell that has η = 1.5 and Io = 3 × 10−6 mA, for an
illumination such that Iph = 10 mA. Use Rp = ∞, 1000, 100 Ω. What is your conclusion?
*6.31

Series connected solar cells Consider two identical solar cells connected in series. There are two
Rs in series and two pn junctions in series. If I is the total current through the devices, then the voltage across one pn junction is Vd = 12 [V − I(2Rs ) ] so that the current I flowing into the combined
solar cells is
I ≈ −Iph + Io exp[

Two solar
cells in series

V − I(2Rs )
2ηVT ]

Vd > η(

kT
e)

where VT = kT∕e is the thermal voltage. Rearranging, for two cells in series,
Two solar cells
in series

V = 2ηVT ln(

I + Iph

V = ηVT ln(

I + Iph

Io

) + 2Rs I

whereas for one cell,
One solar cell

Io

)

+ Rs I

Suppose that the cells have the properties Io = 25 × 10−6 mA, η = 1.5, Rs = 20 Ω, and both are
subjected to the same illumination so that Iph = 10 mA. Plot the individual I–V characteristics and
the I–V characteristics of the two cells in series. Find the maximum power that can be delivered by
one cell and two cells in series. Find the corresponding voltage and current at the maximum power
point.
6.32

A solar cell used in Eskimo Point The intensity of light arriving at a point on Earth, where the
solar latitude is α can be approximated by the Meinel and Meinel equation:
I = 1.353(0.7) (cosecα)

0.678

kW m−2

where cosec α = 1∕(sin α). The solar latitude α is the angle between the sun’s rays and the horizon.
Around September 23 and March 22, the sun’s rays arrive parallel to the plane of the equator. What
is the maximum power available for a photovoltaic device panel of area 1 m2 if its efficiency of
conversion is 10 percent?
A manufacturer’s characterization tests on a particular Si pn junction solar cell at 27 °C specifies
an open circuit output voltage of 0.45 V and a short circuit current of 400 mA when illuminated
directly with a light of intensity 1 kW m−2. The fill factor for the solar cell is 0.73. This solar cell
is to be used in a portable equipment application near Eskimo Point (Canada) at a geographical latitude (ϕ) of 63°. Calculate the open circuit output voltage and the maximum available power when
the solar cell is used at noon on September 23 when the temperature is around −10 °C. What is the
maximum current this solar cell can supply to an electronic equipment? What is your conclusion?
(Note: α + ϕ = π∕2, and assume η = 1 and that Io ∝ n2i .)
6.33

The BJT and the injection efficiency Consider a pnp transistor in a common base configuration
and under normal operating conditions. The emitter-base junction is forward biased and the base–
collector junction is reverse biased. Consider the total emitter current IE through the EB junction,
which has diffusion (so) and recombination (ro) components as follows:
IE = IE(so) exp(

eVEB
eVEB
+ IE(ro) exp(
kT )
2kT )

QUESTIONS AND PROBLEMS
Only the hole component of the diffusion current (first term) can contribute to the collector current.
Show that when Na(E) ≫ Nd(B), the emitter injection efficiency γ is given by
γ ≈ [1 +

IE(ro)
IE(so)

exp(−

eVEB −1
2kT )]

Suppose that we take IE(so) ≈ 10−13 A and IE(ro) ≈ 10−11 A. Find γ at VEB = 0.4 and 0.7 V? What is
your conclusion? Assume that the emitter junction has a heavily doped p-side (emitter) and lightly
doped n-side (base).

William Shockley with the energy band diagram for an npn BJT. The application of
a forward bias leads to the injection of electrons into the base where they diffuse
toward the collector. The current is proportional to the gradient of the electron
concentration and hence to the reciprocal of the base width W. Why is the hole current
injected from the base into the emitter is inversely proportional to Lpσn where Lp is the
hole diffusion length and σn the conductivity of the n-type emitter region?
© Nokia Corporation.

6.34

The BJT and the energy band diagram Consider an npn BJT in the common base configuration,
and draw the energy band diagram for this BJT. Your diagram should clearly show the Fermi level
EFn and EFp in the n- and p-regions, and the variation in Ec and Ev through the transistor. Below
this diagram draw the energy band diagram when the BJT has a forward bias of 0.6 V across the
EB junction and a reverse bias (perhaps 12 V) across the BC junction. How does the collector
current depend on the base width W and how does the current due to holes injected into the emitter (hole contribution to the emitter current) depend on the conductivity of the emitter and the
diffusion coefficient of holes in the emitter? Does your diagram change for common emitter
configuration?

6.35

Characteristics of an npn Si BJT Consider an idealized silicon npn bipolar transistor with the
properties in Table 6.13. Assume uniform doping in each region. The emitter and base widths are
between metallurgical junctions (not neutral regions). The cross-sectional area is 100 μm × 100 μm.
The transistor is biased to operate in the normal active mode. The base–emitter forward bias voltage
is 0.65 V and the reverse bias base–collector voltage is 18 V.

653

654

CHAPTER 6

∙

SEMICONDUCTOR DEVICES

Table 6.13 Properties of an npn BJT

Emitter
Width

Emitter
Doping

Hole
Lifetime
in Emitter

Base
Width

5 μm

3 × 1018 cm−3

10 ns

5 μm

a.
b.
c.
d.
e.
f.
g.

*6.36

Base Doping

Electron
Lifetime
in Base

Collector
Doping

1 × 1016 cm−3

400 ns

1 × 1016 cm−3

Calculate the depletion layer width extending from the collector into the base and also from the
emitter into the base. What is the width of the neutral base region?
Calculate α and hence β for this transistor, assuming unity emitter injection efficiency. How do
α and β change with VCB?
What is the emitter injection efficiency and what are α and β, taking into account that the emitter injection efficiency is not unity?
What are the emitter, collector, and base currents?
What is the collector current when VCB = 19 V but VEB = 0.65 V? What is the incremental collector output resistance defined as ΔVCB∕ΔIC?
Do you expect the same α and β at a lower VEB, for example at VEB = 0.4 V?
Estimate the cut-off frequency of this transistor in the CB configuration. (Consider what 1∕τt
represents.)

Bandgap narrowing and emitter injection efficiency Heavy doping in semiconductors leads
to what is called bandgap narrowing which is an effective narrowing of the bandgap Eg. If ΔEg
is the reduction in the bandgap, then for an n-type semiconductor, according to Lanyon and
Tuft (1979),

Bandgap
narrowing

ΔEg (meV) = 22.5

( 1018 )
n

1∕2

−3

where n (in cm ) is the concentration of majority carriers which is equal to the dopant concentration
if they are all ionized (for example, at room temperature). The new effective intrinsic concentration
nieff due to the reduced bandgap is given by
Bandgap
narrowing

Mass action law
with bandgap
narrowing

n2ieff = NcNv exp[ −

(Eg − ΔEg )
kT

ΔEg
2
] = ni exp( kT )

where ni is the intrinsic concentration in the absence of emitter bandgap narrowing.
The equilibrium electron and hole concentrations nno and pno, respectively, obey
nno pno = n2ieff
where nno = Nd since nearly all donors would be ionized at room temperature.
Consider a Si npn bipolar transistor operating under normal active conditions with the base–
emitter forward biased, and the base–collector reverse biased. The transistor has narrow emitter and
base regions. The emitter neutral region width WE is 1 μm, and the donor doping is 1019 cm−3. The
width WB of the neutral base region is 1 μm, and the acceptor doping is 1017 cm−3. Assume that WE
