Repository: dhruvvenkat/2A-assistants

trying out this new method of studying!

File: courses/ece109-materials/text/ECE 109 Electronic Materials & Devices Principles of 4th Ed.txt (part 43 of 63)
Questions and Problems 847
Chapter 9
Optical Properties of Materials
and WB are less than the minority carrier diffusion lengths in the emitter and the base.
a. Obtain an expression for the emitter injection efficiency taking into account the emitter bandgap
narrowing effect above.
b. Calculate the emitter injection efficiency with and without the emitter bandgap narrowing.
c. Calculate the common emitter current gain β with and without the emitter bandgap narrowing
effect given a perfect base transport factor (αT = 1).

QUESTIONS AND PROBLEMS
6.37

The JFET pinch-off voltage Consider the symmetric n-channel JFET shown in Figure 6.75. The
width of each depletion region extending into the n-channel is W. The thickness, or depth, of the
channel, defined between the two metallurgical junctions, is 2a. Assuming an abrupt pn junction and
VDS = 0, show that when the gate to source voltage is −Vp the channel is pinched off where
a2eNd
− Vo
2ε

Vp =

where Vo is the built-in potential between p+n junction and Nd is the donor concentration of the
channel.
Calculate the pinch-off voltage of a JFET that has an acceptor concentration of 1019 cm−3 in the
+
p gate, a channel donor doping of 1016 cm−3, and a channel thickness (depth) 2a of 2 μm.

Gate
W
Source

p+

Depletion
region

Drain

a
n-channel

Channel
thickness

p+

Figure 6.75 A symmetric JFET.

6.38

The JFET Consider an n-channel JFET that has a symmetric p+n gate–channel structure as shown
in Figures 6.55a and 6.75. Let L be the gate length, Z the gate width, and 2a the channel thickness.
The pinch-off voltage is given by Question 6.37. The drain saturation current IDSS is the drain current
when VGS = 0. This occurs when VDS = VDS(sat) = VP (Figure 6.57), so IDSS = VPGch, where Gch is the
conductance of the channel between the source and the pinched-off point (Figure 6.58). Taking into
account the shape of the channel at pinch-off, if Gch is about one-third of the conductance of the free
or unmodulated (rectangular) channel, show that
IDSS = VP[

1 (eμe Nd ) (2a)Z
]
3
L

A particular n-channel JFETwith a symmetric p+n gate–channel structure has a pinch-off voltage of
3.9 V and an IDSS of 5.5 mA. If the gate and channel dopant concentrations are Na = 1019 cm−3 and
Nd = 1015 cm−3, respectively, find the channel thickness 2a and Z∕L. If L = 10 μm, what is Z? What
is the gate–source capacitance when the JFET has no voltage supplies connected to it?
6.39

The JFET amplifier Consider an n-channel JFET that has a pinch-off voltage (VP) of 5 V and
IDSS = 10 mA. It is used in a common source configuration as in Figure 6.62a in which the gate to
source bias voltage (VGS) is −1.5 V. Suppose that VDD = 25 V.
a. If a small-signal voltage gain of 10 is needed, what should be the drain resistance (RD)? What
is VDS?
b. If an ac signal of 1 V peak-to-peak is applied to the gate in series with the dc bias voltage, what
will be the ac output voltage peak-to-peak? What is the voltage gain for positive and negative
input signals? What is your conclusion?

655

656

CHAPTER 6

6.40

∙

SEMICONDUCTOR DEVICES

The enhancement NMOSFET amplifier Consider an n-channel Si enhancement NMOS transistor that has a gate width (Z ) of 150 μm, channel length (L) of 10 μm, and oxide thickness (tox)
of 500 Å. The channel has μe = 700 cm2 V−1 s−1 and the threshold voltage (Vth) is 2 V (εr = 3.9
for SiO2).
a. Calculate the drain current when VGS = 5 V and VDS = 5 V and assuming λ = 0.01.
b. What is the small-signal voltage gain if the NMOSFET is connected as a common source amplifier, as shown in Figure 6.76, with a drain resistance RD of 2.2 kΩ, the gate biased at 5 V with
respect to source (VGG = 5 V) and VDD is such that VDS = 5 V? What is VDD? What will happen
if the drain supply is smaller?
c. Estimate the most positive and negative input signal voltages that can be amplified if VDD is
fixed at the above value in part (b).
d. What factors will lead to a higher voltage amplification?

Output
signal

RD
IDS

C
D

G

Blk

vds
VDS

vgs
Input
signal

VGS

S

VDD

VGG
Figure 6.76 NMOSFET amplifier.

*6.41

Ultimate limits to device performance
a. Consider the speed of operation of an n-channel FET-type device. The time required for an
electron to transit from the source to the drain is τt = L∕vd, where L is the channel length
and vd is the drift velocity. This transit time can be shortened by shortening L and increasing vd. As the field increase, the drift velocity eventually saturates at about vdsat = 105 m s−1
when the field in the channel is equal to Ec ≈ 106 V m−1. A short τt requires a field that is at
least Ec.
1. What is the change in the PE of an electron when it traverses the channel length L from
source to drain if the voltage difference is VDS?
2. This energy must be greater than the energy due to thermal fluctuations, which is of the
order of kT. Otherwise, electrons would be brought in and out of the drain due to thermal
fluctuations. Given the minimum field and VDS, what is the minimum channel length and
hence the minimum transit time?
b. Heisenberg’s uncertainty principle relates the energy and the time duration in which that energy
is possessed through a relationship of the form (Chapter 3) ΔE Δt > ħ. Given that during the
transit of the electron from the source to the drain its energy changes by eVDS, what is the shortest transit time τ satisfying Heisenberg’s uncertainty principle? How does it compare with your
calculation in part (a)?

QUESTIONS AND PROBLEMS
c.

How does electron tunneling limit the thickness of the gate oxide and the channel length in a
MOSFET? What would be typical distances for tunneling to be effective? (Consider the example
on tunneling in Chapter 3.)

Solar cell panels on the International Space Station.
SOURCE: STS-108 Crew, NASA.

657

The electronic circuit board behind the
screen of a Tektronix oscilloscope clearly
shows how prevalent and important
capacitors are in electronics engineering.
There are several different types of
capacitors such as ceramic, polyester
and electrolytic, in this circuit board.
Courtesy of Junyi Yang.

Electrical discharges in transformer oil
at switching impulse voltage. A needle
electrode was placed in the center of the
figure, and a large plane electrode was
placed under the photo film and a layer
of insulating material. The needle voltage
is positive.
Courtesy of Wolfgang Hauschild,
Dresden, Germany.

CHAPTER

7
Dielectric Materials and Insulation

The familiar parallel plate capacitor equation with free space as an insulator is
given by
εo A
C=
d
where εo is the absolute permittivity, A is the plate area, and d is the separation
between the plates. If there is a material medium between the plates, then the capacitance, the charge storage ability per unit voltage, increases by a factor of εr, where
εr is called the dielectric constant of the medium or its relative permittivity. The
increase in the capacitance is due to the polarization of the medium in which
positive and negative charges are displaced with respect to their equilibrium positions. The opposite surfaces of the dielectric medium acquire opposite surface charge
densities that are related to the amount of polarization in the material. An important
concept in dielectric theory is that of an electric dipole moment p, which is a
measure of the electrostatic effects of a pair of opposite charges +Q and −Q separated by a finite distance a, and so is defined by
p = Qa

Although the net charge is zero, this entity still gives rise to an electric field in space
and also interacts with an electric field from other sources. The relative permittivity
is a material property that is frequency dependent. Some capacitors are designed to
work at low frequencies, whereas others have a wide frequency range. Furthermore,
even though they are regarded as energy storage devices, all practical capacitors
exhibit some losses when used in an electric circuit. These losses are no different
than I2R losses in a resistor carrying a current. The power dissipation in a practical
capacitor depends on the frequency, and for some applications it can be an important
factor. A defining property of a dielectric medium is not only its ability to increase
capacitance but also, and equally important, its insulating behavior or low conductivity
659

660

CHAPTER 7

DIELECTRIC MATERIALS AND INSULATION

∙

so that the charges are not conducted from one plate of the capacitor to the other
through the dielectric. Dielectric materials often serve to insulate current-carrying
conductors or conductors at different voltages. Why can we not simply use air as
insulation between high-voltage conductors? When the electric field inside an insulator exceeds a critical field called the dielectric strength, the medium suffers
dielectric breakdown and a large discharge current flows through the dielectric. Some
40 percent of utility generator failures are linked to insulation failures in the generator. Dielectric breakdown is probably one of the oldest electrical engineering
problems and that which has been most widely studied and never fully explained.

7.1

MATTER POLARIZATION AND RELATIVE
PERMITTIVITY

7.1.1 RELATIVE PERMITTIVITY: DEFINITION
We first consider a parallel plate capacitor with vacuum as the dielectric medium
between the plates, as shown in Figure 7.1a. The plates are connected to a constant
voltage supply V. Let Qo be the charge on the plates. This charge can be easily
measured. The capacitance Co of the parallel plate capacitor in free space, as in
Figure 7.1a, is defined by
Definition of
Capacitance

Co =

Qo
V

[7.1]

The electric field, directed from high to low potential, is defined by the gradient
of the potential E = −dV∕dx. Thus, the electric field E between the plates is just
V∕d where d is the separation of the plates.
Dielectric

+Qo

Co

–Qo

+Q

C

–Q

i(t)
E

E

V

V

V

(a)

(b)

(c)

Figure 7.1 (a) Parallel plate capacitor with free space between the plates. (b) As a slab of
insulating material is inserted between the plates, there is an external current flow indicating
that more charge is stored on the plates. (c) The capacitance has been increased due to
the insertion of a medium between the plates.

7 .1

MATTER POLARIZATION AND RELATIVE PERMITTIVITY

661

Consider now what happens when a dielectric slab (a slab of any nonconducting
material) is inserted into this parallel plate capacitor, as shown in Figure 7.1b and c
with V kept the same. During the insertion of the dielectric slab, there is an external
current flow that indicates that there is additional charge being stored on the plates.
The charge on the electrodes increases from Qo to Q. We can easily measure the extra
charge Q − Qo flowing from the battery to the plates by integrating the observed current in the circuit during the process of insertion, as shown in Figure 7.1b. Because
there is now a greater amount of charge stored on the plates, the capacitance of the
system in Figure 7.1c is larger than that in Figure 7.1a by the ratio Q to Qo. The
relative permittivity, or the dielectric constant, εr is defined to reflect this increase
in the capacitance or the charge storage ability by virtue of having a dielectric medium.
If C is the capacitance with the dielectric medium as in Figure 7.1c, then by definition
Q
C
=
εr =
Qo Co

[7.2]

Definition of
relative
permittivity

The increase in the stored charge is due to the polarization of the dielectric by
the applied field, as explained below. It is important to remember that when the
dielectric medium is inserted, the electric field remains unchanged, provided that the
insulator fills the whole space between the plates as shown in Figure 7.1c. The voltage V remains the same and therefore so does the gradient V∕d, which means that
E remains constant.

7.1.2 DIPOLE MOMENT AND ELECTRONIC POLARIZATION
An electrical dipole moment is simply a separation between a negative and positive
charge of equal magnitude Q as shown in Figure 7.2. If a is the vector from the
negative to the positive charge, the electric dipole moment is defined as a vector by
p = Qa

[7.3]

The region that contains the +Q and −Q charges has zero net charge. Unless
the two charge centers coincide, this region will nonetheless, by virtue of the definition in Equation 7.3, contain a dipole moment.
The net charge within a neutral atom is zero. Furthermore, on average, the center of negative charge of the electrons coincides with the positive nuclear charge,
which means that the atom has no net dipole moment, as indicated in Figure 7.3a.
However, when this atom is placed in an external electric field, it will develop an
induced dipole moment. The electrons, being much lighter than the positive nucleus,
become easily displaced by the field, which results in the separation of the negative
charge center from the positive charge center, as shown in Figure 7.3b. This separation
of negative and positive charges and the resulting induced dipole moment are termed
–Q

+Q

Qnet = 0
p=Qa

a

Figure 7.2 The definition of electric
dipole moment.

Definition
of dipole
moment

662

CHAPTER 7

∙

DIELECTRIC MATERIALS AND INSULATION
E

Electron
cloud
(−Ze)
Atomic
nucleus
(+Ze)

C = Center of
negative charge

Ox C

Er

(a) A neutral atom in E = 0

pinduced
ZeE

➒
O ro

E

+Ze

O

βx
x C

−Ze

βx

ZeE

(b) Induced dipole moment in a field

Figure 7.3 The origin of electronic polarization.

polarization. An atom is said to be polarized if it possesses an effective dipole
moment, that is, if there is a separation between the centers of negative and positive
charge distributions.
The induced dipole moment depends on the electric field causing it. We define
a quantity called the polarizability α to relate the induced dipole moment pinduced to
the field E causing it,
Definition of
polarizability

pinduced = αE

[7.4]

where α is a coefficient called the polarizability of the atom. It depends on the
polarization mechanism. Since the polarization of a neutral atom involves the displacement of electrons, α is called electronic polarization and denoted as αe. Inasmuch as the electrons in an atom are not rigidly fixed, all atoms possess a certain
amount of electronic polarizability.
In the absence of an electric field, the center of mass C of the orbital motions
of the electrons coincides with the positively charged nucleus O and the electronic
dipole moment is zero as in Figure 7.3a. Suppose that the atom has Z number of
electrons orbiting the nucleus and all the electrons are contained within a certain
sphere region of radius ro. When an electric field E is applied, the light electrons
become displaced in the opposite direction to E so that their center of mass C is
shifted by some distance x with respect to the nucleus at O, which we take to be the
origin as shown in Figure 7.3b. As the electrons are “pushed” away by the applied
field, the Coulombic attraction between the electrons and nuclear charge “pulls in”
the electrons; tries to restore the electron cloud back to its original position. The
force on the electrons, due to E, trying to separate them away from the nuclear charge
is ZeE as shown in Figure 7.3b. The restoring force Fr, which is the Coulombic
attractive force between the electrons and the nucleus, can be taken to be proportional
to the displacement x.1 The restoring force is obviously zero when C coincides with
O(x = 0). We can write Fr = −βx where β is a constant and the negative sign indicates that Fr is always directed toward the nucleus O. In equilibrium, the net force
on the negative charge center is zero as shown in Figure 7.3b,
ZeE = βx
1

See Example 7.1

7 .1

MATTER POLARIZATION AND RELATIVE PERMITTIVITY

663

from which x is known. Therefore, the magnitude of the induced electronic dipole
moment pe is given by
pe = (Ze)x = (

Z 2e2
E
β )

[7.5]

As expected pe is proportional to the applied field. The electronic dipole moment
in Equation 7.5 is valid under static conditions, that is, when the electric field is a
dc field. The term in the parentheses in Equation 7.5 is the electronic polarizability.
We can use elementary electrostatics to find β by assuming that the negative charge
Ze is uniformly distributed within the atomic radius ro. We can then calculate the
electric field Er at x from center of negative charge C. The force ZeEr on the nucleus
would be pulling the nucleus toward C, which is the same force that pulls the negative charge center C toward O as indicated in Figure 7.3b. We can therefore find β
as shown in Example 7.1, and then substitute for β in Equation 7.5 with the final
result that αe is given by
αe ≈ 4πεor3o

[7.6]

Notice that polarizability depends on the atomic size only in this simple classical
view. Suppose that we suddenly remove the applied electric field polarizing the atom.
There is then only the restoring force −βx, which always acts to pull the electrons
toward the nucleus O. The equation of motion of the negative charge center is then
−βx = Zme

Electronic
polarization

Classical
atomic
polarizability

d 2x
dt2

Thus, the displacement at any time is sinusoidal and given by
x(t) = xo cos(ωot)

where
β 1∕2
ωo = (
Zme )

is the oscillation frequency of the center of mass of the electron cloud about the
nucleus and xo is the displacement before the removal of the field. After the removal
of the field, the electronic charge cloud executes simple harmonic motion about the
nucleus with a frequency determined by ωo; called electronic polarization resonance
frequency.2 It is analogous to a mass on a spring being pulled and let go. The system then executes simple harmonic motion. The oscillations of course die out with
time. In the atomic case, a sinusoidal displacement x(t) above implies that the electronic charge cloud has an acceleration that is also sinusoidal with cos(ωot). It is
well known from classical electromagnetism that an accelerating charge radiates
2

The term natural frequency refers to a system’s characteristic frequency of oscillation when it is excited.
A mass attached to a spring and then let go will execute simple harmonic motion with a certain natural frequency
ωo. If we then decide to oscillate this mass with an applied force, the maximum energy transfer will occur when
the applied force has the same frequency as ωo; the system will be put in resonance. ωo is also a resonant
frequency. Strictly, ω = 2πf is the angular frequency and f is the frequency. It is quite common to simply refer
to ω as a frequency because the literature is dominated by ω; the meaning should be obvious within context.

Electronic
polarization
resonance
frequency

664

Static
electronic
polarizability
and resonance

EXAMPLE 7.1

CHAPTER 7

∙

DIELECTRIC MATERIALS AND INSULATION

electromagnetic energy just like a radio antenna. Consequently, the oscillating charge
cloud loses energy, and thus its amplitude of oscillations decreases. (Recall that the
average energy is proportional to the square of the amplitude of the displacement.)
We can substitute for β in Equation 7.5 in terms of ωo and use Equation 7.4 to
obtain
αe =

Ze2
meωo2

[7.7]

CLASSICAL ATOMIC POLARIZABILITY Suppose that we take the −Ze charge of all electrons in the atom and uniformly distribute the charge within the atomic radius ro so that the
net negative space charge density ρe is
ρe ≈

−Ze
(4π∕3)r3o

The negative space charge density ρe gives rise to a “restoring” field Er at distance x, as shown
in Figure 7.3b, whose magnitude increases linearly with distance x from the center C of the
negative charge as derived in elementary electrostatics, that is,
Er =

ρe (−x)
Zex
≈
3εo
4πεor3o

We had to use −x because x here is measured from O to C whereas in electrostatics x is from
C to O. Er is directed toward C (along x). The force on the nucleus +Ze at x due to this field
is ZeEr, which pulls the nucleus toward C and conversely C toward O; this is the restoring
force Fr. Thus,
Fr = −(Ze)Er =

(Ze) 2x
4πεor3o

= −βx

which means that
Restoring
force constant

β=

(Ze) 2
4πεor3o

is the term multiplying x, and hence substituting for β in Equation 7.5 leads to Equation 7.6,
the classical atomic polarizability.
Table 7.1 provides the radius and the polarizability of each atom in Period 3 from Na
to Ar. As we know from Chapter 3, the electrons are described by probability distributions
Table 7.1 Atomic radii and polarizability in Period 3

Z
ro (pm)
αe (×10−40 F m2)
fo (×1015 Hz)

Na

Mg

Al

Si

P

S

Cl

Ar

11
190
26.8
1.71

12
145
11.8
2.69

13
118
7.56
3.50

14
111
6.15
4.03

15
98
4.04
5.15

16
88
3.26
5.92

17
79
2.43
7.07

18
71
1.82
8.40

NOTE: Data for αe from Ed. Haynes W.M., CRC Handbook of Chemistry and Physics, 95th Edition, 2014-2015, Boca
Raton, FL: CRC Press, and ro from typical periodic table data available for the elements online such as Wikipedia.

7 .1

665

A = 3.97×10−10 F m−1
R2 = 0.9945

30
×10−40 F m2

MATTER POLARIZATION AND RELATIVE PERMITTIVITY

25

Na

αe = Ar 3o

20
15

αe

Mg

10
Si

5

Ar

0

S
Cl

0

1

Classical theory

Al

P

2

3
4
5
(Atomic radius)3

6
7
×106 pm3

8

Figure 7.4 Electronic polarizability (αe) versus r 3o for
the elements in Period 3 from Na to Ar. The dashed
line is the best fit passing through the origin. The
classical theory is Equation 7.6.

and hence the definition of ro in above equations cannot be exact. Nonetheless, Table 7.1 lists
calculated ro values from well-established techniques and available in most tables of periodic
elements. We can plot ae versus r3o as in Figure 7.4. The best line going through the origin
has the functional form,
αe = (3.97 × 10−10 F m−1)r3o

and has a reasonable R2 fit coefficient that confirms the prediction of Equation 7.6. The value
of 4πεo in Equation 7.6 is 1.11 × 10−10 F m−1, which is also shown in Figure 7.4. It is obvious that the classical theory predicts the right functional form but fails to predict the magnitude by a factor of about 3.5 for these elements.3
We can also calculate ωo from Equation 7.7. Taking Na with Z = 11,
ωo = [

1∕2
(11) (1.602 × 10−19 C) 2
Ze2 1∕2
16
−1
=
−31
−40
2
[ (9.11 × 10 kg) (26.8 × 10 F m ) ] = 1.08 × 10 rad s
meαe ]

which gives a resonant frequency fo = ωo∕2π = 1.71 × 1015 Hz. Table 7.1 shows that typical
fo is of the order of 1015 Hz and increases along the period.
While the classical theory falls short on the magnitude of αe, it does help one understand
trends in the Periodic Table, along a period, and down a group for example as explored
further in Question 7.1.

7.1.3 POLARIZATION VECTOR P
When a material is placed in an electric field, the atoms and the molecules of the
material become polarized, so we have a distribution of dipole moments in the material. We can visualize this effect with the insertion of the dielectric slab into the
parallel plate capacitor, as depicted in Figure 7.5a. The placement of the dielectric
slab into an electric field polarizes the molecules in the material. The induced dipole
moments all point in the direction of the field. Consider the polarized medium alone,
as shown in Figure 7.5b. In the bulk of the material, the dipoles are aligned head to
3
The disagreement is sometimes much less egregious and even quite tolerable. The reader, for example, can
try some rare-earth atoms with many electrons. By the way, there are now very sophisticated numerical quantum
mechanical techniques that can calculate αe and get the result very close to the experimental value.

666

CHAPTER 7

+Q

DIELECTRIC MATERIALS AND INSULATION

∙

E

–Q

Bound polarization
charges on the surfaces

–QP

+QP

Area = A

ptotal

–QP

P

+QP

d

V
(a)

(b)

(c)

Figure 7.5 (a) When a dielectric is placed in an electric field, bound polarization charges
appear on the opposite surfaces. (b) The origin of these polarization charges is the polarization
of the molecules of the medium. (c) We can represent the whole dielectric in terms of its surface
polarization charges +QP and −QP.

tail. Every positive charge has a negative charge next to it and vice versa. There is
therefore no net charge within the bulk. But the positive charges of the dipoles
appearing at the right-hand face are not canceled by negative charges of any dipoles
at this face. There is therefore a surface charge +QP on the right-hand face that
results from the polarization of the medium. Similarly, there is a negative charge
−QP with the same magnitude appearing on the left-hand face due to the negative
charges of the dipoles at this face. We see that charges +QP and −QP appear on the
opposite surfaces of a material when it becomes polarized in an electric field, as
shown in Figure 7.5c. These charges are bound and are a direct result of the polarization of the molecules. They are termed surface polarization charges. Figure 7.5c
emphasizes this aspect of dielectric behavior in an electric field by showing the
dielectric and its polarization charges only.
We represent the polarization of a medium by a quantity called polarization P,
which is defined as the total dipole moment per unit volume,
Definition of
polarization
vector

Definition of
polarization
vector

P=

1
[p1 + p2 + … + pN ]
Volume

[7.8a]

where p1, p2, . . . , pN are the dipole moments induced at N molecules in the volume.
If pav is the average dipole moment per molecule, then an equivalent definition of
P is
P = Npav

[7.8b]

where N is the number of molecules per unit volume. There is an important relationship, given below, between P and the polarization charges QP on the surfaces of the
dielectric. It should be emphasized for future discussions that if polarization arises
from the effect of the applied field, as shown in Figure 7.5a, which is usually the

7 .1

MATTER POLARIZATION AND RELATIVE PERMITTIVITY

667

case, pav must be the average dipole moment per atom in the direction of the applied
field. In that case we often also denote pav as the induced average dipole moment
per molecule pinduced.
To calculate the polarization P for the polarized dielectric in Figure 7.5b, we need
to sum all the dipoles in the medium and divide by the volume Ad, as in Equation 7.8a.
However, the polarized medium can be simply represented as in Figure 7.5c in terms
of surface charge +QP and −QP, which are separated by the thickness distance d. We
can view this arrangement as one big dipole moment ptotal from −QP to +QP . Thus
ptotal = QPd

Since the polarization is defined as the total dipole moment per unit volume, the
magnitude of P is
P=

ptotal
QPd QP
=
=
Volume
Ad
A

But QP∕A is the surface polarization charge density σP, so
P = σp

[7.9a]

Polarization is a vector and Equation 7.9a only gives its magnitude. For the
rectangular slab in Figure 7.5c, the direction of P is normal to the surface. For +σp
(right face), it comes out from the surface and for −σP (left face), it is directed into
the surface. Although Equation 7.9a is derived for one specific geometry, the rectangular slab, it can be generalized as follows. The charge per unit area appearing
on the surface of a polarized medium is equal to the component of the polarization
vector normal to this surface. If Pnormal is the component of P normal to the surface
where the polarization charge density is σP, as shown in Figure 7.6, then,
Pnormal = σp

[7.9b]

The polarization P induced in a dielectric medium when it is placed in an electric
field depends on the field itself. The induced dipole moment per molecule within the
medium depends on the electric field by virtue of Equation 7.4. To express the dependence of P on the field E, we define a quantity called the electric susceptibility χe by
P = χeεoE
External field
σP

[7.10]

Figure 7.6 Polarization charge density on the
surface of a polarized medium is related to the
normal component of the polarization vector.

Pnormal
P
Polarization charges
on the surface of a
polarized medium

Polarization
and bound
surface charge
density

Polarization
and bound
surface charge
density

Definition of
electric
susceptibility

668

CHAPTER 7

∙

DIELECTRIC MATERIALS AND INSULATION

Equation 7.10 shows an effect P due to a cause E and the quantity χe relates the
effect to its cause. Put differently, χe acts as a proportionality constant. It may depend
on the field itself, in which case the effect is nonlinearly related to the cause. Further,
electronic polarizability is defined by
pinduced = αeE

so
P = Npinduced = NαeE

Electric
susceptibility
and
polarization

where N is the number of molecules per unit volume. Then from Equation 7.10, χe
and αe are related by
χe =

1
Nα
εo e

[7.11]

It is important to recognize the difference between free and polarization (or
bound) charges. The charges stored on the metal plates in Figure 7.5a are free
because they result from the motion of free electrons in the metal. For example both
Qo and Q, before and after the dielectric insertion in Figure 7.1, are free charges that
arrive on the plates from the battery. The polarization charges +QP and −QP, on the
other hand, are bound to the molecules. They cannot move within the dielectric or
on its surface.
The field E before the dielectric was inserted (Figure 7.1a) is given by
E=

Qo
Qo
σo
V
=
=
=
d Cod εo A εo

[7.12]

where σo = Qo∕A is the free surface charge density without any dielectric medium
between the plates, as in Figure 7.1a.
After the insertion of the dielectric, this field remains the same V∕d, but the free
charges on the plates are different. The free surface charge on the plates is now Q.
In addition there are bound polarization charges on the dielectric surfaces next to
the plates, as shown in Figure 7.5a. It is apparent that the flow of current during the
insertion of the dielectric, Figure 7.1b, is due to the additional free charges Q − Qo
needed on the capacitor plates to neutralize the opposite polarity polarization charges
QP appearing on the dielectric surfaces. The total charge (see Figure 7.5a) due to
that on the plate plus that appearing on the dielectric surface, Q − QP , must be the
same as before, Qo, so that the field, as given by Equation 7.12, does not change
inside the dielectric, that is,
Q − QP = Qo

or
Q = Qo + QP

Dividing by A, defining σ = Q∕A as the free surface charge density on the plates
with the dielectric inserted, and using Equation 7.12, we obtain
σ = εoE + σP

7 .1

MATTER POLARIZATION AND RELATIVE PERMITTIVITY

669

Since σP = P and P = χeεoE, Equations 7.9 and 7.10, we can eliminate σP to
obtain
σ = εo(1 + χe)E

From the definition of the relative permittivity in Equation 7.2 we have
εr =

Q
σ
=
Qo σo

so substituting for σ and using Equation 7.12 we obtain
εr = 1 + χe

[7.13]

In terms of electronic polarization, from Equation 7.11, this is
εr = 1 +

Nαe
εo

[7.14]

The significance of Equation 7.14 is that it relates the microscopic polarization
mechanism that determines αe to the macroscopic property εr.

7.1.4 LOCAL FIELD Eloc AND CLAUSIUS–MOSSOTTI EQUATION
Equation 7.14, which relates εr to electronic polarizability αe is only approximate
because it assumes that the field acting on an individual atom or molecule is the field
E, which is assumed to be uniform within the dielectric. In other words, the induced
polarization, pinduced ∝ E. However, the induced polarization depends on the actual
field experienced by the molecule. It is apparent from Figure 7.5a that there are
polarized molecules within the dielectric with their negative and positive charges
separated so that the field is not constant on the atomic scale as we move through
the dielectric. This is depicted in Figure 7.7. The field experienced by an individual
molecule is actually different than E, which represents the average field in the dielectric. As soon as the dielectric becomes polarized, the field at some arbitrary point
depends not only on the charges on the plates (Q) but also on the orientations of all
Figure 7.7 The electric field inside a polarized
dielectric at the atomic scale is not uniform.
The local field is the actual field that acts on a
molecule. It can be calculated by removing that
molecule and evaluating the field at that point
from the charges on the plates and the dipoles
surrounding the point.

Eloc

Electric field at
atomic scale
Eloc
E

E = V/d
x

Relative
permittivity
and electric
susceptibility
Relative
permittivity
and
polarizability

670

CHAPTER 7

∙

DIELECTRIC MATERIALS AND INSULATION

the other dipoles around this point in the dielectric. When averaged over some distance, say a few thousand molecules, this field becomes E, as shown in Figure 7.7.
The actual field experienced by a molecule in a dielectric is defined as the
local field and denoted by Eloc. It depends not only on the free charges on the
plates but also on the arrangement of all the polarized molecules around this point.
In evaluating Eloc we simply remove the molecule from this point and calculate the
field at this point coming from all sources, including neighboring polarized molecules, as visualized in Figure 7.7. Eloc will depend on the amount of polarization
the material has experienced. The greater the polarization, the greater is the local
field because there are bigger dipoles around this point. Eloc depends on the
arrangement of polarized molecules around the point of interest and hence depends
on the crystal structure. In the simplest case of a material with a cubic crystal
structure, or a liquid (no crystal structure), the local field Eloc acting on a molecule
increases with polarization as4
Lorentz local
field in
dielectrics

Eloc = E +

1
P
3εo

[7.15]

Equation 7.15 is called the Lorentz field. The induced polarization in the molecule now depends on this local field Eloc rather than the average field E. Thus
pinduced = αeEloc

The fundamental definition of electric susceptibility by the equation
P = χeεoE

is unchanged, which means that εr = 1 + χe, Equation 7.13, remains intact. The
polarization is defined by P = Npinduced, and pinduced can be related to Eloc and hence
to E and P. Then
P = (εr − 1)εoE

can be used to eliminate E and P and obtain a relationship between εr and αe. This
is the Clausius–Mossotti equation,
Clausius–
Mossotti
equation

εr − 1 Nαe
=
εr + 2
3εo

[7.16]

This equation allows the calculation of the macroscopic property εr from microscopic polarization phenomena, namely, αe.
EXAMPLE 7.2

ELECTRONIC POLARIZABILITY OF A VAN DER WAALS SOLID The electronic polarizability of the Ar atom is 1.7 × 10−40 F m2. What is the static dielectric constant of solid Ar
(below 84 K) if its density is 1.8 g cm−3?

4

This field is called the Lorentz field and the proof, though not difficult, is not necessary for the present
introductory treatment of dielectrics. This local field expression does not apply to dipolar dielectrics discussed in
Section 7.3.2. The derivation of Equation 7.15 is given in Section 7.10.

7. 2

ELECTRONIC POLARIZATION: COVALENT SOLIDS

671

SOLUTION

To calculate εr we need the number of Ar atoms per unit volume N from the density d. If
Mat = 39.95 is the relative atomic mass of Ar and NA is Avogadro’s number, then
N=

NAd (6.02 × 1023 mol−1 ) (1.8 g cm−3 )
=
= 2.71 × 1022 cm−3
Mat
(39.95 g mol−1 )

with N = 2.71 × 1028 m−3 and αe = 1.7 × 10−40 F m2, we have
εr = 1 +

Nαe
(2.71 × 1028 ) (1.7 × 10−40 )
=1+
= 1.52
εo
(8.85 × 10−12 )

If we use the Clausius–Mossotti equation, we get
2Nαe
3εo
εr =
= 1.63
Nαe
1−
3εo
1+

The two values are different by about 7 percent. The simple relationship in Equation 7.14
underestimates the relative permittivity.

7.2

ELECTRONIC POLARIZATION: COVALENT SOLIDS

When a field is applied to a solid substance, the constituent atoms or molecules
become polarized, as we visualized in Figure 7.5a. The electron clouds within each
atom become shifted by the field, and this gives rise to electronic polarization. This
type of electronic polarization within an atom, however, is quite small compared
with the polarization due to the valence electrons in the covalent bonds within the
solid. For example, in crystalline silicon, there are electrons shared with neighboring
Si atoms in covalent bonds, as shown in Figure 7.8a. These valence electrons form
bonds (i.e., become shared) between the Si atoms because they are already loosely
bound to their parent atoms. If this were not the case, the solid would be a van der
Waals solid with atoms held together by secondary bonds (e.g., solid Ar below 83.8 K).
Si ionic core

E

P

Negative charge cloud of valence
electrons
(a)

(b)

Figure 7.8 (a) Valence electrons in covalent
bonds in the absence of an applied field.
(b) When an electric field is applied to a covalent
solid, the valence electrons in the covalent
bonds are shifted very easily with respect to
the positive ionic cores. The whole solid
becomes polarized due to the collective shift in
the negative charge distribution of the valence
electrons.

672

CHAPTER 7

∙

DIELECTRIC MATERIALS AND INSULATION

In the covalent solid, the valence electrons therefore are not rigidly tied to the ionic
cores left in the Si atoms. Although intuitively we often view these valence electrons
as living in covalent bonds between the ionic Si cores, they nonetheless belong to
the whole crystal because they can tunnel from bond to bond and exchange places
with each other. We refer to their wavefunctions as delocalized, that is, not localized
to any particular Si atom. When an electric field is applied, the negative charge
distribution associated with these valence electrons becomes readily shifted with
respect to the positive charges of the ionic Si cores, as depicted in Figure 7.8b and
the crystal exhibits polarization, or develops a polarization vector. One can appreciate the greater flexibility of electrons in covalent bonds compared with those in
individual ionic cores by comparing the energy involved in freeing each. It takes
perhaps 1–2 eV to break a covalent bond to free the valence electron, but it takes
more than 10 eV to free an electron from an individual ionic Si core. Thus, the
valence electrons in the bonds readily respond to an applied field and become displaced. This type of electronic polarization, due to the displacement of electrons in
covalent bonds, is responsible for the large dielectric constants of covalent crystals.
For example εr = 11.9 for the Si crystal and εr = 16 for the Ge crystal.

EXAMPLE 7.3

ELECTRONIC POLARIZABILITY OF COVALENT SOLIDS

has εr = 11.9.
a.
b.
c.

Consider a pure Si crystal that

What is the electronic polarizability due to valence electrons per Si atom (if one could
portion the observed crystal polarization to individual atoms)?
Suppose that a Si crystal sample is electroded on opposite faces and has a voltage applied
across it. By how much is the local field greater than the applied field?
What is the resonant frequency fo corresponding to ωo?
From the density of the Si crystal, the number of Si atoms per unit volume, N, is given
as 5 × 1028 m−3.

SOLUTION

a.

Given the number of Si atoms, we can apply the Clausius–Mossotti equation to find αe
αe =

b.

3εo εr − 1 3(8.85 × 10−12 ) 11.9 − 1
=
= 4.17 × 10−40 F m2
N εr + 2
(5 × 1028 ) 11.9 + 2

This is larger, for example, than the electronic polarizability of an isolated Ar atom,
which has more electrons. If we were to take the inner electrons in each Si atom as very
roughly representing Ne, we would expect their contribution to the overall electronic
polarizability to be roughly the same as the Ne atom, which is 0.45 × 10−40 F m2.
The local field is
Eloc = E +

1
P
3εo

But, by definition,
P = χeεoE = (εr − 1)εoE

7. 3

POLARIZATION MECHANISMS

673

Substituting for P,
1
Eloc = E + (εr − 1)E
3

so the local field with respect to the applied field is
Eloc 1
= (εr + 2) = 4.63
E
3

c.

The local field is a factor of 4.63 greater than the applied field.
Since polarization is due to valence electrons and there are four per Si atom, we can use
Equation 7.7,
ωo = (

1∕2
4(1.6 × 10−19 ) 2
Ze2 1∕2
16
−1
=
−31
−40
[ (9.1 × 10 ) (4.17 × 10 ) ] = 1.65 × 10 rad s
meαe )
