Repository: dhruvvenkat/2A-assistants

trying out this new method of studying!

File: courses/ece109-materials/text/ECE 109 Electronic Materials & Devices Principles of 4th Ed.txt (part 44 of 63)
Questions and Problems 847
Chapter 9
Optical Properties of Materials
The corresponding resonant frequency is ωo∕2π or 2.6 × 1015 Hz, which is typically
associated with electromagnetic waves of wavelength in the ultraviolet region.

7.3

POLARIZATION MECHANISMS

In addition to electronic polarization, we can identify a number of other polarization
mechanisms that may also contribute to the relative permittivity.

7.3.1 IONIC POLARIZATION
This type of polarization occurs in ionic crystals such as NaCl, KCl, and LiBr. The
ionic crystal has distinctly identifiable ions, for example, Na+ and Cl−, located at
well-defined lattice sites, so each pair of oppositely charged neighboring ions has a
dipole moment. As an example, we consider the one-dimensional NaCl crystal
depicted as a chain of alternating Na+ and Cl− ions in Figure 7.9a. In the absence
of an applied field, the solid has no net polarization because the dipole moments of
equal magnitude are lined up head to head and tail to tail so that the net dipole
moment is zero. The dipole moment p+ in the positive x direction has the same
p+

p–

(a)

x
Cl–

p'+

Na+

p'–

(b)

E

Figure 7.9 (a) A NaCI chain in the NaCI crystal
without an applied field. Average or net dipole
moment per ion is zero. (b) In the presence of an
applied field, the ions become slightly displaced,
which leads to a net average dipole moment per ion.

674

CHAPTER 7

∙

DIELECTRIC MATERIALS AND INSULATION

magnitude as p− in the negative x direction, so the net dipole moment
pnet = p+ − p− = 0

In the presence of a field E along the x direction, however, the Cl− ions are pushed
in the −x direction and the Na+ ions in the +x direction about their equilibrium
positions. Consequently, the dipole moment p+ in the +x direction increases to p′+
and the dipole moment p− decreases to p′−, as shown in Figure 7.9b. The net dipole
moment is now no longer zero. The net dipole moment, or the average dipole
moment, per ion pair is now (p′+ − p′−), which depends on the electric field E. Thus
the induced average dipole moment per ion pair pav depends on the field E. The ionic
polarizability αi is defined in terms of the local field experienced by the ions,
Ionic
polarizability

pav = αiEloc

[7.17]

The larger the αi, the greater the induced dipole moment. Generally, αi is larger
than the electronic polarizability αe by a factor of 10 or more, which leads to ionic
solids having large dielectric constants. The polarization P exhibited by the ionic
solid is therefore given by
P = Ni pav = Ni αi Eloc

where Ni is the number of ion pairs per unit volume. By relating the local field to
E and using
P = (εr − 1)εoE
Clausius–
Mossotti
equation
for ionic
polarization

we can again obtain the Clausius–Mossotti equation, but now due to ionic polarization,
εr − 1
1
=
Niαi
εr + 2 3εo

[7.18]

Each ion also has a core of electrons that become displaced in the presence of
an applied field with respect to their positive nuclei and therefore also contribute to
the polarization of the solid. This electronic polarization simply adds to the ionic
polarization. Its magnitude is invariably much smaller than the ionic contribution in
these solids.

7.3.2 ORIENTATIONAL (DIPOLAR) POLARIZATION
Certain molecules possess permanent dipole moments. For example, the HCl molecule shown in Figure 7.10a has a permanent dipole moment po from the Cl− ion to
the H+ ion. In the liquid or gas phases, these molecules, in the absence of an electric
field, are randomly oriented as a result of thermal agitation, as shown in Figure 7.10b.
When an electric field E is applied, E tries to align the dipoles parallel to itself, as
depicted in Figure 7.10c. The Cl− and H+ charges experience forces in opposite
directions. But the nearly rigid bond between Cl− and H+ holds them together, which
means that the molecule experiences a torque τ about its center of mass.5 This torque
acts to rotate the molecule to align po with E. If all the molecules were to simply
5

The oppositely directed forces also slightly stretch the Cl−–H+ bond, but we neglect this effect.

7. 3

Cl–

POLARIZATION MECHANISMS

675

H+
pav = 0

po

(a)

(b)

+Q
τ
po = aQ

θ

F=QE
E

E

pav ≠ 0

F
–Q
(c)

(d)

Figure 7.10 (a) A HCI molecule possesses a permanent
dipole moment po. (b) In the absence of a field, thermal
agitation of the molecules results in zero net average
dipole moment per molecule. (c) A dipole such as HCI
placed in a field experiences a torque that tries to rotate
it to align po with the field E. (d) In the presence of an
applied field, the dipoles try to rotate to align with
the field against thermal agitation. There is now a net
average dipole moment per molecule along the field.

rotate and align with the field, the polarization of the solid would be
P = Npo

where N is the number of molecules per unit volume. However, due to their thermal
energy, the molecules move around randomly and collide with each other and with
the walls of the container. These collisions destroy the dipole alignments. Thus the
thermal energy tries to randomize the orientations of the dipole moments. A snapshot of
the dipoles in the material in the presence of a field can be pictured as in Figure 7.10d
in which the dipoles have different orientations. There is, nonetheless, a net average
dipole moment per molecule pav that is finite and directed along the field. Thus the
material exhibits net polarization, which leads to a dielectric constant that is determined
by this orientational polarization.
To find the induced average dipole moment pav along E, we need to know the
average potential energy Edip of a dipole placed in a field E and how this compares
with the average thermal energy 52 kT per molecule as in the present case of five
degrees of freedom. Edip represents the average external work done by the field in
aligning the dipoles with the field. If 52 kT is much greater than Edip, then the average
thermal energy of collisions will prevent any dipole alignment with the field. If,
however, Edip is much greater than 52 kT , then the thermal energy is insufficient to
destroy the dipole alignments.
A dipole at an angle θ to the field experiences a torque τ that tries to rotate it,
as shown in Figure 7.10c. Work done dW by the field in rotating the dipole by dθ
is τ dθ (as in F dx). This work dW represents a small change dE in the potential
energy of the dipole. No work is done if the dipole is already aligned with E, when
θ = 0, which corresponds to the minimum in PE. On the other hand, maximum work
is done when the torque has to rotate the dipole from θ = 180° to θ = 0° (either

676

CHAPTER 7

∙

DIELECTRIC MATERIALS AND INSULATION

clockwise or counterclockwise, it does not matter). The torque experienced by the
dipole, according to Figure 7.10c, is given by
Torque on a
dipole

τ = (F sin θ)a

or

Epo sin θ

where
po = aQ

If we take PE = 0 when θ = 0, then the maximum PE is when θ = 180°, or
π

Emax =

∫ p E sin θ dθ = 2p E
o

o

0

The average dipole potential energy is then 12 Emax or poE. For orientational polarization to be effective, this energy must be greater than the average thermal energy.
The average dipole moment pav along E is directly proportional to the magnitude of
po itself and also proportional to the average dipole energy to average thermal energy
ratio, that is,
po E
pav ∝ po 5
2 kT

Average
dipole
moment in
orientational
polarization

Dipolar
orientational
polarizability

If we were to do the calculation properly using Boltzmann statistics for the
distribution of dipole energies among the molecules, that is, the probability that the
dipole has an energy E is proportional to exp(−E∕kT ), then we would find that when
poE < kT (generally the case),
2
1 po E
pav =
[7.19]
3 kT
It turns out that the intuitively derived expression for pav is roughly the same as
Equation 7.19. Strictly, of course, we should use the local field acting on each molecule, in which case E is simply replaced by Eloc. From Equation 7.19 we can define
a dipolar orientational polarizability αd per molecule by
2

αd =

1 po
3 kT

[7.20]

It is apparent that, in contrast to the electronic and ionic polarization, dipolar
orientational polarization is strongly temperature dependent. αd decreases with temperature, which means that the relative permittivity εr also decreases with temperature. Dipolar orientational polarization is normally exhibited by polar liquids (e.g.,
water, alcohol, acetone, and various electrolytes) and polar gases (e.g., gaseous HCl
and steam). It can also occur in solids if there are permanent dipoles within the solid
structure, even if dipolar rotation involves a discrete jump of an ion from one site
to another, such as in various glasses.

7.3.3 INTERFACIAL POLARIZATION
Interfacial polarization occurs whenever there is an accumulation of charge at an
interface between two materials or between two regions within a material. The simplest
example is interfacial polarization due to the accumulation of charges in the dielectric

7. 3

Electrode

Dielectric

POLARIZATION MECHANISMS

677

Electrode
E

E

E

Grain

Fixed charge

Space charge
Accumulated charge
Mobile charge

(a)

(b)

Grain boundary
or interface
(c)

(d)

Figure 7.11 (a) A crystal with equal number of mobile positive ions and fixed negative ions. In the absence of
a field, there is no net separation between all the positive charges and all the negative charges. (b) In the
presence of an applied field, the mobile positive ions migrate toward the negative electrode and accumulate
there. There is now an overall separation between the negative charges and positive charges in the dielectric.
The dielectric therefore exhibits interfacial polarization. (c) Grain boundaries and interfaces between different
materials frequently give rise to interfacial polarization. In this simple example, electrons and holes within
grains drift and become trapped at the grain boundaries. (d) Positive and negative ions within a grain boundary
can jump to neighboring vacant sites, aided by the field, and thereby form dipoles within the grain boundary.

near one of the electrodes, as depicted in Figure 7.11a and b. Invariably materials,
however perfect, contain crystal defects, impurities, and various mobile charge carriers such as electrons (e.g., from donor-type impurities), holes, or ionized host or
impurity ions. In the particular example in Figure 7.11a, the material has an equal
number of positive ions and negative ions, but the positive ions are assumed to be
far more mobile. For example, if present, the H+ ion (which is a proton) and the Li+
ion in ceramics and glasses are more mobile than negative ions in the structure
because they are relatively small. Under the presence of an applied field, these
positive ions migrate to the negative electrode. The positive ions, however, cannot
leave the dielectric and enter the crystal structure of the metal electrode. They therefore simply pile up at the interface and give rise to a positive space charge near the
electrode. These positive charges at the interface attract more electrons to the negative electrode. This additional charge on the electrode, of course, appears as an
increase in the dielectric constant. The term interfacial polarization arises because
the positive charges accumulating at the interface and the remainder of negative
charges in the bulk together constitute dipole moments that appear in the polarization
vector P (P sums all the dipoles within the material per unit volume).
Another typical interfacial polarization mechanism is the trapping of electrons or
holes at defects at the crystal surface, at the interface between the crystal and the
electrode. In this case we can view the positive charges in Figure 7.11a as holes and
negative charges as immobile ionized acceptors. We assume that the contacts are
blocking and do not allow electrons or holes to be injected, that is, exchanged between
the electrodes and the dielectric. In the presence of a field, the holes drift to the
negative electrode and become trapped in defects at the interface, as in Figure 7.11b.
Grain boundaries frequently lead to interfacial polarization as they can trap
charges migrating under the influence of an applied field, as indicated in Figure 7.11c.
In this example, free electrons and holes within the grains have drifted and then
become trapped at grain boundaries. The result is the development of charges on

678

CHAPTER 7

∙

DIELECTRIC MATERIALS AND INSULATION

grain surfaces and hence polarization charges on the dielectric surfaces next to the
electrodes as in Figure 7.11c. If there are no free carriers to drift within the grains,
there may be trapped charges, even charged impurities, within the grain boundaries.
Aided by the field, the charges can jump to neighboring vacant sites to form dipoles
within the grain boundaries as depicted in Figure 7.11d. In both Figure 7.11c and
d, interfacial polarization leads to polarization charges appearing on the surfaces next
to the electrodes. Interfaces also arise in heterogeneous dielectric materials, for
example, when there is a dispersed phase within a continuous phase. The principle
is then the same as schematically illustrated in Figure 7.11c.

7.3.4 TOTAL POLARIZATION

Total induced
dipole
moment

Clausius–
Mossotti
equation

In the presence of electronic, ionic, and dipolar polarization mechanisms, the average
induced dipole moment per molecule will be the sum of all the contributions in terms
of the local field,
pav = αe Eloc + αi Eloc + αd Eloc
Each effect adds linearly to the net dipole moment per molecule, a fact verified
by experiments. Interfacial polarization cannot be simply added to the above equation
as αif Eloc because it occurs at interfaces and cannot be put into an average polarization per molecule in the bulk. Further, the fields are not well defined at the interfaces.
In addition, we cannot use the simple Lorentz local field approximation for dipolar
materials. That is, the Clausius–Mossotti equation does not work with dipolar dielectrics and the calculation of the local field is quite complicated. The dielectric constant εr under electronic and ionic polarizations, however, can be obtained from
εr − 1
1
=
(Neαe + Niαi )
εr + 2 3εo

[7.21]

Table 7.2 summarizes the various polarization mechanisms and the corresponding static (or very low frequency) dielectric constant. Typical examples where one
mechanism dominates over others are also listed.

Table 7.2 Typical examples of polarization mechanisms
Example

Polarization

Static εr

Comment

Ar gas
Ar liquid (T < 87.3 K)
Si crystal

Electronic
Electronic
Electronic polarization
due to valence electrons
Ionic
Ionic
Orientational
Orientational
Orientational

1.0005
1.53
11.9

Small N in gases: εr ≈ 1
van der Waals bonding
Covalent solid; bond
polarization
Ionic crystalline solid
Ionic crystalline solid
Dipolar liquid
Dipolar liquid
Dipole orientations partly
hindered in the solid

NaCl crystal
CsCl crystal
Water
Nitromethane (27 °C)
PVC (polyvinyl
chloride)

5.90
7.20
80
34
7

7. 4

FREQUENCY DEPENDENCE: DIELECTRIC CONSTANT AND DIELECTRIC LOSS

IONIC AND ELECTRONIC POLARIZABILITY Consider the CsCl crystal which has one Cs+–Cl−

pair per unit cell and a lattice parameter a of 0.412 nm. The electronic polarizability of Cs+
and Cl− ions is 2.7 × 10−40 F m2 and 4.0 × 10−40 F m2, respectively, and the mean ionic
polarizability per ion pair is 5.8 × 10−40 F m2. What is the dielectric constant at low frequencies and that at optical frequencies?
SOLUTION

The CsCl structure has one cation (Cs+) and one anion (Cl−) in the unit cell. Given the lattice parameter a = 0.412 × 10−9 m, the number of ion pairs Ni per unit volume is 1∕a3 = 1∕
(0.412 × 10−9 m) 3 = 1.43 × 1028 m−3. Ni is also the concentration of cations and anions
individually. From the Clausius–Mossotti equation,
εr − 1
1
=
[Niαe (Cs + ) + Niαe (CI− ) + Niαi ]
εr + 2 3εo

That is,
εr − 1 (1.43 × 1028 m−3 ) (2.7 × 10−40 + 4.0 × 10−40 + 5.8 × 10−40 F m2 )
=
εr + 2
3(8.85 × 10−12 F m−1 )

Solving for εr, we find εr = 7.18.
At high frequencies—that is, near-optical frequencies—the ionic polarization is too sluggish to allow ionic polarization to contribute to εr. Thus, εrop, relative permittivity at optical
frequencies, is given by
εrop − 1
εrop + 2

=

1
[Niαe (Cs + ) + Niαe (Cl−1 ) ]
3εo

That is,
εrop − 1
εrop + 2

=

(1.43 × 1028 m−3 ) (2.7 × 10−40 + 4.0 × 10−40 F m2 )
3(8.85 × 10−12 F m−1 )

Solving for εrop, we find εrop = 2.69. This very close to the experimental value εrop = 2.62.
The low frequency experimental value for εr is 7.20, but this is normally used to deduce αi.

7.4

FREQUENCY DEPENDENCE: DIELECTRIC
CONSTANT AND DIELECTRIC LOSS

7.4.1 DIELECTRIC LOSS
The static dielectric constant is an effect of polarization under dc conditions. When
the applied field, or the voltage across a parallel plate capacitor, is a sinusoidal
signal, then the polarization of the medium under these ac conditions leads to an ac
dielectric constant that is generally different than the static case. As an example we
will consider orientational polarization involving dipolar molecules. The sinusoidally
varying field changes magnitude and direction continuously, and it tries to line up
the dipoles one way and then the other way and so on. If the instantaneous induced
dipole moment p per molecule can instantaneously follow the field variations, then

679

EXAMPLE 7.4

680

CHAPTER 7

∙

DIELECTRIC MATERIALS AND INSULATION

at any instant
p = αd E

[7.22]

and the polarizability αd has its expected maximum value from dc conditions, that is,
αd =

p2o
3kT

[7.23]

There are two factors opposing the immediate alignment of the dipoles with the
field. First is that thermal agitation tries to randomize the dipole orientations. Collisions in the gas phase, random jolting from lattice vibrations in the liquid and solid
phases, for example, aid the randomization of the dipole orientations. Second, the
molecules rotate in a viscous medium by virtue of their interactions with neighbors,
which is particularly strong in the liquid and solid states and means that the dipoles
cannot respond instantaneously to the changes in the applied field. If the field
changes too rapidly, then the dipoles cannot follow the field and, as a consequence,
remain randomly oriented. At high frequencies, therefore, αd will be zero as the field
cannot induce a dipole moment. At low frequencies, of course, the dipoles can
respond rapidly to follow the field and αd has its maximum value. It is clear that αd
changes from its maximum value in Equation 7.23 to zero as the frequency of the
field is increased. We need to find the behavior of αd as a function of frequency ω
so that we can determine the dielectric constant εr by the Clausius–Mossotti equation.
Suppose that after a prolonged application, corresponding to dc conditions, the
applied field across the dipolar gaseous medium is suddenly decreased from Eo to
E at a time we define as zero, as shown in Figure 7.12. The field E is smaller than
Eo, so the induced dc dipole moment per molecule should be smaller and given by
αd(0)E where αd(0) is αd at ω = 0, dc conditions. Therefore, the induced dipole
moment per molecule has to decrease, or relax, from αd(0)Eo to αd(0)E. In a gas
medium the molecules would be moving around randomly and their collisions with
each other and the walls of the container randomize the induced dipole per molecule.
Thus the decrease, or the relaxation process, in the induced dipole moment is
Figure 7.12 The applied dc field is suddenly changed from
Eo to E at time t = 0.
The induced dipole moment p has to decrease from αd (0)Eo
to a final value of αd (0)E. The decrease is achieved by random
collisions of molecules in the gas.

p
αd(0)Eo
p – αd(0)E
αd(0)E
t
E
Eo

E
0

t

7. 4

FREQUENCY DEPENDENCE: DIELECTRIC CONSTANT AND DIELECTRIC LOSS

681

achieved by random collisions. Assuming that τ is the average time, called the relaxation time, between molecular collisions, then this is the mean time it takes per
molecule to randomize the induced dipole moment. If p is the instantaneous induced
dipole moment, then p − αd(0)E is the excess dipole moment, which must eventually
disappear to zero through random collisions as t → ∞. It would take an average τ
seconds to eliminate the excess dipole moment p − αd (0)E. The rate at which the
induced dipole moment is changing is then −[p − αd(0)E ]∕τ, where the negative
sign represents a decrease. Thus,
dp
p − αd (0)E
=−
τ
dt

[7.24]

Dipolar
relaxation
equation

Although we did not derive Equation 7.24 rigorously, it is nonetheless a good
first-order description of the behavior of the induced dipole moment per molecule
in a dipolar medium. Equation 7.24 can be used to obtain the dipolar polarizability
under ac conditions. For an ac field, we would write
E = Eo sin(ωt)

and solve Equation 7.24, but in engineering we prefer to use an exponential representation for the field
E = Eo exp( jωt)

Applied field

as in ac voltages. In this case the impedance of a capacitor C and an inductor L
become 1∕jωC and jωL, where j represents a phase shift of 90°. With E = Eo exp( jωt)
in Equation 7.24, we have
dp
p αd (0)
=− +
Eo exp( jωt)
τ
τ
dt

[7.25]

Dipole
relaxation
equation

[7.26]

Orientational
polarizability
and frequency

Solving this we find the induced dipole moment as
p = αd (ω)Eo exp( jωt)

where αd(ω) is given by
αd (ω) =

αd (0)
1 + jωτ

and represents the orientational polarizability under ac field conditions. Polarizability αd (ω) is a complex number that indicates that p and E are out of phase.6 Put
differently, if N is the number of molecules per unit volume, P = Np and E are out
of phase, as indicated in Figure 7.13a. At low frequencies, ωτ ≪ 1, αd (ω) is nearly
αd (0), and p is in phase with E. The rate of relaxation 1∕τ is much faster than the
frequency of the field or the rate at which the polarization is being changed; p then
closely follows E. At very high frequencies, ωτ ≫ 1, the rate of relaxation 1∕τ is
much slower than the frequency of the field and p can no longer follow the variations
in the field.
6

The polarization P lags behind E by some angle ϕ, that is determined by Equation 7.26 as shown in Figure 7.13.

682

CHAPTER 7

∙

DIELECTRIC MATERIALS AND INSULATION

P = Po sin(ωt – ϕ)
ε'r and ε"r
E = Eo sin ωt

ε'r

ε'r(0)

ε"r

1
0.01/τ

ω
0.1/τ

1/τ

10/τ

100/τ

(b)

v = Vo sin ωt
(a)
Figure 7.13 (a) An ac field is applied to a dipolar medium. The polarization P(P = Np) is out
of phase with the ac field. (b) The relative permittivity is a complex number with real (ε′r ) and
imaginary (ε″r ) parts that exhibit relaxation at ω ≈ 1∕τ.

Complex
relative
permittivity

We can easily obtain the dielectric constant εr from αd (ω) by using Equation 7.14,
which then leads to a complex number for εr since αd itself is a complex number.
By convention, we generally write the complex dielectric constant as
εr = ε′r − jε″r

where ε′r is the real part and ε″r is the imaginary part, both being frequency dependent,
as shown in Figure 7.13b. The real part ε′r decreases from its maximum value ε′r(0),
corresponding to αd (0), to 1 at high frequencies when αd = 0 as ω → ∞ in Equation 7.26. The imaginary part ε″r(ω) is zero at low and high frequencies but peaks
when ωτ = 1 or when ω = 1∕τ. The real part ε′r represents the relative permittivity
that we would use in calculating the capacitance, as for example in C = εr εo A∕d.
The imaginary part ε″r(ω) represents the energy lost in the dielectric medium as the
dipoles are oriented against random collisions one way and then the other way and
so on by the field. Consider the capacitor in Figure 7.14, which has this dielectric
medium between the plates. Then the admittance Y, i.e., the reciprocal of impedance
of this capacitor, with εr given in Equation 7.27 is
Y=

Admittance
of a parallel
plate
capacitor
Equivalent
ideal
capacitance

[7.27]

jωAεoεr (ω) jωAεoε′r (ω) ωAεoε″r (ω)
=
+
d
d
d

which can be written as
Y = jωC + GP

[7.28]

where
C=

Aεoε′r
d

[7.29]

7. 4

FREQUENCY DEPENDENCE: DIELECTRIC CONSTANT AND DIELECTRIC LOSS

P = Po sin(ωt – ϕ)

683

Conductance = Gp = 1/Rp

C
Figure 7.14 The dielectric medium behaves like
an ideal (lossless) capacitor of capacitance C,
which is in parallel with a conductance GP.

v = Vo sin ωt

and
GP =

ωAεoε″r
d

[7.30]

Equivalent
parallel
conductance

is a real number just as if we had a conductive medium with some conductance GP
or resistance 1∕GP. The admittance of the dielectric medium according to Equation 7.28 is a parallel combination of an ideal, or lossless, capacitor C, with a relative permittivity ε′r, and a resistance of RP = 1∕GP as indicated in Figure 7.14. Thus
the dielectric medium behaves as if Co and RP were in parallel. There is no real
electric power dissipated in C, but there is indeed real power dissipated in RP because
Input power = IV = YV 2 = jωCV 2 +

V2
RP

and the second term is real. Thus the power dissipated in the dielectric medium is
related to ε″r and peaks when ω = 1∕τ. The rate of energy storage by the field is
determined by ω whereas the rate of energy transfer to molecular collisions is determined by 1∕τ. When ω = 1∕τ, the two processes, energy storage by the field and
energy transfer to random collisions, are then occurring at the same rate, and hence
energy is being transferred to heat most efficiently. The peak in ε″r versus ω is called
a relaxation peak, which is at a frequency when the dipole relaxations are at
the right rate for maximum power dissipation. This process is known as dielectric
resonance.
According to Equation 7.28, the magnitude of GP and hence the energy loss is
determined by ε″r. In engineering applications of dielectrics in capacitors, we would
like to minimize ε″r for a given ε′r. We define the relative magnitude of ε″r with respect
to ε′r through a quantity, tan δ, called the loss tangent (or loss factor), as
tan δ =

ε″r
ε′r

[7.31]

which is frequency dependent and peaks just beyond ω = 1∕τ. The actual value of
1∕τ depends on the material, but typically for liquid and solid media it is in the
gigahertz range, that is, microwave frequencies. We can easily find the energy per
unit time—power—dissipated as dielectric loss in the medium. The resistance RP

Loss tangent

684

CHAPTER 7

∙

DIELECTRIC MATERIALS AND INSULATION

Interfacial and
space charge
Orientational,
Dipolar

ε'r

Ionic

Electronic

ε"r

ε'r = 1
f
10–2

1

102

104

106

108

1010

Radio

1012
Infrared

1014

1016

Ultraviolet light

Figure 7.15 The frequency dependence of the real and imaginary parts of the dielectric constant
in the presence of interfacial, orientational, ionic, and electronic polarization mechanisms.

represents the dielectric loss, so
Wvol =

Dielectric
loss per unit
volume

Power loss V 2
1
=
×
=
Volume
RP dA

V2
1
V2
×
= 2 ωεoε″r
d
dA d
ωAεoε″r

Using Equation 7.31 and E = V∕d, we obtain
Wvol = ωE2εoε′r tan δ

[7.32]

Equation 7.32 represents the power dissipated per unit volume in the polarization
mechanism: energy lost per unit time to random molecular collisions as heat. It is
clear that dielectric loss is influenced by three factors: ω, E, and tan δ.
Although we considered only orientational polarization, in general a dielectric
medium will also exhibit other polarization mechanisms and certainly electronic
polarization since there will always be electron clouds around individual atoms, or
electrons in covalent bonds. If we were to consider the ionic polarizability in ionic
solids, we would also find αI to be frequency dependent and a complex number. In
this case, lattice vibrations in the crystal, typically at frequencies ωI in the infrared
region of the electromagnetic spectrum, will dissipate the energy stored in the
induced dipole moments just as energy was dissipated by molecular collisions in the
gaseous dipolar medium. Thus, the energy loss will be greatest when the frequency
of the polarizing field is the same as the lattice vibration frequency, ω = ωI, which
tries to randomize the polarization.
We can represent the general features of the frequency dependence of the real
and imaginary parts of the dielectric constant as in Figure 7.15. Although the figure
shows distinctive peaks in ε″r and transition features in ε′r, in reality these peaks and
various features are broader. First, there is no single well-defined lattice vibration
frequency but instead an allowed range of frequencies just as in solids where there
is an allowed range of energies for the electron. Moreover, the polarization effects

7. 4

FREQUENCY DEPENDENCE: DIELECTRIC CONSTANT AND DIELECTRIC LOSS

2.7

PET at 115 °C

2.65
ε'r

2.6
ε'r

0.045

40

0.04

30

2.55

0.035

2.5

0.03

ε"r

2.4
2.35

1

10

102 103 104
Frequency (Hz)
(a)

KCl

20
ε"r

2.45

685

ε'r

10

ε"r

0

0.025

–10

0.02
105

–20

0

1

2 3 4 5 6 7 8
Frequency ( × 1012 Hz)

9 10

(b)

Figure 7.16 Real and imaginary parts of the dielectric constant, ε′r and ε″r , versus frequency for (a) a polymer,
PET, at 115 °C and (b) an ionic crystal, KCl, at room temperature.
Both exhibit relaxation peaks but for different reasons.
SOURCE: Data for (a) from author’s own experiments using a dielectric analyzer (DEA), (b) data extracted from Smart, C.,
Wilkinson, G.R., Karo, A.M., and Hardy, J.R., International Conference on Lattice Dynamics, Copenhagen, 1963, as quoted
by Martin, D.H., “The Study of the Vibration of Crystal Lattices by Far Infra-Red Spectroscopy,” Advances in Physics, 14,
no. 53–56, 1965, pp. 39–100.

depend on the crystal orientation. In the case of polycrystalline materials, various
peaks in different directions overlap to exhibit a broadened overall peak. At low
frequencies the interfacial or space charge polarization features are even broader
because there can be a number of conduction mechanisms (different species of
charge carriers and different carrier mobilities) for the charges to accumulate at
interfaces, each having its own speed. Orientational polarization, especially in many
liquid dielectrics at room temperature, typically takes place at radio to microwave
frequencies. In some polymeric materials, this type of polarization involves a limited
rotation of dipolar side groups attached to the polymeric chain and can occur at much
lower frequencies depending on the temperature. Figure 7.16 shows two typical
examples of dielectric behavior, ε′r and ε″r as a function of frequency, for a polymer
(PET) and an ionic crystal (KCl). Both exhibit loss peaks, peaks in ε″r versus frequency, but for different reasons. The particular polymer, PET (a polyester), exhibits
orientational polarization due to dipolar side groups, whereas KCl exhibits ionic
polarization due to the displacement of K+ and Cl− ions. The frequency of the loss
peak in the case of orientational polarization is highly temperature dependent. For
the PET example in Figure 7.16 at 115 °C, the peak occurs at around 400 Hz, even
below typical radio frequencies.
DIELECTRIC LOSS PER UNIT CAPACITANCE AND THE LOSS ANGLE δ Obtain the dielectric

loss per unit capacitance in a capacitor in terms of the loss tangent. Obtain the phase difference
between the current through the capacitor and that through RP. What is the significance of δ?
SOLUTION

We consider the equivalent circuit in Figure 7.14. The power loss in the capacitor is due to
RP. If V is the rms value of the voltage across the capacitor, then the power dissipated per

EXAMPLE 7.5

686

CHAPTER 7

∙

DIELECTRIC MATERIALS AND INSULATION

unit capacitance Wcap is
Wcap =

ωεoε″r A
ωε″r
V2 1
d
× = V2
×
= V2
RP C
d
εoε′r A
ε′r

or
Wcap = V 2ω tan δ

As tan δ is frequency dependent and peaks at some frequency, so does the power dissipated per unit capacitance. A clear design objective would be to keep Wcap as small as
possible. Further, for a given voltage, Wcap does not depend on the dielectric geometry. For
a given voltage and capacitance, we therefore cannot reduce the power dissipation by simply
changing the dimensions of the dielectric.
Consider the rms currents through RP and C, Iloss and Icap, respectively, and their ratio,7
1
jωC
Iloss
ωεoε″r A
V
d
=
×
=
×
= −j tan δ
Icap RP
V
d
jωεoε′r A

As expected, the two are 90° out of phase (−j) and the loss current (through RP) is a
factor, tan δ, of the capacitive current (through C). The ratio of Icap and the total current,
Itotal = Icap + Iloss, is
Icap
Itotal

=

Icap
Icap + Iloss

=

1
1
=
Iloss 1 − j tan δ
1+
Icap

The phase angle between Icap and Itotal is determined by the negative of the phase of the
denominator term (1 − j tan δ). Thus the phase angle between Icap and Itotal is δ, where Icap
leads Itotal by δ. δ is also called the loss angle. When the loss angle is zero, Icap and Itotal are
equal and there is no loss in the dielectric.

EXAMPLE 7.6

Consider the three dielectric materials listed
in Table 7.3 with their dielectric constant ε′r (usually simply stated as εr) and loss factors tan δ.
At a given voltage, which dielectric will have the lowest power dissipation per unit capacitance at 60 Hz? Is this also true at 1 MHz?
DIELECTRIC LOSS PER UNIT CAPACITANCE

Table 7.3 Dielectric properties of three insulators
f = 60 Hz
Material
Polycarbonate
Silicone rubber
Epoxy with mineral filler

7

ε′r
3.17
3.7
5

tan δ

f = 1 MHz
ω tan δ

−4

9 × 10
2.25 × 10−2
4.7 × 10−2

0.34
8.48
17.7

ε′r
2.96
3.4
3.4

These currents are phasors, each with a rms magnitude and phase angle.

tan δ
−2

1 × 10
4 × 10−3
3 × 10−2

ω tan δ
6.2 × 104
2.5 × 104
18 × 104

7. 4

FREQUENCY DEPENDENCE: DIELECTRIC CONSTANT AND DIELECTRIC LOSS

687

SOLUTION

The power dissipated at a given voltage per unit capacitance depends only on ω tan δ, so we
do not need to use ε′r. Calculating ω tan δ or (2πf ) tan δ, we find the values listed in the
table at 60 Hz and 1 MHz. At 60 Hz, polycarbonate has the lowest power dissipation per unit
capacitance, but at 1 MHz it is silicone rubber.
DIELECTRIC LOSS AND FREQUENCY Calculate the heat generated per second due to
dielectric loss per cm3 of cross-linked polyethylene, XLPE (typical power cable insulator),
and alumina, Al2O3 (typical substrate in thin- and thick-film electronics), at 60 Hz and 1 MHz
at a field of 100 kV cm−1. Their properties are given in Table 7.4. What is your conclusion?
SOLUTION

The power dissipated per unit volume is
Wvol = (2π f )E 2εoε′r tan δ

We can calculate Wvol by substituting the properties of individual dielectrics at the given
frequency f. For example, for XLPE at 60 Hz,
Wvol = (2π60 Hz)(100 × 103 × 102 V m−1)2(8.85 × 10−12 F m−1)(2.3)(3 × 10−4)
= 230 W m−3

We can convert this into per cm3 by
W′vol =

Wvol
106

= 0.230 mW cm−3

which is shown in Table 7.4.
From similar calculations we can obtain the heat generated per second per cm3 as shown
in Table 7.4. The heats at 60 Hz are small. The thermal conductivity of the insulation and
its connecting electrodes can remove the heat without substantially increasing the temperature
of the insulation. At 1 MHz, the heats generated are not trivial. One has to remove 5.12 W
of heat from 1 cm3 of XLPE and 47.3 W from 1 cm3 of alumina. The thermal conductivity
κ of XLPE is about 0.005 W cm−1 K−1, whereas that of alumina is almost 100 times larger,
0.33 W cm−1 K−1. The poor thermal conductivity of polyethylene means that 5.12 W of heat
cannot be conducted away easily and it will raise the temperature of the insulation until
dielectric breakdown ensues. In the case of alumina, 47.3 W of heat will substantially increase
the temperature. Dielectric loss is the mechanism by which microwave ovens heat food.
Dielectric heating at high frequencies is used in industrial applications such as heating plastics
and drying wood.
Table 7.4 Dielectric loss per unit volume for two insulators (κ is the thermal conductivity)
f = 60 Hz

f = 1 MHz

Material

ε′r

tan δ

Loss
(mW cm−3)

ε′r

tan δ

Loss
(W cm−3)

κ
(W cm−1 K−1)

XLPE
Alumina

2.3
8.5

3 × 10−4
1 × 10−3

0.230
2.84

2.3
8.5

4 × 10−4
1 × 10−3

5.12
47.3

0.005
0.33

EXAMPLE 7.7

688

CHAPTER 7

7.4.2

Dielectric
constant of
a dipolar
material

∙

DIELECTRIC MATERIALS AND INSULATION

DEBYE EQUATIONS, COLE–COLE PLOTS,
AND EQUIVALENT SERIES CIRCUIT

Consider a dipolar dielectric in which there are both orientational and electronic polarizations, αd and αe, respectively, contributing to the overall polarizability. Electronic polarization αe will be independent of frequency over the typical frequency range of operation
of a dipolar dielectric, well below optical frequencies. At high frequencies, orientational
polarization will be too sluggish too respond, αd = 0, and the εr will be εr∞. (The
subscript “infinity” simply means high frequencies where orientational polarization is
negligible.) The dielectric constant and polarizabilities are generally related through8
εr = 1 +

N
N
N
α + α (ω) = εr∞ + αd (ω)
εo e εo d
εo

where we have combined 1 and αe terms to represent the high frequency εr as εr∞.
Further Nαd (0)∕εo determines the contribution of orientational polarization to the
static dielectric constant εrdc, so that Nαd (0)∕εo is simply (εrdc − εr∞). Substituting
for the frequency dependence of αd (ω) from Equation 7.26, and writing εr in terms
of real and imaginary parts,

Dipolar
dielectric
constant

ε′r − jε″r = εr∞ +

(εr dc − εr∞ )
N αd (0)
= εr∞ +
εo 1 + jωτ
1 + jωτ

[7.33]

We can eliminate the complex denominator by multiplying both the denominator
and numerator of the right-hand side by 1 − jωτ and equate real and imaginary parts
to obtain what are known as Debye equations:
Debye
equations for
real and
imaginary
parts

ε′r = εr∞ +
and

ε″r =

εrdc − εr∞
1 + (ωτ) 2

(εrdc − εr∞ )(ωτ)
1 + (ωτ) 2

[7.34a]

[7.34b]

Equations 7.34a and b reflect the behavior of ε′r and ε″r as a function of frequency
shown in Figure 7.13b. The imaginary part ε″r that represents the dielectric loss
exhibits a peak at ω = 1∕τ which is called a Debye loss peak. Many dipolar gases
and some liquids with dipolar molecules exhibit this type of behavior. In the case
of solids the peak is typically much broader because we cannot represent the losses
in terms of just one single well-defined relaxation time τ; the relaxation in the solid
is usually represented by a distribution of relaxation times. Further, the simple relaxation process that is described in Equation 7.25 assumes that the dipoles do not
influence each other either through their electric fields or through their interactions
with the lattice; that is, they are not coupled. In solids, the dipoles can also couple,
which complicates the relaxation process. Nonetheless, there are also many solids
whose dielectric relaxation can be approximated by a nearly Debye relaxation or by
slightly modifying Equation 7.33.
8

This simple relationship is used because the Lorentz local field equation does not apply in dipolar dielectrics
and the local field problem is particularly complicated in these dielectrics.

7. 4

FREQUENCY DEPENDENCE: DIELECTRIC CONSTANT AND DIELECTRIC LOSS

Peter Debye (1884–1966) received the 1936 Nobel
Prize in Chemistry “for his contributions to our
knowledge of molecular structure through his
investigations on dipole moments and on the
diffraction of X-rays and electrons in gases.” The
Debye heat capacity of solids was described in
Chapter 4, and represents one of his many other
contributions. Courtesy of the Division of Rare and
Manuscript Collections, Cornell University Library.
Courtesy of the Division of Rare and Manuscript
Collections, Cornell University Library. Used with
permission.

A

A
ε"r

ω = 1/τ
ω = 3/τ

Dipolar
dielectric

Semicircle

Cs

ω = 1/3τ

C∞
Rs

ω
0

ω=0

∞

ε'r
εr∞

O

εrdc

Figure 7.17 Cole–Cole plot is a plot of ε″r versus
ε′r as a function of frequency ω.
As the frequency is changed from low to high, the
plot traces out a semicircle.

B

B

Figure 7.18 A capacitor with a dipolar
dielectric and its equivalent circuit in
terms of an ideal Debye relaxation.
