Repository: dhruvvenkat/2A-assistants

trying out this new method of studying!

File: courses/ece109-materials/text/ECE 109 Electronic Materials & Devices Principles of 4th Ed.txt (part 45 of 63)
Questions and Problems 847
Chapter 9
Optical Properties of Materials
In dielectric studies of materials it is quite common to find a plot of the imaginary
part (ε″r ) versus the real part (ε′r) as a function of frequency ω. Such plots are called
Cole–Cole plots after their originators. The Debye Equations 7.34a and b obviously
provide the necessary values for ε′r and ε″r to be plotted for the present simple dipolar
relaxation mechanism that has only a single relaxation time τ. In fact, by simply putting
in τ = 1 second, we can calculate and plot ε″r versus ε′r for ω = 0 (dc) to ω → ∞ as
shown in Figure 7.17. The result is a semicircle. While for certain substances, such as
gases and some liquids, the Cole–Cole plots do indeed generate a semicircle, for many
dielectrics, the curve is typically flattened and asymmetric, and not a semicircle.9
The Debye equations lead to a particular RC circuit representation of a dielectric
material that is quite useful. Suppose that we have a resistance Rs in series with a
capacitor Cs, both of which are in parallel with the capacitor C∞ as in Figure 7.18.
9

The departure is simply due to the fact that a simple relaxation process with a single relaxation time cannot
describe the dielectric behavior accurately. (A good overview of non-Debye relaxations is given by Andrew
Jonscher in J Phys D, 32, R57, 1999.)

689

690

Equivalent
circuit of a
Debye
dielectric

EXAMPLE 7.8

CHAPTER 7

∙

DIELECTRIC MATERIALS AND INSULATION

If we were to write down the equivalent admittance of this circuit, we would find
that it corresponds to Equation 7.33, that is, the Debye equation. (The circuit mathematics is straightforward and is not reproduced here.) The reader may wonder why
this circuit is different than the general model shown in Figure 7.14. Any series Rs
and Cs circuit can be transformed to be equivalent to a parallel Rp and Cp (or Gp and
C in Figure 7.14) circuit as is well known in circuit theory; the relationships between
the elements depend on the frequency. Many electrolytic capacitors are frequently
represented by an equivalent series Rs and Cs circuit as in Figure 7.18. If A is the
area and d is the thickness of a parallel plate capacitor with a dipolar dielectric, then
C∞ =

εoεr∞A
d

Cs =

εo (εrdc − εr∞ )A
d

and

Rs =

τ
Cs

[7.35]

Notice that in this circuit model, Rs, Cs, and C∞ do not depend on the frequency,
which is only true for an ideal Debye dielectric, that with a single relaxation time τ.

NEARLY DEBYE RELAXATION There are some dielectric solids that exhibit nearly Debye

relaxation. One example is the La0.7Sr0.3MnO3 ceramic whose relaxation peak and Cole–Cole
plots are similar to those shown in Figures 7.13b and 7.17,10 especially in the high-frequency
range past the resonance peak. La0.7Sr0.3MnO3’s low frequency (εrdc) and high frequency (εr∞)
dielectric constants are 3.6 and 2.58, respectively, where low and high refer, respectively, to
frequencies far below and above the Debye relaxation peak, i.e., εrdc and εr∞. The Debye loss
peak occurs at 6 kHz. Calculate ε′r and the dielectric loss factor tan δ at 29 kHz.
SOLUTION

The loss peak occurs when ωo = 1∕τ, so that τ = 1∕ωo = 1∕(2π6000) = 26.5 μs. We can
now calculate the real and imaginary parts of εr at 29 kHz,
ε′r = εr∞ +
ε″r =

εrdc − εr∞
1 + (ωτ)

2

(εrdc − εr∞ ) (ωτ)
1 + (ωτ)

2

= 2.58 +

=

3.6 − 2.58
= 2.62
1 + [ (2π) (29 × 103 ) (26.5 × 10−6 ) ] 2

(3.6 − 2.58) [ (2π) (29 × 103 ) (26.5 × 10−6 ) ]
1 + [ (2π) (29 × 103 ) (26.5 × 10−6 ) ] 2

= 0.202

and hence
tan δ =

ε″r
0.202
=
= 0.077
ε′r
2.62

which is close to the experimental value of 0.084.
This example was a special case of nearly Debye relaxation. Debye equations have been
modified over the years to account for the broad relaxation peaks that have been observed,
particularly in polymers, by writing the complex εr as
Non-Debye
relaxation

εr = εr∞ +

εrdc − εr∞
[1 + ( jωτ) α ] β

[7.36]

10
Z. C. Xia et al., J Phys Cond Matter, 13, 4359, 2001. The origin of the dipolar activity in this ceramic is quite
complex and involves an electron hopping ( jumping) from a Mn3+ to Mn4+ ion; we do not need the physical
details in the example.

7. 5

GAUSS’S LAW AND BOUNDARY CONDITIONS

691

where α and β are constants, typically less than unity (setting α = β = 1 generates the Debye
equations). Such equations are useful in engineering for predicting εr at any frequency from
a few known values at various frequencies, as highlighted in this simple nearly Debye example. Further, if τ dependence on the temperature T is known (often τ is thermally activated),
then we can predict εr at any ω and T.

7.5

GAUSS’S LAW AND BOUNDARY CONDITIONS

An important fundamental theorem in electrostatics is Gauss’s law, which relates the
integration of the electric field over a surface to the total charge enclosed. It can be
derived from Coulomb’s law, or the latter can be derived from Gauss’s law. Suppose
En is the electric field normal to a small surface area dA on a closed surface, as
shown in Figure 7.19; then summing En dA products over the whole surface gives
total net charge Qtotal inside it,
Qtotal
[7.37]
En d A =
∮Surface
εo
where the circle on the integral sign represents integrating over the whole surface
(any shape) enclosing the charges constituting Qtotal as shown in Figure 7.19. The
total charge Qtotal includes all charges, both free charges and bound polarization
charges. Gauss’s law is one of the most useful laws for calculating electric fields in
electrostatics, more so than the Coulomb law with which the reader is probably more
familiar. The surface can be of any shape as long as it contains the charges. We
generally choose convenient surfaces to simplify the integral in Equation 7.37, and
these convenient surfaces are called Gauss surfaces. It should be noted from Figure
7.19 that the field En is coming out from the surface.
As an example, we can consider the field in the parallel plate capacitor in Figure
7.20a with no dielectric medium. We draw a thin rectangular Gauss surface (a hypothetical surface) just enclosing the positive electrode that contains the free charges +Qo
on the plate. The field Eo is normal to the inner face (area A) of the Gauss surface.
Further, we can assume that Eo is uniform across the plate surface, which means that
the integral of En dA in Equation 7.37 over the surface is simply Eo A. There is no field
on the other faces of this rectangular Gauss surface. Then from Equation 7.37,
Eo A =
Charges inside
the surface

En
dA

Surface

Qo
εo

Figure 7.19 Gauss’s law.
The surface integral of the electric field normal to the surface is
the total charge enclosed. The field is positive if it is coming out,
negative if it is going into the surface.

Gauss’s law

692

CHAPTER 7

Gauss surface
Area = A

∙

DIELECTRIC MATERIALS AND INSULATION

E1

E2

Qo

Eo

d1

(a)

E1

E2

εr = 1

εr2

d2

(b)

(c)

Figure 7.20 (a) The Gauss surface is a very thin rectangular surface just surrounding the positive electrode
and enclosing the positive charges Qo. The field cuts only the face just inside the capacitor. (b) A solid dielectric
occupies part of the distance between the plates. The vacuum (air)–dielectric boundary is parallel to the plates
and normal to the fields E1 and E2. (c) A thin rectangular gauss surface at the boundary encloses the negative
polarization charges.

which gives
Eo =

σo
εo

σo =

Qo
A

[7.38]

where

is the free surface charge density. This is the same as the field we calculated using
Eo = V∕d and Qo = CV.
An important application of Gauss’s law is determining what happens at boundaries between dielectric materials. The simplest example is the insertion of a dielectric
slab to only partially fill the distance between the plates, as shown in Figure 7.20b.
The applied voltage remains the same, but the field is no longer uniform between the
plates. There is an air–dielectric boundary. The field is different in the air and dielectric regions. Suppose that the field is E1 in the air region and E2 in the dielectric
region. Both these fields are normal to the boundary by the choice of the dielectric
shape (faces parallel to the plates). As a result of polarization, bound surface charges
+AσP and −AσP appear on the surfaces of the dielectric slab, as shown in Figure 7.20b,
where σP = P, the polarization in the dielectric. We draw a very narrow rectangular
Gauss surface that encompasses the air–dielectric interface and hence the surface
polarization charges −AσP as shown in Figure 7.20c. The field coming in at the left
face in air is E1 (taken as negative) and the field coming out at the right face in the
dielectric is E2. The surface integral En dA and Gauss’s law become
E 2 A − E1 A =

−(AσP )
εo

7. 5

GAUSS’S LAW AND BOUNDARY CONDITIONS

693

Boundary
(a)

(b)

Et1

εr1
Et1

Et2
En1
En2

Et2

εr2

d
V

V

Figure 7.21 (a) Boundary conditions between
dielectrics. (b) The case for Et1 = Et2.

or
E 1 = E2 +

P
εo

The polarization P and the field E2 in the dielectric are related by
P = εo χe2E2

or
P = εo(εr2 − 1)E2

where χe2 is the electrical susceptibility and εr2 is the relative permittivity of the
inserted dielectric. Then, substituting for P, we can relate E1 and E2,
E1 = E2 + (εr2 − 1)E2

or
E1 = εr2 E2

The field in the air part is E1 and the relative permittivity is 1. The example in
Figure 7.20b involved a boundary between air (vacuum) and a dielectric solid, and
the boundary was parallel to the plates and hence normal to the fields E1 and E2. A
more general expression can be shown to relate the normal components of the electric
field, shown as En1 and En2 in Figure 7.21a, on either side of a boundary by
εr1En1 = εr2En2

[7.39]

There is a second boundary condition that relates the tangential components of
the electric field, shown as Et1 and Et2 in Figure 7.21a, on either side of a boundary.
These tangential fields must be equal.
Et1 = Et2

[7.40]

We can readily appreciate this boundary condition by examining the fields in a
parallel plate capacitor, which has two dielectrics longitudinally filling the space
between the plates but with a boundary parallel to the field, as shown in Figure 7.21b.
The field in each, Et1 and Et2, is parallel to the boundary. The voltage across each

General
boundary
condition

General
boundary
condition

694

CHAPTER 7

∙

DIELECTRIC MATERIALS AND INSULATION
Small cavity has εr2

εr1

εr1

E1
E

E2
εr2

d
Figure 7.22 Field in the cavity is higher
than the field in the solid.

V

longitudinal dielectric slab is the same, and since E = dV∕dx, the field in each is
the same, Et1 = Et2 = V∕d.
The above boundary conditions are widely used in explaining dielectric behavior
when boundaries are involved. For example, consider a small disk-shaped cavity
within a solid dielectric between two electrodes, as depicted in Figure 7.22. The diskshaped cavity has its face perpendicular to the electric field. Suppose that the dielectric length d is 1 cm and the cavity size is on the scale of micrometers. The average
field within the dielectric will still be close to V∕d because in integrating the field
E(x) to find the voltage across the dielectric, the contribution from a tiny distance
of a few microns will be negligible compared with contributions coming over the
rest of the 1 cm. But the field within the cavity will not be the same as the average
field E1 in the dielectric. If εr1 = 5 for the dielectric medium and the cavity has air,
then at the cavity face we have
εr2E2 = εr1E1

which gives
V
E2 = 5( )
d

Air insulation in a 100 μm (0.1 mm) thick cavity breaks down when E2 is typically
100 kV cm−1. From E2 = 5(V∕d), a voltage of 20 kV will result in the breakdown
of air in the cavity and hence a discharge current. This is called a partial discharge
as only a partial breakdown of the insulation, that in the cavity, has occurred between
the electrodes. Under an ac voltage, the discharge in the cavity can often be sustained
by the capacitive current through the surrounding dielectric. Without this cavity, the
dielectric would accept a greater voltage across it, which in this case is typically
greater than 100 kV.

EXAMPLE 7.9

When the dielectric
fills the whole space between the plates of a capacitor, the net field within the dielectric is
the same as before, E = V∕d. Explain what happens when a dielectric slab of thickness t ≪ d
is inserted in the middle of the space between the plates, as shown in Figure 7.23. What is
the field inside the dielectric?

FIELD INSIDE A THIN DIELECTRIC WITHIN A SECOND DIELECTRIC

7. 5

εr1

d
εr2

εr1

E1

E2

E1

GAUSS’S LAW AND BOUNDARY CONDITIONS

695

t
Figure 7.23 A thin slab of dielectric is placed in the middle of a parallel
plate capacitor.
The field inside the thin slab is E2.

V
SOLUTION

The problem is illustrated in Figure 7.23 and has symmetry in that the field in air on either
side of the dielectric is the same and E1. The boundary conditions give
εr1E1 = εr2E2

Further, the integral of the field from one plate to the other must be V because dV∕dx = E.
Examining Figure 7.23, we see that the integration is
E1(d − t) + E2t = V

We now have to eliminate E1 between the previous two equations and obtain E2, which
can be done by algebraic manipulation,
E2 =

V
(d)
t
εr2 − (εr2 − εr1 )
d
εr1

[7.41]

If t ≪ d, then this approximates to
E2 =

εr1 V
εr2 ( d )

and

V
E1 = ( )
d

(t ≪ d)

[7.42]

Clearly E1 in the air space remains the same as the applied field V∕d. Since εr1 = 1 (air)
and εr2 > 1, E2 in the thin dielectric slab is smaller than the applied field V∕d. On the other
hand, if we have air space between two dielectric slabs, then the field in this air space will
be greater than the field inside the two dielectric slabs. Indeed, if the applied voltage is
sufficiently large, the field in the air gap can cause dielectric breakdown of this region.
GAUSS’S LAW WITHIN A DIELECTRIC AND FREE CHARGES Gauss’s law in Equation 7.37
contains the total charge Qtotal, enclosed within the surface. Generally, these enclosed charges
are free charges Qfree, due to the free carriers on the electrode, and bound charges QP, due to
polarization charges on the dielectric surface. Apply Gauss’s law using a Gaussian rectangular surface enclosing the left electrode and the dielectric surface in Figure 7.24. Show that
the electric field E in the dielectric can be expressed in terms of free charges only, Qfree, through
∮Surface

En dA =

Qfree
εoεr

where εr is the relative permittivity of the dielectric medium.

[7.43]

EXAMPLE 7.10

Free charges
and field in a
dielectric

696

CHAPTER 7

∙

DIELECTRIC MATERIALS AND INSULATION
+Qfree

–QP
Gauss surface

E

Figure 7.24 A convenient Gauss surface for calculating the
field inside the dielectric is a very thin rectangular surface
enclosing the surface of the dielectric.
The total charges enclosed are the free charges on the
electrodes and the polarization charges on the surface of
the dielectric.

Dielectric
V

SOLUTION

We apply Gauss’s law to a hypothetical rectangular surface enclosing the left electrode and
the dielectric surface. The field E in the dielectric is normal and outwards at the Gauss surface
in Figure 7.24. Thus En = E in the left-hand side of Equation 7.37.
εo AE = Qtotal = Qfree − QP = Qfree − AP = Qfree − Aεo(εr − 1)E

where we have used P = εo(εr − 1)E. Rearranging,
εoεr AE = Qfree

Since AE is effectively the surface integral of En, the above corresponds to writing
Gauss’s law in a dielectric in terms of free charges as
∮Surface

En dA =

Qfree
εoεr

The above equation assumes that polarization P and E are linearly related,
P = εo(εr − 1)E

We note that if we only use free charges in Gauss’s law, then we simply multiply εo by the
dielectric constant of the medium. The above proof is by no means a rigorous derivation.

7.6

DIELECTRIC STRENGTH AND
INSULATION BREAKDOWN

7.6.1

DIELECTRIC STRENGTH: DEFINITION

A defining property of a dielectric medium is not only its ability to increase capacitance but also, and equally important, its insulating behavior or low conductivity so
that the charges are not simply conducted from one plate of the capacitor to the other
through the dielectric. Dielectric materials are widely used as insulating media
between conductors at different voltages to prevent the ionization of air and hence
current flashovers between conductors. The voltage across a dielectric material and
hence the field within it cannot, however, be increased without limit. Eventually a

7. 6

DIELECTRIC STRENGTH AND INSULATION BREAKDOWN

Table 7.5 Dielectric strength; typical values at room temperature and 1 atm
Dielectric Medium

Dielectric Strength
−1

Atmosphere at 1 atm pressure

31.7 kV cm

SF6 gas

79.3 kV cm−1 at 60 Hz

Polybutene

>138 kV cm−1 at 60 Hz

Transformer oil
Amorphous silicon dioxide
(SiO2) in MOS technology
Borosilicate glass

128 kV cm−1 at 60 Hz
10 MV cm−1 dc

Polypropylene

at 60 Hz

10 MV cm−1 duration of 10 μs
6 MV cm−1 duration of 30 s
295–314 kV cm−1

Comments
1 cm gap. Breakdown by electron
avalanche by impact ionization.
Used in high-voltage circuit
breakers to avoid discharges.
Liquid dielectric used as oil filler
and HV pipe cables.
Very thin oxide films without
defects. Intrinsic breakdown limit.
Intrinsic breakdown.
Thermal breakdown.
Likely to be thermal breakdown
or electrical treeing.

voltage is reached that causes a substantial current to flow between the electrodes,
which appears as a short between the electrodes and leads to what is called dielectric breakdown. In gaseous and many liquid dielectrics, the breakdown does not
generally permanently damage the material. This means that if the voltage causing
breakdown is removed, then the dielectric can again sustain voltages until the voltage
is sufficiently high to cause breakdown again. In solid dielectrics the breakdown
process invariably leads to the formation of a permanent conducting channel and
hence to permanent damage. The dielectric strength Ebr is the maximum field that
can be applied to an insulating medium without causing dielectric breakdown.
Beyond Ebr, dielectric breakdown takes place. The dielectric strength of solids
depends on a number of factors besides simply the molecular structure, such as the
impurities in the material, microstructural defects (e.g., microvoids), sample geometry, nature of the electrodes, temperature, and ambient conditions (e.g., humidity),
as well as the duration and frequency of the applied field. Dielectric strength is
different under dc and ac conditions. There are also aging effects that slowly degrade
the properties of the insulator and reduce the dielectric strength. For engineers
involved in insulation, the dielectric strength of solids is therefore one of the most
difficult parameters to interpret and use. For example, the breakdown field also
depends on the thickness of the insulation because thicker insulators have more
volume and hence a greater probability of containing a microstructural defect (e.g.,
a microcavity) that can initiate a dielectric breakdown. Table 7.5 shows some typical
dielectric strengths for various dielectrics used in electrical insulation. Unpressurized
gases have lower breakdown strengths than liquids and solids.

7.6.2 DIELECTRIC BREAKDOWN AND PARTIAL DISCHARGES: GASES
Due to cosmic radiation, there are always a few free electrons in a gas. If the field
is sufficiently large, then one of these electrons can be accelerated to sufficiently
large kinetic energies to impact ionize a neutral gas molecule and produce an additional

697

698

CHAPTER 7

∙

DIELECTRIC MATERIALS AND INSULATION

High voltage conductor

Void in dielectric

Crack (or defect) at dielectric–
electrode interface

Gas
Ground
(a)

(b)

(c)

Figure 7.25 (a) The field is greatest on the surface of the cylindrical conductor facing the
ground. If the voltage is sufficiently large, this field gives rise to a corona discharge. (b) The field
in a void within a solid can easily cause partial discharge. (c) The field in the crack at the solid–
metal interface can also lead to a partial discharge.

free electron and a positively charged gas ion. Both the first and liberated electrons
are now available to accelerate in the field again and further impact ionize more
neutral gas molecules, and so on. Thus, an avalanche of impact ionization processes
creates many free electrons and positive gas ions in the gas, which give rise to a
discharge current between the electrodes. The process is similar to avalanche breakdown in a reverse-biased pn junction. The breakdown in gases depends on the pressure. The concentration of gas molecules is greater at higher pressures. This means
that the mean separation between molecules, and, hence, the mean free path of a
free electron, is shorter. Shorter mean free paths inhibit the free electrons from
accelerating to reach impact ionization energies unless the field is increased. Thus,
generally, Ebr increases with the gas pressure. The 60 Hz breakdown field for an air
gap of 1 cm at room temperature and at atmospheric pressure is about 31.7 kV cm−1.
On the other hand, the gas sulfurhexafluoride, SF6, has a dielectric strength of
79.3 kV cm−1 and an even higher strength when pressurized. SF6 is therefore used
instead of air in high-voltage circuit breakers.
A partial discharge occurs when only a local region of the dielectric is exhibiting discharge, so the discharge does not directly connect the two electrodes. For
example, for the cylindrical conductor carrying a high voltage above a grounded
plate, as in Figure 7.25a, the electric field is greatest on the surface of the conductor facing the ground. This field initiates discharge locally in this region because the
field is sufficiently high to give rise to an electron avalanche effect. Away from the
conductor, however, the field is not sufficiently strong to continue the electron avalanche discharge. This type of local discharge in high field regions is termed corona
discharge. Voids and cracks occurring within solid dielectrics and discontinuities at
the dielectric–electrode interface can also lead to partial discharges as the field in
these voids is higher than the average field in the dielectric, and, further, the dielectric strength in the gas (e.g., atmosphere) in the void is less than that of the continuous solid insulation. Figure 7.25b and c depict two examples of partial discharges
occurring in voids, one inside the solid (perhaps an air or gas bubble introduced
during the processing of the dielectric) and the other (perhaps in the form of a crack)

7. 6

DIELECTRIC STRENGTH AND INSULATION BREAKDOWN

699

at the solid–electrode interface. In practice, a variety of factors can lead to microvoids and microcavities inside solids as well as at interfaces. Partial discharges in
these voids physically and chemically erode the surrounding dielectric region and
lead to an overall deterioration of the dielectric strength. If uncontrolled, they can
eventually give rise to a major breakdown.

IMPACT IONIZATION IN GASSES AND BREAKDOWN Consider discharge in an argon gas.
Suppose two electrodes are separated by a distance d = 1 mm and the Ar gas pressure P =
1 atm, or 1.01 × 105 Pa. The breakdown voltage Vbr for Ar gas at this pressure and electrode
spacing is about 2.4 kV.11 The field in the gas is very roughly Ebr = Vbr∕d ≈ 2.4 × 106 V m−1.
Let ℓ be the mean free path of an electron parallel to the field from an ionizing collision with
a gas atom A to the next ionizing collision, as shown in Figure 7.26a. The ionization energy
EI of Ar is 15.75 eV. If the projectile electron gains sufficient energy, it can impact ionize A
and release an electron from A, shown as 2 in Figure 7.26b, from the ground state E1 into
vacuum (“vacuum” here means space between the gas atoms). The KE gained from the field,
force × distance, or eEbrℓ must be at least EI, so that
eEbrℓ = EI

or

ℓ = 6.5 × 10−6 m

or

6.5 μm

The concentration of gas atoms ngas can be found from the ideal gas law PV = NkT,
ngas = P∕kT = 2.5 × 1025 m−3. The average separation between the molecules is ngas−1∕3 or
3.4 nm, so that the projectile electron passes by many Ar atoms before an ionizing collision.
If S is the cross-sectional area of the gas atom, then, using the same arguments we did
in Chapter 2, there must at least be one gas atom in the volume ℓS or ℓSngas = 1 and ℓ =
1∕Sngas. Not every collision would lead to ionization. An electron interacting with the periphery of an atom may simply become deflected without causing any impact ionization. Some
collisions may simply excite A to a higher energy rather than ionize it. In some cases, the
projectile electron can even become attached to the gas atom if the atom is strongly electronegative. Thus, the actual cross sectional area Si involved in an impact ionization would be
smaller than S, which means that
1
kT
ℓ=
=
Si ngas Si P

[7.44]

We can write Si = πri2 in which ri is an ionization radius so that
6.5 × 10−6 m =

or

1
(πr i2 ) (2.5 × 1025 m−3 )

ri = 4.5 × 10−11 m = 45 pm

Typical periodic table websites and various chemistry books give the radius of an Ar atom
around 70 pm so that ri is indeed less than the full radius, as expected. We neglected the
dependence of Si on the electron energy.
Both the primary (ionizing) and the secondary (ionized) electron can be accelerated by
the field to cause further impact ionizations, which can lead to an avalanche of impact ionization

11

EXAMPLE 7.11

This is easily found by using the Paschen curve for argon gas. See Question 7.23. The example here is a
simple back-of-an-envelope type estimation of typical processes involved in electrical breakdown in a gas;
there are many rigorous treatises in the literature. Further, the ionization cross-sectional area Si depends on
the electron energy.

Mean free
path

700

CHAPTER 7

∙

DIELECTRIC MATERIALS AND INSULATION

Energy
Gas
Ebr
e−
1

A+

Kinetic
energy
Vacuum
level

2
2
Area = S

ℓ

Secondary
emission

Vbr
Ionized
ion (A+)

EI

1
Impact ionization
(a)

Vbr
d

Air
II

I

Pd

E1
(b)

(c)

(d)

Figure 7.26 (a) Impact ionization, (b) ionization of a gas atom through electron impact, (c) electrical discharge in a gas
and the role of avalanche multiplication of electrons, and (d) a typical Paschen curve.

processes in which a large number of electrons and gas ions are generated as shown in Figure 7.26c. The ionized atoms can impinge on the cathode and cause a secondary emission of
electrons from this electrode as explained in Chapter 4 and shown in Figure 6.26c. These
secondary electrons can now be accelerated by the field leading to further avalanche of impact
ionization and so on. At sufficiently high fields, there can be a self-sustained breakdown, an
arc, occurring between the electrodes, which constitutes a breakdown.
It is clear that the breakdown voltage Vbr between two electrodes depends on the electrode
separation d as well as the gas pressure P. It has been found that Vbr can be expressed as a
function of pressure × electrode separation only, that is, Vbr = f (Pd), which is called Paschen’s
law. Figure 7.26d shows a typical Vbr versus Pd behavior—a Paschen curve. At high pressures
in region II, Vbr increases with P because ℓ becomes shorter and a higher voltage is needed
to accelerate the electrons to the ionization threshold. At very low pressures in region I, the
mean free path is already very long, the electron can certainly gain much energy from the
field (much more than EI) but there are not many atoms to ionize. As the pressure increases,
Vbr decreases because the electron can find more atoms to ionize.

7.6.3 DIELECTRIC BREAKDOWN: LIQUIDS
The processes that lead to the breakdown of insulation in liquids are not as clear as
the electron avalanche effect in gases. In impure liquids with small conductive particles in suspension, it is believed that these impurities coalesce end to end to form
a conducting bridge between the electrodes and thereby give rise to discharge. In
some liquids, the discharge initiates as partial discharges in gas bubbles entrapped
in the liquid. These partial discharges can locally raise the temperature and vaporize
more of the liquid and hence increase the size of the bubble. The eventual discharge
can be a series of partial discharges in entrapped gas bubbles. Moisture absorption
and absorption of gases from the ambient generally deteriorate the dielectric strength.
Oxidation of certain liquids, such as oils, with time produces more acidic and hence
higher conductivity inclusions or regions that eventually give discharge. In some
liquids, the discharge involves the emission of a large number of electrons from the
electrode into the liquid due to field emission at high fields. This is a discharge
process by electrode injection.

7. 6

DIELECTRIC STRENGTH AND INSULATION BREAKDOWN

7.6.4 DIELECTRIC BREAKDOWN: SOLIDS
There are various major mechanisms that can lead to dielectric breakdown in solids.
The most likely mechanism depends on the dielectric material’s condition and
sometimes on extrinsic factors such as the ambient conditions, moisture absorption
being a typical example.

Intrinsic Breakdown or Electronic Breakdown The most common type of

electronic breakdown is an electron avalanche breakdown. A free electron in the
conduction band (CB) of a dielectric in the presence of a large field can be accelerated to sufficiently large energies to collide with and ionize a host atom of the
solid. The electron gains an energy eEbr ℓ when it moves a distance ℓ under an
applied field Ebr. If this energy is greater than the bandgap energy Eg, then the
electron, as a result of a collision with the lattice vibrations, can excite an electron
from the valence band to the conduction band, that is, “break” a bond. Both the
primary and the released electron can further impact ionize other host atoms and
thereby generate an electron avalanche effect that leads to a substantial current. The
initial conduction electrons for the avalanche are either present in the CB or are
injected from the metal into the CB as a result of field-assisted thermal emission
from the Fermi energy in the metal to the CB in the dielectric. Taking typical values, Eg ≈ 5 eV and ℓ to be of the order of the mean free path for lattice scattering,
say ∼50 nm, one finds Ebr ≈ 1 MV cm−1. Obviously, Ebr depends on the choice of ℓ,
but its order of magnitude indicates voltages that are quite large. This type of
breakdown represents an upper theoretical limit that is probably approached by only
certain dielectrics—those that have practically no defects. Usually, microstructural
defects lead to a lower dielectric strength than the limit indicated by intrinsic breakdown. Silicon dioxide (SiO2) films with practically no structural defects in present
MOS (metal-oxide-semiconductor) capacitors (as in the gates of MOSFETs) probably
exhibit an intrinsic breakdown.
If dielectric breakdown does not occur by an electron avalanche effect (perhaps
due to short mean free paths in the insulator), then another insulation breakdown
mechanism is the enormous increase in the injection of electrons from the metal
electrode into the insulator at very high fields as a result of field-assisted emission.12
It has been proposed that insulation breakdown under short durations in some thin
polymer films is due to this type of tunneling injection.

Thermal Breakdown Finite conductivity of the insulation means that there is
Joule heat σE2 being released within the solid. Further, at high frequencies, the
dielectric loss, V 2ω tan δ, becomes especially significant. For example, the work
done by the external field in rotating the dipoles is transferred more frequently to
random molecular collisions as heat as the frequency of the field increases. Both
conduction and dielectric losses therefore generate heat within the dielectric. If this
heat cannot be removed from the solid sufficiently quickly by thermal conduction
12
The emission of electrons by tunneling from an electrode in the presence of a large field was treated in
Chapter 4 as Fowler–Nordheim field emission.

701

702

CHAPTER 7

∙

DIELECTRIC MATERIALS AND INSULATION

(or by other means), then the temperature of the dielectric will increase. The increase
in the temperature invariably increases the conductivity of an insulator. The increase
in the conductivity then leads to more Joule heating and hence further rises in the
temperature and so on. If the heat cannot be conducted away to limit the temperature,
then the result is a thermal runaway condition in which the temperature and the
current increase until a discharge occurs through various sections of the solid. As a
consequence of sample inhomogeneities, frequently thermal runaway is severe in
certain parts of the solid that become hot spots and suffer local melting and physical
and chemical erosion. Hot spots are those local regions or inhomogeneities where σ
or ε″r is larger or where the thermal conductivity is too poor to remove the heat
generated. Local breakdown at various hot spots eventually leads to a conducting
channel connecting the opposite electrodes and hence to a dielectric breakdown.
Since it takes time to raise the temperature of the dielectric, due to the heat capacity,
this breakdown process has a marked thermal lag. The time to achieve thermal
breakdown depends on the heat generated, and hence on E 2. Conversely, this means
that the dielectric strength Ebr depends on the duration of application of the field.
For example, at 70 °C, pyrex has an Ebr of typically 9 MV cm−1 if the applied field
duration is kept short, not more than 1 ms or so. If the field is kept for 30 s, then
the breakdown field is only 2.5 MV cm−1. Dielectric breakdown in various ceramics
and glasses at high frequencies has been attributed directly to thermal breakdown.
A characteristic feature of thermal breakdown is not only the thermal lag, the time
dependence, but also the temperature dependence. Thermal breakdown is facilitated
by increasing the temperature of the dielectric, which means that Ebr decreases with
temperature.

Electromechanical Breakdown and Electrofracture A dielectric medium
between oppositely charged electrodes experiences compressional forces because the
opposite charges +Q and −Q on the plates attract each other, as depicted in Figure 7.27.
As the voltage increases, so does the compressive load, and the dielectric becomes
squeezed, or the thickness d gets smaller. At each stage, the increase in the compressive load is normally balanced by the elastic deformation of the insulation to a new
smaller thickness. However, if the elastic modulus is sufficiently small, then compressive loads cannot be simply balanced by the elasticity of the solid, and there is
a mechanical runaway for the following reasons. The decrease in d, due to the compressive load, leads to a higher field (E = V∕d) and also to more charges on the
Figure 7.27 A highly exaggerated schematic illustration of a soft
dielectric medium experiencing strong compressive forces due to the
applied voltage.

–Q

+Q

F F

d
V

7. 6

DIELECTRIC STRENGTH AND INSULATION BREAKDOWN

703

electrodes (Q = CV, C = εoεr A∕d). This in turn leads to a greater compressive load,
which further decreases d, and so on, until the shear stresses within the insulation
cause the insulation to flow plastically (for example, by viscous deformation). Eventually, the insulation breaks down. In addition, the increase in E as d gets smaller
results in more Joule (σE 2) and dielectric-loss heating (ωE 2 tan δ) in the dielectric,
which increases the temperature and hence lowers the elastic modulus and viscosity,
thereby further deteriorating the mechanical stability. It is also possible for the field
during the mechanical deformation of the dielectric to reach the thermal breakdown
field, in which case the dielectric failure is not truly a mechanical breakdown mechanism though initiated by mechanical deformations. Another possibility is the initiation and growth of internal cracks (perhaps filamentary cracks) by internal stresses
around inhomogeneous regions inside the dielectric. For example, an imperfection
or a tiny cavity experiences shear stresses and also large local electric fields. Combined effects of both large shear stresses and large electric fields eventually lead to
crack propagation and mechanical and, hence, dielectric failure. This type of process
is sometimes called electrofracture. It is generally believed that certain thermoplastic polymers suffer from electromechanical dielectric breakdown, especially close to
their softening temperatures. Polyethylene and polyisobutylene have been cited as
examples.

Internal Discharges These are partial discharges that take place in microstructural voids, cracks, or pores within the dielectric where the gas atmosphere (usually
air) has lower dielectric strength. A porous ceramic, for example, would experience
partial discharges if the applied field is sufficiently large. The discharge current in
a void, such as those in Figure 7.25b and c, can be easily sustained under ac conditions, which accounts for the severity of this type of breakdown mechanism under
ac conditions. Initially, the pore size (or the number of pores) may be small and the
partial discharge insignificant, but with time the partial discharge erodes the internal
surfaces of the void. Partial discharges can locally melt the insulator and can easily
cause chemical transformations. Eventually, and usually, an electrical tree type of
discharge develops from a partial discharge that has been eroding the dielectric, as
Electrical breakdown by treeing (formation of discharge
channels) in a low-density polyethylene insulation when a
50 Hz, 20 kV (rms) voltage is applied for 200 minutes to an
electrode embedded in the insulation.
J. W. Billing and D. J. Groves, “Treeing in mechanically
strained h.v.-cable polymers using conducting polymer
electrodes” Proceedings of the Institution of Electrical
Engineers, Volume 121, Issue 11, 1974, p. 1451. Reproduced
by permission of the Institution of Engineering & Technology.

704

CHAPTER 7

∙

DIELECTRIC MATERIALS AND INSULATION
Outer electrode
Dielectric insulator
(e.g., polyethylene)
Inner electrode
Tiny pore or crack
Electrical treeing
Semiconducting
polymer sheaths
Cable jacket
(a)

(b)

Figure 7.28 (a) A schematic illustration of electrical treeing breakdown in a high-voltage coaxial
cable that was initiated by a partial discharge in the void at the inner conductor–dielectric interface.
(b) A schematic diagram of a typical high-voltage coaxial cable with semiconducting polymer layers
around the inner conductor and around the outer surface of the dielectric.

depicted in Figure 7.28a for a high-voltage cable in which there is a tiny void at the
interface between the dielectric and the inner conductor (generated perhaps by the
differential thermal expansion of the electrode and polymeric insulation). The erosion
of the dielectric by the partial discharge propagates like a branching tree. The “tree
branches” are erosion channels—hollow filaments of various sizes—in which gaseous discharge takes place and forms a conducting channel during operation. Two
sets of examples are shown in the photos on page 705 where one can identify socalled branch trees and bush trees. Open tree-like partial discharge structures are
often called branch trees. A bush tree develops when there is a compact and high
concentration of partial discharge channels emerging from the breakdown point such
that the region resembles the structure of a “bush.” Bush trees typically occur at
higher breakdown fields than branch trees. Both grow with time and eventually cause
a breakdown. (Examine the center and bottom photos on page 705.)
In the case of a coaxial high-voltage cable in Figure 7.28a, the dielectric is usually a polymer, cross-linked polyethylene (XLPE) being one of the most popular.
