Repository: dhruvvenkat/2A-assistants

trying out this new method of studying!

File: courses/ece109-materials/text/ECE 109 Electronic Materials & Devices Principles of 4th Ed.txt (part 46 of 63)
Questions and Problems 847
Chapter 9
Optical Properties of Materials
The electric field is maximum at the surface of the inner conductor, which is the
reason for the initiation of most electrical trees near this surface. Electrical treeing
is substantially controlled by having semiconductive polymer layers or sheaths surrounding the inner conductor and the outer surface of the insulator, as shown in
Figure 7.28b. For flexibility, the inner conductor is frequently multicored, or stranded,
rather than solid. Due to the extrusion process used to draw the insulation, the semiconductive polymer sheaths are bonded to the insulation. There are therefore practically no microvoids at the interfaces between the insulator and the semiconducting
sheath. Further, these semiconducting polymer sheaths are sufficiently conductive to
become “part of the electrodes.” Both the conductor and the adjacent semiconductor
are roughly at the same voltage, which means that there is no breakdown in the
semiconductor–conductor interfaces. There is normally an outer jacket (e.g., PVC)
to protect the cable.

7. 6

DIELECTRIC STRENGTH AND INSULATION BREAKDOWN

705

An HV capacitor bushing being subjected to mains frequency
overvoltage. The photo is one of prolonged exposure, recording
multiple surface flashovers.
Image Courtesy of The University of Manchester. Photographer:
Pete Carr.

Left: An electric tree spreading from a needle
electrode to the counter electrode in cross-linked
polyethylene (XLPE) insulation under an ac voltage of
11 kV (rms) after 20 minutes of voltage application.
These types of open tree-like structures are usually
called branch trees. Notice that a tree brunch just
reaches the counter electrode. Right: About 20 seconds
later, a dielectric breakdown ensues with a large
discharge current along a thick (about 0.1 mm thick)
conducting channel (black).
Courtesy of Xiangrong Chen, Xi’an Jiaotong
University, China.

Left: An electric bush tree spreading from the needle to the counter electrode
in cross-linked polyethylene (XLPE) insulation under an ac voltage of 15 kV
(rms) after 1 minute of voltage application. Right: The bush tree after 13 minutes
of voltage application, where it has grown and propagated further into the
XLPE insulation.
Courtesy of Xiangrong Chen, Xi’an Jiaotong University, China.

706

CHAPTER 7

Typical water trees in aged
medium voltage (12 kV) cables
with cross-linked polyethylene
(XLPE) insulation that have been
experienced humid environments
or subjected to moisture. Notice
that water trees can grow from
the inner sheath (left and right
images) or from the outer sheath
(center image), depending
on the moisture. There is a
semiconducting polymer sheath
around the inner conductor.
Courtesy of Stefan Eklund,
Nexans Sweden AB.

∙

DIELECTRIC MATERIALS AND INSULATION
Water trees
bridging the
insulation

XLPE
insulation

Inner
conductor
Water trees

Water
trees

Insulation Aging It is well recognized that during service, the properties of an

insulating material become degraded and eventually dielectric breakdown occurs at
a field below that predicted by experiments on fresh forms of the insulation. Aging
is a term used to describe, in a general sense, the deterioration in the properties of
the insulation. Aging therefore determines the useful life of the insulation. There are
many factors that either directly or indirectly affect the properties and performance
of an insulator in service. Even in the absence of an electric field, the insulation will
experience physical and chemical aging whereby its physical and chemical properties
change considerably. An insulation that is subjected to temperature and mechanical
stress variations can develop structural defects, such as microcracks, which are quite
damaging to the dielectric strength, as mentioned above. Irradiation by ionizing
radiation such as X-rays, exposure to severe ambient conditions such as excessive
humidity, ozone, and many other external conditions, through various chemical processes, deteriorate the chemical structure and properties of an insulator. This is generally much more severe for polymers than ceramics, but it is not practical to use a
solid ceramic insulation in a coaxial power cable. Oxidation of a polymeric insulation
with time is another form of chemical aging and is well-known to degrade the insulation performance. This is the reason for adding various antioxidants into semicrystalline polymers for use in insulation. The chemical aging processes are generally
accelerated with temperature. In service, the insulation also experiences electrical
aging as a result of the effects of the field on the properties of the insulation. For
example, dc fields can disassociate and transport various ions in the structure and
thereby slowly change the structure and properties of the insulation. Electrical trees
develop as a result of electrical aging because, in service, the ac field gives rise to
continual partial discharges in an internal or surface microcavity, which then erodes

7. 6

DIELECTRIC STRENGTH AND INSULATION BREAKDOWN

707

the region around it and slowly grows like a branching tree. In well-manufactured
insulation systems, electrical treeing has been substantially reduced or eliminated
from microvoids. A form of electrical aging that is currently of concern is water
treeing, which eventually leads to electrical treeing. The definition of a water tree,
as viewed under an optical microscope, is a diffused bushy (or broccoli) type growth
that consists of millions of microscopic voids (per mm3) containing water or aqueous
electrolyte. They invariably occur in moist environments and are relatively nonconducting, which means that they do not themselves directly lead to a discharge. However, they can eventually lead to an electric tree type breakdown inasmuch as they
effectively reduce the quality of the insulation. (See photos on page 706.)

External Discharges There are many examples where the surface of the insula-

tion becomes contaminated by ambient conditions such as excessive moisture, deposition of pollutants, dirt, dust, and salt spraying. Eventually the contaminated surface
develops sufficient conductance to allow discharge between the electrodes at a field
below the normal breakdown strength of the insulator. This type of dielectric breakdown over the surface of the insulation is termed surface tracking.
It is apparent that there are a number of dielectric breakdown mechanisms and
the one that causes eventual breakdown depends not only on the properties and quality of the material but also on the operating conditions, environmental factors being
no less important. Figure 7.29 provides an illustrative diagram showing the relationship between the breakdown field and the time to breakdown. An insulation that can
withstand large fields for a very short duration will break down at a lower field if
the duration of the field increases. The breakdown mechanism is also likely to change
from being intrinsic to being, perhaps, thermal. When insulation breakdown occurs

Ebr

Figure 7.29 Time to breakdown
and the field at breakdown Ebr
are interrelated and depend on
the mechanism that causes the
insulation breakdown.
External discharges have been
excluded.

10

1 MV cm–1

Intrinsic
electronic Electromechanical

100

Internal discharges
and electrical trees

Thermal

Water trees

10

1 kV cm–1
1 ns

1 μs

1 ms

1 s 1 min 1 hr 1 day 1 mo 1 yr 10 yrs
Time to breakdown

SOURCE: Dissado, L.A., and Fothergill,
J.C., Electrical Degradation and
Breakdown in Polymers. United
Kingdom: Peter Peregrinus Ltd./IEE,
1992, p63. Copyright © 1992 by The
Institution of Engineering and
Technology. All rights reserved. Used
with permission.

708

CHAPTER 7

∙

DIELECTRIC MATERIALS AND INSULATION

in times beyond a few days, it is generally attributed to the degradation of the insulation, which eventually leads to a breakdown through, most probably, electrical
treeing. It is also apparent that it is not possible to clearly identify a specific dielectric
breakdown mechanism for a given material.
EXAMPLE 7.12

DIELECTRIC BREAKDOWN IN A COAXIAL CABLE Consider the coaxial cable in Figure 7.30

with a and b defining the radii of the inner and outer conductors.

a.
b.
c.

d.

Using Gauss’s law, find the capacitance of the coaxial cable.
What is the electric field at r from the center of the cable (r > a)? Where is the field
maximum?
Consider two candidate materials for the dielectric insulation: cross-linked polyethylene
(XLPE) and silicone rubber. Suppose that the inner conductor diameter is 5 mm and the
insulation thickness is also 5 mm. What is the voltage that will cause dielectric breakdown in each insulator?
What typical voltage will initiate a partial discharge in a small air pore (perhaps formed
during mechanical and thermal stressing) at the inner conductor–insulator interface?
Assume that the breakdown field for air at 1 atm and gap spacing around 0.1 mm is
about 100 kV cm−1.

SOLUTION

Consider a cylindrical shell of thickness dr of the dielectric as shown in Figure 7.30. Suppose
that the voltage across the shell thickness is dV. Then the field E at r is −dV∕dr (this is the
definition of E). Suppose that Qfree is the free charge on the inner conductor. We take a Gauss
surface that is a cylinder of radius r and concentric with the inner conductor as depicted in
Figure 7.30. The surface area A of this cylinder is 2πrL where L is the length of the cable.
The field at the surface, at distance r, is E, which is normal to A and coming out of A. Then
from Equation 7.43
E(2πrL) =

Qfree
εoεr

[7.45]

Thus
−

Qfree
dV
=
dr εoεr2πrL

Figure 7.30 A schematic diagram for the calculation of the
capacitance of a coaxial cable and the field at point r from
the axis.
Consider an infinitesimally thin cylindrical shell of radius r and
thickness dr in the dielectric and concentrically around the
inner conductor. This surface is chosen as the Gauss surface.
The voltage across the dielectric thickness dr is dV. The field
E = −dV∕dr.

Gauss surface
Dielectric

b

E
a

+Qfree r

dr

7. 6

DIELECTRIC STRENGTH AND INSULATION BREAKDOWN

709

This can be integrated from r = a, where the voltage is V, to b, where V = 0. Then
V=

Qfree
b
ln
εoεr2πL ( a )

[7.46]

We can obtain the capacitance of the coaxial cable from Ccoax = Qfree∕V, which is
Ccoax =

εoεr2πL

[7.47]

b
ln(
a)

Capacitance
of a coaxial
cable

The capacitance per unit length can be calculated using a = 2.5 mm and
b = a + Thickness = 7.5 mm

and the appropriate dielectric constants, εr = 2.3 for XLPE and 3.7 for silicone rubber. The
values are around 100–200 pF per meter, as listed in the fourth column in Table 7.6.
The electric field E follows directly when we substitute for Qfree from Equation 7.46 into
Equation 7.45,
E=

V

[7.48]

b
r ln( )
a

Equation 7.48 is valid for r from a to b (there is no field within the conductors). The
field is maximum where r = a,
Emax =

V

[7.49]

b
a ln( )
a

Field in a
coaxial cable

Maximum
field in a
coaxial cable

The breakdown voltage Vbr is reached when this maximum field Emax reaches the dielectric strength or the breakdown field Ebr
Vbr = Ebra ln(

b
a)

[7.50]

The breakdown voltages calculated from Equation 7.50 are listed in the fifth column in
Table 7.6. Although the values are high, it must be remembered that, due to a number of other
factors such as insulation aging, one cannot expect the cable to withstand these voltages forever.
If there is an air cavity or bubble at the inner conductor to dielectric surface, then the
field in this gaseous space will be Eair ≈ εr Emax, where Emax is the field at r = a. Air breakdown
occurs when
Eair = Eair-br = 100 kV cm−1

Table 7.6 Dielectric insulation candidates for a coaxial cable

Dielectric
XLPE
Silicone rubber

εr
(60 Hz)
2.3
3.7

Strength
(60 Hz)
C (60 Hz)
(kV cm−1) (pF m−1)
217
158

116
187

Breakdown
Voltage (kV)

Voltage for Partial
Discharge in a Microvoid (kV)

59.6
43.4

11.9
7.4

Breakdown
voltage

710

CHAPTER 7

∙

DIELECTRIC MATERIALS AND INSULATION

at 1 atm and 25 °C for a 0.1 mm gap. Then Emax ≈ Eair-br∕εr. The corresponding voltage from
Equation 7.49 is
Vair-br ≈

Eair-br
b
a ln(
εr
a)

The voltages for partial discharges for the two coaxial cables are shown in the sixth
column of Table 7.6. It should be noted that these voltages will only give partial discharges
contained within microvoids and will not normally lead to the immediate breakdown of the
insulation. The partial discharges erode the cavities and also release vapor from the polymer
that accumulates in the cavities. Thus, gaseous content and pressure in a cavity will change
as the partial discharge continues. For example, the pressure buildup will increase the breakdown field and elevate the voltage for partial breakdown. Eventual degradation is likely to
lead to electrical treeing.
We should also note that the actual field in the air cavity depends on the shape of the
cavity, and the above treatment is only valid for a thin disk-like cavity lying perpendicular to
the field (see Section 7.9, Additional Topics).

7.7

CAPACITOR DIELECTRIC MATERIALS

7.7.1

TYPICAL CAPACITOR CONSTRUCTIONS

The selection criteria of dielectric materials for capacitors depend on the capacitance
value, frequency of application, maximum tolerable loss, and maximum working
voltage, with size and cost being additional external constraints. Requirements for
high-voltage power capacitors are distinctly different than those used in small integrated circuits. Large capacitance values are more easily obtained at low frequencies
because low-frequency polarization mechanisms such as interfacial and dipolar
polarization make a substantial contribution to the dielectric constant. At high frequencies, it becomes more difficult to achieve large capacitances and at the same
time maintain acceptable low dielectric loss, inasmuch as the dielectric loss per unit
volume is εoε′r ωE 2 tan δ.
The bar-chart diagrams in Figures 7.31 and 7.32 provide some typical examples
of dielectrics for a range of capacitance values and for a range of usable frequencies.
For example, electrolytic dielectrics characteristically provide capacitances between
Figure 7.31 Examples of dielectrics
that can be used for various capacitance
values.

Electrolytic Al, Ta
Solid electrolytic Al, Ta
Multilayer ceramic
Single-layer ceramic
Mica film
Paper and plastic film

1 pF

1 nF

1 μF
Capacitance

103 μF 104 μF

7.7

CAPACITOR DIELECTRIC MATERIALS

711

High permittivity ceramic
Low-loss ceramic and glass
Mica film
Polymer film
Al electrolytic
Ta electrolytic
1 Hz

1 kHz

1 MHz
Frequency

1 GHz

Figure 7.32 Examples of dielectrics that can
be used in various frequency ranges.

Metal termination

Ceramic

Epoxy

Leads
Metal electrode
(a) Single-layer ceramic capacitor
(e.g., disk capacitors)

(b) Multilayer ceramic capacitor
(stacked ceramic layers)

Figure 7.33 Single- and multilayer dielectric
capacitors.

one to thousands of microfarads, but their frequency response is typically limited to
below 10 kHz. On the other hand, polymeric film capacitors typically have values
less than 10 μF but a frequency response that is flat well into the gigahertz range.
We can understand the principles utilized in capacitor design from the capacitance of a parallel plate capacitor,
C=

εoεr A
d

[7.51]

where εr infers ε′r. Large capacitances can be achieved by using high εr dielectrics,
thin dielectrics, and large areas. There are various commercial ceramics, usually a
mixture of various oxides or ferroelectric ceramics, that have high dielectric constants, ranging up to several thousands. These are typically called high-K (or high-κ),
where K (or κ) stands for the relative permittivity. A ceramic dielectric with εr = 10,
d of perhaps 10 μm, and an area of 1 cm2 has a capacitance of 885 pF. Figure 7.33a
shows a typical single-layer ceramic capacitor. The thin ceramic disk or plate has
suitable metal electrodes, and the whole structure has been encapsulated in an epoxy
by dipping it in a thermosetting resin. The epoxy coating prevents moisture from
degrading the dielectric properties of the ceramic (increasing ε″r and the loss, tan δ).
One way to increase the capacitance is to connect N number of these in parallel, and

712

CHAPTER 7

∙

DIELECTRIC MATERIALS AND INSULATION

Al metallization

Polymer film

(a)

(b)

Figure 7.34 Two polymer tapes in (a), each with a metallized film electrode on the surface
(offset from each other), can be rolled together (like a Swiss roll) to obtain a polymer film
capacitor as in (b).
As the two separate metal films are lined at opposite edges, electroding is done over the
whole side surface.

this is done in a space-efficient way by using the multilayer ceramic structure shown
in Figure 7.33b. In this case there are N electroded dielectric layers. Each ceramic
has offset metal electrodes that align with the opposite sides of the plate and make
contact with the metal terminations on these sides. The result is N number of parallel plate capacitors. There is therefore an effective use of volume as the surface area
of the component stays the same but the height increases to at least Nd. By using
multilayer ceramic structures, capacitances up to a few hundred microfarads have
been recently obtained.
Many wide-frequency-range capacitors utilize polymeric thin films for two reasons. Although εr is typically 2–3 (less than those for many ceramics), it is constant
over a wide frequency range. The dielectric loss εoεr ωE 2 tan δ becomes significant
at high frequencies and polymers have low tan δ values. Low εr values mean that
one has to find a space-efficient way of constructing polymer film capacitors. One
method is shown in Figure 7.34a and b for constructing a metallized film polymer
capacitor. Two polymeric tapes have metallized electrodes (typically vacuum deposited Al) on one surface, leaving a margin on one side. These metal film electrodes
have been offset in opposite directions so that they line up with the opposite sides
of the tapes. The two tapes together are rolled up (like a Swiss-roll cake) and the
opposite sides are electroded using suitable conducting glues or other means. The
concept is therefore similar to the multilayer ceramic capacitor except that the layers
are rolled up to form a circular cross section. It is also possible to cut and stack the
layers as in the multilayer ceramic construction.
Electrolytic capacitors provide large values of capacitance while maintaining a
tolerable size. There are various types of electrolytic capacitors. In aluminum electrolytic capacitors, the metal electrodes are two Al foils, typically 50–100 μm thick,
that are separated by a porous paper medium soaked with a liquid electrolyte. The
two foils together are wound into a cylindrical form and held within a cylindrical
case, as shown in Figure 7.35a. Contrary to intuition, the paper-soaked electrolyte is
not the dielectric. The dielectric medium is the thin alumina Al2O3 layer grown on
the roughened surface of one of the foils, as shown in Figure 7.35b. This foil is then
called the anode (+ terminal). Both Al foils are etched to obtain rough surfaces,
which increases the surface area compared with smooth surfaces. The capacitor is

7.7

CAPACITOR DIELECTRIC MATERIALS

Electrolyte
Al2O3
Cathode
Anode

Al foils

Al

Al

Al case

(a)

(b)
Figure 7.35 Aluminum
electrolytic capacitor.

Epoxy
Silver paint

Ta2O5 Graphite
Ta MnO2 Silver paste

Ta

Leads
(a)

(b)

Figure 7.36 Solid electrolyte
tantalum capacitor. (a) A cross
section without fine detail.
(b) An enlarged section
through the Ta capacitor.

called electrolytic because the Al2O3 layer is grown electrolytically on one of the
foils and is typically 0.1 μm in thickness. This small thickness and the large surface
area are responsible for the large capacitance. The electrolyte is conducting and
serves to heal local minor breakdowns in the Al2O3 by an electrolytic reaction, provided that the anode has been positively biased. The capacitive behavior is due to
the Al/(Al2O3)/electrolyte structure. Furthermore, Al/Al2O3 contact is like a metal to
p-type semiconductor contact and has rectifying properties. It must be reverse-biased
to prevent charge injection into the Al2O3 and hence conduction through the capacitor. Thus the Al must be connected to the positive terminal, which makes it the
anode. When the electrolytic Al capacitor in Figure 7.35b is oppositely biased, it
becomes conducting.
Electrolytic capacitors using liquid electrolytes tend to dry up over a long period,
which is a disadvantage. Solid electrolyte tantalum capacitors overcome the dryingup problem by using a solid electrolyte. The structure of a typical solid Ta capacitor
is shown in Figure 7.36a and b. The anode (+ electrode) is a porous (sintered) Ta
pellet that has the surface anodized to obtain a thin surface layer of tantalum pentoxide, Ta2O5, which is the dielectric medium (with ε′r = 28). The Ta pellet with

713

714

CHAPTER 7

∙

Powdered
electrode

DIELECTRIC MATERIALS AND INSULATION
Polarized
electrode

Ion-permeable
separator

Ions

Polarized
electrode
C1

C2
Relectrolyte

Electrolyte
I
Electrical double
layer
Figure 7.37 A simplified structure of an electrical double-layer supercapacitor. The capacitor is
being charged from a battery. Equivalent circuit with C1 and C2 representing the capacitances at the
electrodes due to polarization at the electrode–electrolyte interface.

Ta2O5 is then coated with a thick solid electrolyte, in this case MnO2. Subsequently,
graphite and silver paste layers are applied. Leads are then attached and the whole
construction is molded into a resin chip. Solid tantalum capacitors are widely used
in numerous electronics applications due to their small size, temperature and time
stability, and high reliability.
Supercapacitors or ultracapacitors are capacitors with large capacitance values
that can be as high as 100 F or more; but with low breakdown voltages, typically a
few volts. They store much more energy than conventional electrolytic capacitors per
unit volume and essentially function almost like a rechargeable battery for storing
and providing energy for various electrical applications. Their principle depends on
two factors: increasing the area A and decreasing the thickness d in the capacitance
equation C = εr εo A∕d to reach higher capacitance values. In one type of supercapacitor technology, called the electrical double-layer capacitance (EDLC), the electrodes are powdered carbon (or a similar porous conducting medium), which are
separated by an ion-permeable separator soaked in an electrolyte in which there are
mobile positive and negative ions. The electrolyte could be an aqueous solution with
H+ and SO−4 ions, for example. Under an applied voltage, each electrode becomes
polarized as in Figure 7.37, somewhat similar to the interfacial polarization at the
negative electrode in Figure 7.11b, giving rise to a capacitance at each electrode;
shown as C1 and C1 in Figure 7.37. There is no actual transfer of charge at the
interface but only a separation between charges; that is polarization. One can appreciate that a small separation d between negative and positive charges at the carbon–
electrolyte interface can be very small, and less than a nanometer in practice. The
powdered carbon increases the effective surface area A. Thus, the capacitance at each
electrode becomes very large. These capacitances at the electrodes are in series,
connected by the ions in the electrolyte forming a bridge. While supercapacitors
serve as convenient rechargeable energy sources, their capacitive performance in
terms of frequency response and internal resistance is very limited.

7.7

7.7.2

CAPACITOR DIELECTRIC MATERIALS

715

DIELECTRICS: COMPARISON

The capacitance per unit volume Cvol, which characterizes the volume efficiency
of a dielectric, can be obtained by dividing C by Ad,
Cvol =

εoεr

[7.52]

d2

Capacitance
per unit
volume

It is clear that large capacitances require high dielectric constants and thin dielectrics. We should note that d appears as d 2, so the importance of d cannot be understated. Although mica has a higher εr than polymer films, the latter can be made
quite thin, a few microns, which leads to a greater capacitance per unit volume. The
reason that electrolytic aluminum capacitors can achieve large capacitance per unit
volume is that d can be made very thin over a large surface area by using the liquid
electrolyte to heal minor local dielectric breakdowns. Table 7.7 shows a selection of
dielectric materials for capacitor applications and compares the “volume efficiency”
Cvol based on a typical minimum thickness that a convenient process can handle. It
is apparent that, compared with polymeric films, ceramics have substantial volume
efficiency as a result of large dielectric constants (high-K ceramics) in some cases
and as a consequence of a thin dielectric thickness in other cases (Al2O3). A proper
account of volume efficiency must also include the volume associated with the anode

Table 7.7 Comparison of dielectrics for capacitor applications
Capacitor Name

Mica

Aluminum,
Electrolytic

Tantalum,
Electrolytic,
Solid

High-K Ceramic

Anodized
Ta2O5 film
27
0.01
300–600
0.1
24,000*
16

X7R
BaTiO3 base
2000
0.01
10
10
180
16

1200
Ionic

100
Large ionic
displacement

Polypropylene

Polyester

Dielectric

Polymer film

Polymer film

Mica

ε′r
tan δ
Ebr (V μm−1) dc
d (typical minimum) (μm)
Cvol (μF cm−3)
Rp = 1∕Gp(kΩ)
for C = 1 μF,
f = 1 kHz
Evol (mJ cm−3)†
Polarization

2.2–2.3
4 × 10−4
100–350
3–4
2
400

3.2–3.3
4 × 10−3
100–300
1
30
40

6.9
2 × 10−4
50–300
2–3
15
800

Anodized
Al2O3 film
8.5
0.05–0.1
400–1000
0.1
7500*
1.5–3

10
Electronic

15
Electronic and
dipolar

8
Ionic

1000
Ionic

* Proper volumetric calculations must also consider the volumes of electrodes and the electrolyte necessary for these dielectrics to
work; hence the number would have to be decreased.
† Evol depends very sensitively on Ebr and the choice of η; hence it can vary substantially.
NOTES: Values are typical. Assume η = 3. The table is for comparison purposes only. Breakdown fields are typical dc values and can
vary substantially, by at least an order of magnitude; Ebr depends on the thickness, material quality, and the duration of the applied
voltage. Polyester is PET, or polyethylene terephthalate. Mica is potassium aluminosilicate, a muscovite crystal. X7R is the name of a
particular BaTiO3-based ceramic solid solution.

716

CHAPTER 7

∙

DIELECTRIC MATERIALS AND INSULATION

and cathode electrodes and the electrolyte. For example, these additional volumes
will substantially reduce Cvol listed for Al2O3 and for Ta2O5 in Table 7.7; Cvol for
these two will still be greater than the other dielectrics.
Another engineering consideration in selecting a dielectric is the working voltage. Although d can be decreased to obtain large capacitances per unit volume, this
also decreases the working voltage. The maximum voltage that can be applied to a
capacitor depends on the breakdown field of the dielectric medium Ebr, which itself
is a highly variable quantity. A safe working voltage must be some safety factor η
less than the breakdown voltage Ebrd. Thus, if Vm is the maximum safe working
voltage, then the maximum energy that can be stored per unit volume is given by
Maximum
energy per
unit volume

Evol =

εoε′r
1
1
CV 2m ×
= 2 E 2br
2
Ad
2η

[7.53]

It is clear that both ε′r and Ebr of the dielectric are significant in determining the
energy storage ability of the capacitor. Moreover, at the maximum working voltage,
the rate of dielectric loss per unit volume in the capacitor becomes
Dielectric
loss per unit
volume

Wvol =

E 2br
η2

ωεoε′r tan δ

[7.54]

Those materials that have relatively higher tan δ exhibit greater dielectric losses.
Although dielectric losses may be small at low frequencies, at high frequencies they
become quite significant. Table 7.7 compares the energy storage efficiency Evol and
tan δ for various dielectrics. It seems that ceramics have a better energy storage
efficiency than polymers. High-K ceramics tend to have large tan δ values and suffer from greater dielectric loss. Polypropylene has particularly low tan δ as the polarization mechanism is due to electronic polarization and the dielectric loss is among
the least. Indeed, polypropylene capacitors have found applications in high-quality
audio electronics. Polystyrene has similar characteristics to polypropylene but the
latter is more widely used. Equations 7.53 and 7.54 should be used with care, because
the breakdown field Ebr can depend on the thickness d, among many other factors,
including the quality of the dielectric material. For example, for polypropylene insulation, Ebr is typically quoted as roughly 50 kV mm−1 (500 kV cm−1), whereas for
thin films (e.g., 25 μm), over short durations, Ebr can be as high as 200 kV mm−1.
Further, in some cases, Ebr is more suitably defined in terms of the maximum allowable leakage current, that is, a field at which the dielectric is sufficiently conducting.
The temperature stability of a capacitor is determined by the temperature dependences of ε′r and tan δ, which are controlled by the dominant polarization mechanism.
For example, polar polymers have permanent dipole groups attached to the polymer
chains as in polyethyleneterephthalate (PET). In the absence of an applied field, these
dipoles are randomly oriented and also restricted in their rotations by neighboring
chains, as depicted in Figure 7.38a. In the presence of an applied dc field, as in
Figure 7.38b, some very limited rotation enables partial dipolar (orientational) polarization to take place. Typically, at room temperature, dipolar contribution to εr under
ac conditions, however, is small because restricted and hindered rotation prevents
the dipoles to closely follow the ac field. Close to the softening temperature of the

7.7

CAPACITOR DIELECTRIC MATERIALS

Dipolar side group Polymer chain

Polymer dielectric

(a)

(b)

(c)

Figure 7.38 (a) A polymer dielectric that has dipolar side groups attached to the polymer chains.
With no applied field, the dipoles are randomly oriented. (b) In the presence of an applied field,
some very limited rotation enables dipolar polarization to take place. (c) Near the softening
temperature of the polymer, the molecular motions are rapid and there is also sufficient volume
between chains for the dipoles to align with the field. The dipolar contribution to εr is substantial,
even at high frequencies.

polymer, the molecular motions become easier and, further, there is more volume
between chains for the dipoles to rotate. The dipolar side groups and polarized chains
become capable of responding to the field. They can align with the field and also
follow the field variations, as shown in Figure 7.38c. Dipolar contribution to εr is
substantial even at high frequencies. Both ε′r and tan δ therefore increase with temperature. Thus, polar polymers exhibit temperature dependent εr and tan δ, which
reflect in the properties of the capacitor.
On the other hand, in nonpolar polymers such as polypropylene, the polarization
is due to electronic polarization and εr and tan δ remain relatively constant. Thus
polypropylene capacitors are more stable compared with PET (polyester) capacitors.
The change in the capacitance with temperature is measured by the temperature
coefficient of capacitance (TCC), which is defined as the fractional (or percentage)
change in the capacitance per unit temperature change. The temperature controls not
only εr but also the linear expansion of the dielectric, which changes the dimensions
A and d. For example, polystyrene, polycarbonate, and mica capacitors are particularly stable with small TCC values. Plastic capacitors are typically limited to operations well below their melting temperatures, which is one of their main drawbacks.
The specified operating temperature, for example, from −55 °C to 125 °C, for many
of the ceramic capacitors is often a limitation of the epoxy coating of the capacitor
rather than the actual limitation of the ceramic material. In many capacitors, the
working voltage has to be derated for operation at high temperatures and high frequencies because Ebr decreases with ambient temperature and the frequency of the
applied field. For example, a 1000 V dc polypropylene capacitor will have a substantially lower ac working voltage, e.g., 100 V at 10 kHz.

717

EXAMPLE 7.13

CHAPTER 7

∙

DIELECTRIC MATERIALS AND INSULATION

DIELECTRIC LOSS AND EQUIVALENT CIRCUIT OF A POLYESTER CAPACITOR AT 1 kHz Figure 7.39 shows the temperature dependence of ε′r and tan δ for a polyester film. Calculate the
equivalent circuit at 30 °C at 1 kHz for a 560 pF PET capacitor that uses a 0.5 μm thick
polyester film. What happens to these values at 100 °C?
SOLUTION

From Figure 7.39 at 30 °C, ε′r = 2.60 and tan δ ≈ 0.002. The capacitance C at 30 °C is
given as 560 pF. The equivalent parallel conductance GP, representing the dielectric loss, is
given by
GP =

ωAεoε′r tan δ
= ωC tan δ
d

Substituting
ω = 2πf = 2000π

and tan δ = 0.002, we get
GP = (2000π) (560 × 10−12 ) (0.002) = 7.04 × 10−9

1
Ω

This is equivalent to a resistance of 142 MΩ. The equivalent circuit is an ideal (lossless)
capacitor of 560 pF in parallel with a 142 MΩ resistance (this resistance value decreases with
the frequency).
At 100 °C, ε′r = 2.68 and tan δ ≈ 0.01, so the new capacitance is
C100 °C = C25 °C

εr (100 °C)
2.68
= (560 pF)
= 577 pF
εr (30 °C)
2.60

The equivalent parallel conductance at 100 °C is
GP = (2000π) (577 × 10−12 ) (0.01) = 3.63 × 10−8

1
Ω

This is equivalent to a resistance of 27.5 MΩ. The equivalent circuit is an ideal (lossless)
capacitor of 577 pF in parallel with a 27.5 MΩ resistance.

Figure 7.39 Real part of the dielectric
constant ε′r and loss tangent, tan δ, at
1 kHz versus temperature for PET.
Data obtained by Kasap and Maeda
(1995) using a dielectric analyzer (DEA).

2.9

0.1

PET at f = 1 kHz

2.8

0.01
tan δ

ε'r 2.7

0.001

2.6

ε'r

DEA

2.5
0

50

100
150
200
Temperature (°C)

250

0.0001

Loss tangent, tan δ

718

7. 8

7.8

PIEZOELECTRICITY, FERROELECTRICITY, AND PYROELECTRICITY

719

PIEZOELECTRICITY, FERROELECTRICITY,
AND PYROELECTRICITY

7.8.1 PIEZOELECTRICITY
Certain crystals, for example, quartz (crystalline SiO2) and BaTiO3, become polarized when they are mechanically stressed. Charges appear on the surfaces of the
crystal, as depicted in Figure 7.40a and b. Appearance of surface charges leads to
a voltage difference between the two surfaces of the crystal. The same crystals
also exhibit mechanical strain or distortion when they experience an electric field,
as shown in Figure 7.40c and d. The direction of mechanical deformation (e.g.,
extension or compression) depends on the direction of the applied field, or the
polarity of the applied voltage. The two effects are complementary and define
piezoelectricity.13
Only certain crystals can exhibit piezoelectricity because the phenomenon
requires a special crystal structure—that which has no center of symmetry. Consider
a NaCl-type cubic unit cell in Figure 7.41a. We can describe the whole crystal
behavior by examining the properties of the unit cell. This unit cell has a center of
symmetry at O because if we draw a vector from O to any charge and then draw
the reverse vector, we will find the same type of charge. Indeed, any point on any
charge is a center of symmetry. Many similar cubic crystals (not all) possess a center of symmetry. When unstressed, the center of mass of the negative charges at the
corners of the unit cell coincides with the positive charge at the center, as shown in
Figure 7.41a. There is therefore no net polarization in the unit cell and P = 0. Under
stress, the unit cell becomes strained, as shown in Figure 7.41b, but the center of
mass of the negative charges still coincides with the positive charge and the net
polarization is still zero. Thus, the strained crystal still has P = 0. This result is
generally true for all crystals that have a center of symmetry. The centers of mass
of negative and positive charges in the unit cell remain coincident when the crystal
is strained.
Force

P=0

(a)

P

(b)

V

V

V

(c)

(d)

Figure 7.40 The piezoelectric effect. (a) A piezoelectric crystal with no applied stress or field. (b) The crystal is
strained by an applied force that induces polarization in the crystal and generates surface charges. (c) An applied
field causes the crystal to become strained. In this case the field compresses the crystal. (d) The strain changes
direction with the applied field and now the crystal is extended.
13

Piezoelectricity was discovered in France by the Curie brothers, Jacques and Pierre Curie; and reported in
1880 in Bulletin de la Societe de Minerologique de France.

720

CHAPTER 7

∙

DIELECTRIC MATERIALS AND INSULATION
Force

Figure 7.41 A NaCl-type cubic unit cell has a center
of symmetry. (a) In the absence of an applied force,
the centers of mass for positive and negative ions
coincide. (b) This situation does not change when
the crystal is strained by an applied force.

A

P=0

P=0

O

(a)

(b)

A''

y
A'
x

P=0
P

P=0

O

P

B'
B
B''
(a)

(b)

(c)

Figure 7.42 A hexagonal unit cell has no center of symmetry. (a) In the absence of an applied force, the centers of mass for positive and negative ions coincide. (b) Under an applied force in the y direction, the centers of
mass for positive and negative ions are shifted, which results in a net dipole moment, P, along y. (c) When the
force is along a different direction, along x, there may not be a resulting net dipole moment in that direction
though there may be a net P along a different direction (y).

Piezoelectric crystals have no center of symmetry. For example, the hexagonal
unit cell shown in Figure 7.42a exhibits no center of symmetry. If we draw a vector
from point O to any charge and then reverse the vector, we will find an opposite
charge. The unit cell is said to be noncentrosymmetric. When unstressed, as shown
in Figure 7.42a, the center of mass of the negative charges coincides with the center
of mass of the positive charges, both at O. However, when the unit cell is stressed,
as shown in Figure 7.42b, the positive charge at A and the negative charge at B both
become displaced inwards to A′ and B′, respectively. The two centers of mass therefore become shifted and there is now a net polarization P. Thus, an applied stress
produces a net polarization P in the unit cell, and in this case P appears to be in the
same direction as the applied stress, along y.
The direction of the induced polarization depends on the direction of the applied
stress. When the same unit cell in Figure 7.42a is stressed along x, as illustrated in
Figure 7.42c, there is no induced dipole moment along this direction because there
is no net displacement of the centers of mass in the x direction. However, the stress
causes the atoms A and B to be displaced outwards to A″ and B″, respectively, and

7. 8

Mechanical
vibrations
Piezoelectric
transducer
A

Oscillator

PIEZOELECTRICITY, FERROELECTRICITY, AND PYROELECTRICITY

721

B

Elastic waves
in the solid
Oscilloscope

Figure 7.43 Piezoelectric transducers are widely
used to generate ultrasonic waves in solids and
also to detect such mechanical waves.
The transducer on the left is excited from an ac
source and vibrates mechanically. These vibrations
are coupled to the solid and generate elastic
waves. When the waves reach the other end, they
mechanically vibrate the transducer on the right,
which converts the vibrations to an electrical signal.

this results in the shift of the centers of mass away from each other along y. In this
case, an applied stress along x results in an induced polarization along y. Generally,
