Repository: dhruvvenkat/2A-assistants

trying out this new method of studying!

File: courses/ece109-materials/text/ECE 109 Electronic Materials & Devices Principles of 4th Ed.txt (part 47 of 63)
Questions and Problems 847
Chapter 9
Optical Properties of Materials
an applied stress in one direction can give rise to induced polarization in other crystal directions. Suppose that Tj is the applied mechanical stress along some j direction
and Pi is the induced polarization along some i direction; then the two are linearly
related by
Pi = dijTj

[7.55]

where dij are called the piezoelectric coefficients. Reversing the stress reverses the
polarization. Although we did not specifically consider shear stresses in Figure 7.42,
they, as well as tensile stresses, can also induce a net polarization, which means
that T in Equation 7.55 can also represent shear stresses. The converse piezoelectric
effect is that between an induced strain Sj along j and an applied electric field Ei
along i,
Sj = dij Ei

[7.56]

The coefficients dij in Equations 7.55 and 7.56 are the same.14
As apparent from the foregoing discussions and Figure 7.40, piezoelectric crystals are essentially electromechanical transducers because they convert an electrical
signal, an electric field, to a mechanical signal, strain, and vice versa. They are used
in many engineering applications that involve electromechanical conversions, as in
ultrasonic transducers, microphones, accelerometers, and so forth. Piezoelectric
transducers are widely used to generate ultrasonic waves in solids and also to detect
such mechanical waves, as illustrated in Figure 7.43. The transducer is simply a
piezoelectric crystal, for example, quartz, that is appropriately cut and electroded to
generate the desired types of mechanical vibrations (e.g., longitudinal or transverse
vibrations). The transducer on the left is attached to the surface A of the solid under
14

The equivalence of the coefficients in Equations 7.55 and 7.56 can be shown by using thermodynamics and is
not considered in this textbook. For rigorous piezoelectric definitions see IEEE Standard 176-1987 (IEEE Trans.
on Ultrasonics, Ferroelectrics and Frequency Control, September 1996).

Piezoelectric
effect

Converse
piezoelectric
effect

722

Electromechanical
coupling
factor
Electromechanical
coupling
factor

CHAPTER 7

∙

DIELECTRIC MATERIALS AND INSULATION

examination, as shown in Figure 7.43. It is excited from an ac source, which means
that it mechanically vibrates. These vibrations are coupled to the solid by a proper
coupling medium (typically grease) and generate mechanical waves or elastic waves
that propagate away from A. They are called ultrasonic waves as their frequencies
are typically above the audible range. When the waves reach the other end, B, they
mechanically vibrate the transducer attached to B, which converts the vibrations to
an electrical signal that can readily be displayed on an oscilloscope. In this trivial
example, one can easily measure the time it takes for elastic waves to travel in the
solid from A to B and hence determine the ultrasonic velocity of the waves since
the distance AB is known. From the ultrasonic velocity one can determine the elastic constants (Young’s modulus) of the solid. Furthermore, if there are internal
imperfections such as cracks in the solid, then they reflect or scatter the ultrasonic
waves. These reflections can lead to echoes that can be detected by suitably located
transducers. Such ultrasonic testing methods are widely used for nondestructive
evaluations of solids in mechanical engineering.
It is clear that an important engineering factor in the use of piezoelectric transducers is the electromechanical coupling between electrical and mechanical energies.
The electromechanical coupling factor k is defined in terms of k2 by
k2 =

Electrical energy converted to mechanical energy
Input of electrical energy

[7.57a]

Mechanical energy converted to electrical energy
Input of mechanical energy

[7.57b]

or equivalently by
k2 =

Table 7.8 summarizes some typical piezoelectric materials with some applications.
The so-called PZT ceramics are widely used in many piezoelectric applications. PZT
stands for lead zirconate titanate and the ceramic is a solid solution of lead zirconate, PbZrO3, and lead titanate, PbTiO3, so its composition is PbTi1−xZrxO3 where
Table 7.8 Piezoelectric materials and some typical values for d and k
Crystal

d (m V−1)

k

Comment

−12

Crystal oscillators, ultrasonic
transducers, delay lines, filters

Quartz (crystal SiO2)

2.3 × 10

0.1

Rochelle salt (NaKC4H4O6 · 4H2O)
Barium titanate (BaTiO3)
PZT, lead zirconate titanate
(PbTi1−x ZrxO3)

350 × 10−12
190 × 10−12
480 × 10−12

0.78
0.49
0.72

Polyvinylidene fluoride (PVDF)

18 × 10−12

—

Accelerometers
Wide range of applications
including earphones, microphones,
spark generators (gas lighters, car
ignition), displacement transducers,
accelerometers
Must be poled; heated, put in an
electric field and then cooled.
Large area and inexpensive

7. 8

PIEZOELECTRICITY, FERROELECTRICITY, AND PYROELECTRICITY

723

x is determined by the extent of the solid solution but typically is around 0.5. PZT
piezoelectric components are manufactured by sintering, which is a characteristic
ceramic manufacturing process in which PZT powders are placed in a mold and
subjected to a pressure at high temperatures. During sintering the ceramic powders
are fused through interdiffusion. The final properties depend not only on the composition of the solid solution but also on the manufacturing process, which controls
the average grain size or polycrystallinity. Electrodes are deposited onto the final
ceramic component, which is then poled by the application of a temporary electric
field to induce it to become piezoelectric. Poling refers to the application of a temporary electric field, generally at an elevated temperature, to align the polarizations
of various grains and thereby develop piezoelectric behavior.
PIEZOELECTRIC SPARK GENERATOR The piezoelectric spark generator, as used in various

applications such as lighters and car ignitions, operates by stressing a piezoelectric crystal to
generate a high voltage which is discharged through a spark gap in air as schematically shown in
Figure 7.44a. Consider a piezoelectric sample in the form of a cylinder as in Figure 7.44a. Suppose
that the piezoelectric coefficient d = 250 × 10−12 m V−1 and εr = 1000. The piezoelectric cylinder has a length of 10 mm and a diameter of 3 mm. The spark gap is in air and has a breakdown
voltage of about 3.5 kV. What is the force required to spark the gap? Is this a realistic force?
SOLUTION

We need to express the induced voltage in terms of the applied force. If the applied stress is T,
then the induced polarization P is
P = dT = d

F
A

Induced polarization P leads to induced surface polarization charges given by Q = AP.
If C is the capacitance, then the induced voltage is
Q
V= =
C

F
L(d )
A
dLF
AP
LP
=
=
=
εoεr
εoεr
εoεr A
εoεr A
( L )
F

F

Piezoelectric

A
L Piezoelectric V

Piezoelectric

F
(a)

F
(b)

Figure 7.44 The piezoelectric spark
generator.

EXAMPLE 7.14

724

∙

CHAPTER 7

DIELECTRIC MATERIALS AND INSULATION

Therefore, the required force is
F=

εoεr AV (8.85 × 10−12 × 1000)π(1.5 × 10−3 ) 2 (3500)
= 87.6 N
=
dL
(250 × 10−12 ) (10 × 10−3 )

This force can be applied by squeezing by hand an appropriate lever arrangement; it
is the weight of 9 kg. The force must be applied quickly because the piezoelectric charge
generated will leak away (or become neutralized) if the charge is generated too slowly;
many spark igniters use mechanical impact. The energy in the spark depends on the amount
of charge generated. This can increase by using two piezoelectric crystals back to back as
in Figure 7.44b, which is a more practical arrangement for a spark generator. The induced
voltage per unit force V∕F is proportional to d∕(εoεr) which is called the piezoelectric
voltage coefficient. In general, if an applied stress T = F∕A induces a field E = V∕L in a
piezoelectric crystal, then the effect is related to the cause by the piezoelectric voltage
coefficient g,

Piezoelectric
voltage
coefficient

E = gT

[7.58]

It is left as an exercise to show that g = d∕(εoεr).

7.8.2 PIEZOELECTRICITY: QUARTZ OSCILLATORS AND FILTERS
One of the most important applications of the piezoelectric quartz crystal in electronics is in the frequency control of oscillators and filters. Consider a suitably cut
thin plate of a quartz crystal that has thin gold electrodes on the opposite faces.
Suppose that we set up mechanical vibrations in the crystal by connecting the electrodes to an ac source, as in Figure 7.45a. It is possible to set up a mechanical
resonance, or mechanical standing waves, in the crystal if the wavelength λ of the

Z
A
(c)
A
Quartz
ℓ

C

Co

B

R

Reactance
Capacitive Inductive

L

0

(a)

(b)

B

fs

f

fa
(d)

f

Figure 7.45 When a suitably cut quartz crystal with electrodes is excited by an ac voltage as in (a), it behaves
as if it has the equivalent circuit in (b). (c) and (d) The magnitude of the impedance Z and reactance (both
between A and B) versus frequency, neglecting losses.

7. 8

PIEZOELECTRICITY, FERROELECTRICITY, AND PYROELECTRICITY

725

waves and the length ℓ along which the waves are traveling satisfy the condition
for standing waves:
1
n( λ) = ℓ
2

[7.59]

Mechanical
standing
waves

where n is an integer.
The frequency of these mechanical vibrations fs is given by fs = v∕λ, where v
is the velocity of the waves in the medium and λ is the wavelength. These mechanical vibrations in quartz experience very small losses and therefore have a highquality factor Q, which means that resonance can only be set up if the frequency of
the excitation, the electrical frequency, is close to fs. Because of the coupling of
energy between the electrical excitation and mechanical vibrations through the piezoelectric effect, mechanical vibrations appear like a series LCR circuit to the ac source,
as shown in Figure 7.45b. This LCR series circuit has an impedance that is minimum
at the mechanical resonant frequency fs, given by
fs =

1
2π √LC

[7.60]

Mechanical
resonant
frequency

In this series LCR circuit, L represents the mass of the transducer, C the stiffness,
and R the losses or mechanical damping. Since the quartz crystal has electrodes at
opposite faces, there is, in addition, the parallel plate capacitance Co between the electrodes. Thus, the whole equivalent circuit is Co in parallel with LCR, as in Figure 7.45b.
As far as L is concerned, Co and C are in series. There is a second higher resonant
frequency fa, called the antiresonant frequency, that is due to L resonating with C
and Co in series,
fa =

1
2π √LC′

[7.61]

Antiresonant
frequency

where
1
1
1
=
+
C′ Co C

Various piezoelectric transducers used in
ultrasonic testing. The transducers use PZT
as the piezoelectric material and operate
over the frequency range 660 kHz (largest)
to 7 MHz (smallest).
Courtesy of Precision Accoustics.

726

CHAPTER 7

∙

DIELECTRIC MATERIALS AND INSULATION

The impedance between the terminals of the quartz crystal has the frequency
dependence shown in Figure 7.45c. The two frequencies fs and fa are called the series
and parallel resonant frequencies, respectively. It is apparent that around fa, the crystal behaves like a filter with a high Q value. If we were to examine the reactance of
the crystal, whether it is behaving capacitively or inductively, we would find the
behavior in Figure 7.45d, where positive reactance refers to an inductive and negative
reactance to a capacitive behavior. Between fs and fa the crystal behaves inductively,
and capacitively outside this range. Indeed, between fs and fa the response of the
transducer is controlled by the mass of the crystal. This property has been utilized
by electrical engineers in designing quartz oscillators.
In quartz oscillators, the crystal is invariably used in one of two modes. First,
it can be used at fs where it behaves as a resistance of R without any reactance. The
circuit is designed so that oscillations can take place only when the crystal in the
circuit exhibits no reactance or phase change—in other words, at fs. Outside this
frequency, the crystal introduces reactance or phase changes that do not lead to
sustained oscillations. In a different mode of operation, the oscillator circuit is
designed to make use of the inductance of the crystal just above fs. Oscillations are
maintained close to fs because even very large changes in the inductance result in
small changes in the frequency between fs and fa.
EXAMPLE 7.15

THE QUARTZ CRYSTAL AND ITS EQUIVALENT CIRCUIT From the following equivalent

definition of the coupling coefficient,
k2 =

Mechanical energy stored
Total energy stored

show that
k2 = 1 −

f s2
fa2

Given that typically for an X-cut quartz crystal, k = 0.1, what is fa for fs = 1 MHz? What
is your conclusion?
SOLUTION

C represents the mechanical mass where the mechanical energy is stored, whereas Co is where
the electrical energy is stored. If V is the applied voltage, then
k2 =

1
2
Mechanical energy stored
fs2
C
2 CV
=
=1 2 1
=
1
−
2
Total energy stored
C + Co
fa2
2 CV + 2 CoV

Rearranging this equation, we find
fa =

fs
√1 − k2

=

1 MHz
√1 − (0.1) 2

= 1.005 MHz

Thus, fa − fs is only 5 kHz. The two frequencies fs and fa in Figure 7.45d are very close.
An oscillator designed to oscillate at fs, that is, at 1 MHz, therefore, cannot drift far (for
example, a few kHz) because that would change the reactance enormously, which would upset
the oscillation conditions.

PIEZOELECTRICITY, FERROELECTRICITY, AND PYROELECTRICITY

7. 8

QUARTZ CRYSTAL AND ITS INDUCTANCE A typical 1 MHz quartz crystal has the follow-

ing properties:

fs = 1 MHz

fa = 1.0025 MHz

Co = 5 pF

R = 20 Ω

What are C and L in the equivalent circuit of the crystal? What is the quality factor Q
of the crystal, given that
Q=

1
2π fs RC

SOLUTION

The expression for fs is
fs =

1
2π √LC

From the expression for fa, we have
fa =

1
2π √LC′

=

1
2π √ L

CCo
C + Co

Dividing fa by fs eliminates L, and we get
fa
C + Co
=√
fs
Co

so that C is
fa 2
C = Co[( ) − 1 ] = (5 pF) (1.00252 − 1) = 0.025 pF
fs

Thus
L=

1
1
=
= 1.01 H
C(2π fs ) 2 (0.025 × 10−12 ) (2π106 ) 2

This is a substantial inductance, and the enormous increase in the inductive reactance
above fs is intuitively apparent. The quality factor
Q=

1
= 3.18 × 105
2π fs RC

is very large.

7.8.3 FERROELECTRIC AND PYROELECTRIC CRYSTALS
Certain crystals are permanently polarized even in the absence of an applied field.
The crystal already possesses a finite polarization vector due to the separation of
positive and negative charges in the crystal. These crystals are called ferroelectric.15
15

In analogy with the ferromagnetic crystals that already possess magnetization.

727

EXAMPLE 7.16

728

CHAPTER 7

∙

DIELECTRIC MATERIALS AND INSULATION
a

a

Ba2+
O2–
c

Ti4+

(a) BaTiO3 cubic crystal structure
above 130 °C

(b) BaTiO3 cubic structure
above 130 °C

(c) BaTiO3 tetragonal structure
below 130 °C

Figure 7.46 BaTiO3 has different crystal structures above and below 130 °C that lead to different dielectric properties.

Barium titanate (BaTiO3) is probably the best cited example. Above approximately
130 °C, the crystal structure of BaTiO3 has a cubic unit cell, as shown in Figure 7.46a.
The centers of mass of the negative charges (O2−) and the positive charges, Ba2+ and
Ti4+, coincide at the Ti4+ ion, as shown in Figure 7.46b. There is therefore no net
polarization and P = 0. Above 130 °C, therefore, the barium titanate crystal exhibits no permanent polarization and is not ferroelectric. However, below 130 °C, the
structure of barium titanate is tetragonal, as shown in Figure 7.46c, in which the
Ti4+ atom is not located at the center of mass of the negative charges. The crystal
is therefore polarized by the separation of the centers of mass of the negative and
positive charges. The crystal possesses a finite polarization vector P and is ferroelectric. The critical temperature above which ferroelectric property is lost, in this
case 130 °C, is called the Curie temperature (TC). Below the Curie temperature,
the whole crystal becomes spontaneously polarized. The onset of spontaneous polarization is accompanied by the distortion of the crystal structure, as shown by the
change from Figure 7.46b to 7.46c. The spontaneous displacement of the Ti4+ ion
below the Curie temperature elongates the cubic structure, which becomes tetragonal.
It is important to emphasize that we have only described an observation and not the
reasons for the spontaneous polarization of the whole crystal. The development of
the permanent dipole moment below the Curie temperature involves long-range interactions between the ions outside the simple unit cell pictured in Figure 7.46c. The
energy of the crystal is lower when the Ti4+ ion in each unit cell is slightly displaced
along the c direction, as in Figure 7.46c, which generates a dipole moment in each
unit cell. The interaction energy of these dipoles when all are aligned in the same
direction lowers the energy of the whole crystal. It should be mentioned that the
distortion of the crystal that takes place when spontaneous polarization occurs just
below TC is very small relative to the dimensions of the unit cell. For BaTiO3, for
example, c∕a is 1.01 and the displacement of the Ti4+ ion from the center is only
0.012 nm, compared with a = 0.4 nm.
An important and technologically useful characteristic of a ferroelectric crystal
is its ability to be poled. Above 130 °C there is no permanent polarization in the
crystal. If we apply a temporary field E and let the crystal cool to below 130 °C,
we can induce the spontaneous polarization P to develop along the field direction.

PIEZOELECTRICITY, FERROELECTRICITY, AND PYROELECTRICITY

7. 8

ΔP
y
x

(a) BaTiO3 tetragonal
structure below 130 °C

ΔP

(b) BaTiO3 crystal under stress
along y

(c) BaTiO3 crystal under stress along x

Figure 7.47 Piezoelectric properties of BaTiO3 below its Curie temperature.

In other words, we would define the c axis by imposing a temporary external field.
This process is called poling. The c axis is the polar axis along which P develops. It
is also called the ferroelectric axis. Since below the Curie temperature the ferroelectric crystal already has a permanent polarization, it is not possible to use the expression
P = εo(εr − 1)E

to define a relative permittivity. Suppose that we use a ferroelectric crystal as a dielectric medium between two parallel plates. Since any change ΔP normal to the plates
changes the stored charge, what is of significance to the observer is the change in the
polarization. We can appreciate this by noting that C = Q∕V is not a good definition
of capacitance if there are already charges on the plates, even in the absence of voltage.16
We then prefer a definition of C based on ΔQ∕ΔV where ΔQ is the change in stored
charge due to a change ΔV in the voltage. Similarly, we define the relative permittivity
εr in this case in terms of the change ΔP in P induced by ΔE in the field E,
ΔP = εo(εr − 1)ΔE

An applied field along the a axis can displace the Ti4+ ion more easily than that
along the c axis, and experiments show that εr ≈ 4100 along a is much greater than
εr ≈ 160 along c. Because of their large dielectric constants, ferroelectric ceramics
are used as high-K dielectrics in capacitors.
All ferroelectric crystals are also piezoelectric, but the reverse is not true: not
all piezoelectric crystals are ferroelectric. When a stress along y is applied to the
BaTiO3 crystal in Figure 7.47a, the crystal is stretched along y, as a result of which
the Ti4+ atom becomes displaced, as shown in Figure 7.47b. There is, however, no
shift in the center of mass of the negative charges, which means that there is a change
ΔP in the polarization vector along y. Thus, the applied stress induces a change in
the polarization, which is a piezoelectric effect. If the stress is along x, as illustrated
16
A finite Q on the plates of a capacitor when V = 0 implies an infinite capacitance, C = ∞. However, C = dQ∕dV
definition avoids this infinity.

729

730

CHAPTER 7

∙

DIELECTRIC MATERIALS AND INSULATION
Temperature change = δT
Heat

Figure 7.48 The heat absorbed by the crystal increases
the temperature by δT, which induces a change δP in the
polarization.
This is the pyroelectric effect. The change δP gives rise
to a change δV in the voltage that can be measured.

δP

δV

in Figure 7.47c, then the change in the polarization is along y. In both cases, ΔP is
proportional to the stress, which is a characteristic of the piezoelectric effect.
The barium titanate crystal in Figure 7.46 is also said to be pyroelectric
because when the temperature increases, the crystal expands and the relative distances of ions change. The Ti4+ ion becomes shifted, which results in a change in
the polarization. Thus, a temperature change δT induces a change δP in the polarization of the crystal. This is called pyroelectricity, which is illustrated in Figure 7.48.
The magnitude of this effect is quantized by the pyroelectric coefficient p, which
is defined by
Pyroelectric
coefficient

p=

dP
dT

[7.62]

A few typical pyroelectric crystals and their pyroelectric coefficients are listed
in Table 7.9. Very small temperature changes, even in thousandths of degrees, in
the material can develop voltages that can be readily measured. For example, for a
PZT-type pyroelectric ceramic in Table 7.9, taking δT = 10−3 K and p ≈ 380 × 10−6,
we find δP = 3.8 × 10−7 C m−2. From
δP = εo(εr − 1) δE

with εr = 290, we find

δE = 148 V m−1

If the distance between the faces of the ceramic where the charges are developed is
0.1 mm, then
δV = 0.0148 V
or
15 mV
Table 7.9 Some pyroelectric (and also ferroelectric) crystals and typical properties

Material

ε′r

tan δ

Pyroelectric
Coefficient
(×10−6 C m−2 K−1)

Curie
Temperature
(°C)

BaTiO3

4100 ⊥ polar
axis; 160 // polar axis

7 × 10−3

20

130

LiTaO3

47

5 × 10−3

230

610

PZT modified for
pyroelectric

290

2.7 × 10−3

380

230

PVDF, polymer

12

0.01

27

80

7. 8

Intensity

PIEZOELECTRICITY, FERROELECTRICITY, AND PYROELECTRICITY

Absorbing
surface of area A

a

v(t)
Response to constant radiation

t
A
L

b
t

Chopped radiation
B
Reflecting
surface

High input resistance
amplifier

Response to chopped radiation
t

Figure 7.49 The pyroelectric detector.
Radiation is absorbed in the detecting element, A, which generates a pyroelectric voltage that is measured
by the amplifier. The second element, B, has a reflecting electrode and does not absorb the radiation. It
is a dummy element that compensates for the piezoelectric effects. Piezoelectric effects generate equal
voltages in both A and B, which cancel each other across a and b, the input of the amplifier.

which can be readily measured. Pyroelectric crystals are widely used as infrared
detectors. Any infrared radiation that can raise the temperature of the crystal even
by a thousandth of a degree can be detected. For example, many intruder alarms use
pyroelectric detectors because as the human or animal intruder passes by the view
of detector, the infrared radiation from the warm body raises the temperature of the
pyroelectric detector, which generates a voltage that actuates an alarm.
Figure 7.49 shows a simplified schematic circuit for a pyroelectric radiation
detector. The detecting element, labeled A, is actually a thin crystal or ceramic (or
even a polymer) of a pyroelectric material that has electrodes on opposite faces.
Pyroelectric materials are also piezoelectric and therefore also sensitive to stresses.
Thus, pressure fluctuations, for example, vibrations from the detector mount or sound
waves, interfere with the response of the detector to radiation alone. These can be
compensated for by having a second dummy detector B that has a reflecting coating
and is subjected to the same vibrations (air and mount), as depicted in Figure 7.49.
Thus, there are two elements in the detector, one with an absorbing surface, detecting element A, and the other with a reflecting surface, compensating element B.
Stress fluctuations give rise to the same piezoelectric voltage in both, which then
cancel each other between a and b at the input of the amplifier. When radiation is
incident, then only the detecting element absorbs the radiation, becomes warmer, and
hence generates a pyroelectric voltage. This voltage appears directly across a and b.
As the incident radiation warms the detecting element and increases its temperature,
the pyroelectric voltage increases with time. Eventually the temperature reaches a
steady-state value determined by heat losses from the element. We therefore expect
the pyroelectric voltage to reach a constant value as well. However, the problem is
that a constant pyroelectric voltage cannot be sustained because the surface charges
slowly become neutralized or leak. The constant radiation is therefore normally

731

732

CHAPTER 7

∙

DIELECTRIC MATERIALS AND INSULATION

chopped to subject the detector to periodic bursts of radiation, as shown in Figure 7.49.
The pyroelectric voltage is then a changing function of time, which is readily measured and related to the power in the incident radiation.
Many pyroelectric applications refer to a pyroelectric current that is generated
by the temperature rise. There is another way to look at the pyroelectric phenomenon
instead of considering the induced pyroelectric voltage that is created across the
crystal (Figure 7.48). The induced polarization δP in a small time interval δt, due
to the change δT in the temperature, generates an induced polarization charge density
δP on the crystal’s surfaces. This charge density δP flows in a time interval δt, and
hence generates an induced polarization current density Jp to flow, i.e.,
Pyroelectric
current
density

Jp =

dP
dT
=p
dt
dt

[7.63]

Jp in Equation 7.63 is called the pyroelectric current density and depends on the
rate of change of the temperature dT∕dt brought about by the absorption of radiation.
Most pyroelectric detectors are characterized by their current responsivity ℛI
defined as the pyroelectric current generated per unit input radiation power,
Pyroelectric
current
responsivity

ℛI =

Pyroelectric current generated Jp
=
Input radiation power
I

[7.64]

where I is the radiation intensity (W m−2); ℛI is quoted in A W−1. If the pyroelectric
current generated by the crystal flows into the self-capacitance of the crystal itself
(no external resistors or capacitors connected, and the voltmeter is an ideal meter),
it charges the self-capacitance to generate the observed voltage δV in Figure 7.48.
The pyroelectric voltage responsivity ℛV is defined similarly to Equation 7.64 but
considers the voltage that is developed upon receiving the input radiation:
Pyroelectric
voltage
responsivity

ℛV =

Pyroelectric output voltage generated
Input radiation power

[7.65]

The output voltage that is generated depends not only on the pyroelectric crystal’s dielectric properties, but also on the input impedance of the amplifier, and can
be quite complicated. A typical commercial LiTaO3 pyroelectric detector has a current responsivity of 0.1–1 μA∕W.

EXAMPLE 7.17

A PYROELECTRIC RADIATION DETECTOR

Consider the radiation detector in Figure 7.49
but with a single element A. Suppose that the radiation is chopped so that the radiation
is passed to the detector for a time Δt seconds every τ seconds, where Δt ≪ τ. If Δt is
sufficiently small, then the temperature rise ΔT is small and hence the heat losses are
negligible during Δt. Using the heat capacity to find the temperature change during Δt,
relate the magnitude of the voltage ΔV to the incident radiation intensity I. What is your
conclusion?
Consider a PZT-type pyroelectric material with a density of about 7 g cm−3 and a specific
heat capacity of about 380 J K−1 kg−1. If Δt = 0.2 s and the minimum voltage that can be
detected above the background noise is 1 mV, what is the minimum radiation intensity that
can be measured?

7. 8

PIEZOELECTRICITY, FERROELECTRICITY, AND PYROELECTRICITY

733

SOLUTION

Suppose that the radiation of intensity I is received during a time interval Δt and delivers an
amount of energy ΔH to the pyroelectric detector. This energy ΔH, in the absence of any
heat losses, increases the temperature by ΔT. If c is the specific heat capacity (heat capacity
per unit mass) and ρ is the density,
ΔH = (ALρ)c ΔT

where A is the surface area and L the thickness of the detector. The change in the polarization ΔP is
ΔP = p ΔT =

p ΔH
ALρc

The change in the surface charge ΔQ is
ΔQ = A ΔP =

p ΔH
Lρc

This change in the surface charge gives a voltage change ΔV across the electrodes of the
detector. If C = εoεr A∕L is the capacitance of the pyroelectric crystal,
ΔV =

p ΔH
ΔQ p ΔH
L
=
×
=
C
Lρc
εoεr A Aρcεoεr

The absorbed energy (heat) ΔH during Δt depends on the intensity of incident radiation.
Incident intensity I is the energy arriving per unit area per unit time. In time Δt, I delivers
an energy ΔH = IA Δt. Substituting for ΔH in the expression for ΔV, we find
ΔV =

p
pI Δt
=
I Δt
ρcεrεo ( ρcεrεo )

[7.66]

The parameters in the parentheses are material properties and reflect the “goodness” of the
pyroelectric material for the application. We should emphasize that in deriving Equation 7.66
we did not consider any heat losses that will prevent the rise of the temperature indefinitely. If
Δt is short, then the temperature change will be small and heat losses negligible.
For a PZT-type pyroelectric, we can take p = 380 × 10−6 C m−2 K−1, εr = 290, c = 380
−1
J K kg−1, and ρ = 7 × 103 kg m−3, and then from Equation 7.66 with ΔV = 0.001 V and
Δt = 0.2 s, we have
I=

−1
−1
p
ΔV
0.001
380 × 10−6
( ρcεoεr ) Δt = ( (7000) (380) (290) (8.85 × 10−12 ) ) 0.2

= 0.090 W m−2 or

9 μW cm−2

We have assumed that all the incident radiation I is absorbed by the pyroelectric crystal. In
practice, only a fraction η (called the emissivity of the surface), that is, ηI, will be absorbed
instead of I. We also assumed that the output voltage ΔV is developed totally across the
pyroelectric element capacitance; that is, the amplifier’s input impedance (parallel combination of its input capacitance and resistance) is negligible (i.e., infinite) compared with that of
the pyroelectric crystal. As stated, we also neglected all heat losses from the pyroelectric
crystal so that the absorbed radiation simply increases the crystal’s temperature. These simplifying assumptions lead to the maximum signal ΔV that can be generated from a given
input radiation signal I as stated in Equation 7.66. It is left as an exercise to show that Equation 7.66 can also be easily derived by starting from Equation 7.63 for the pyroelectric current
density Jp, and have Jp charge up the capacitance C = εoεr A∕L of the crystal.

Pyroelectric
detector
output voltage

734

CHAPTER 7

∙

DIELECTRIC MATERIALS AND INSULATION

ADDITIONAL TOPICS
7.9

ELECTRIC DISPLACEMENT
AND DEPOLARIZATION FIELD

Electric Displacement (D) and Free Charges Consider a parallel plate capac-

Electric field
without
dielectric

itor with free space between the plates, as shown in Figure 7.50a, which has been
charged to a voltage Vo by connecting it to a battery of voltage Vo. The battery has
been suddenly removed, which has left the free positive and negative charges Qfree
on the plates. These charges are free in the sense that they can be conducted away.
An ideal electrometer (with no leakage current) measures the total charge on the
positive plate (or voltage of the positive plate with respect to the negative plate).
The voltage across the plates is Vo and the capacitance is Co. The field in the free
space between the plates is
Qfree Vo
=
[7.67]
Eo =
εo A
d
where d is the separation of the plates.
When we insert a dielectric to fit between the plates, the field polarizes the
dielectric and polarization charges −QP and +QP appear on the left and right surfaces
of the dielectric, as shown in Figure 7.50b. As there is no battery to supply more
free charges, the net charge on the left plate (positive plate) becomes Qfree − QP.
Similarly the net negative charge on the right plate becomes −Qfree + QP. The field
inside the dielectric is no longer Eo but less because induced polarization charges
have the opposite polarity to the original free charges and the net charge on each
plate has been reduced. The new field can be found by applying Gauss’s law. Consider a Gauss surface just enclosing the left plate and the surface region of the
dielectric with its negative polarization charges, as shown in Figure 7.51. Then
Gauss’s law gives

Gauss’s
law with
dielectric

ε E dA = Qtotal = Qfree − QP
∮Surface o

[7.68]

where A is the plate area (same as dielectric surface area) and we take the field E
to be normal to the surface area dA, as indicated in Figure 7.51. If the polarization
Figure 7.50 (a) Parallel plate capacitor with
free space between plates that has been
charged to a voltage Vo. There is no battery
to maintain the voltage constant across the
capacitor. The electrometer measures the
voltage difference across the plates and, in
principle, does not affect the measurement.
(b) After the insertion of the dielectric, the
voltage difference is V, less than Vo, and the
field in the dielectric is E less than Eo.

+Qfree

+Qfree –QP

–Qfree
Eo

Vo

Vacuum

E
V

Dielectric

Co
Electrometer

C
Electrometer

(a)

+QP

(b)

–Qfree

7. 9

+Qfree

ELECTRIC DISPLACEMENT AND DEPOLARIZATION FIELD

735

–QP Gauss surface

dA
E
Dielectric

Figure 7.51 A Gauss surface just around the left plate and within the
dielectric, encompassing both +Qfree and −QP.

charge is dQP over a small surface area dA of the dielectric, then the polarization
charge density σP at this point is defined as
σP =

dQP
dA

For uniform polarization, the charge distribution is QP∕A, as we have used previously. Since σP = P, where P is the polarization vector, we can write
P=

dQP
dA

and therefore express QP as
QP =

∮Surface

P dA

[7.69]

We can now substitute for QP in Equation 7.68 and take this term to the left-hand
side to add the two surface integrals. The right-hand side is left with only Qfree. Thus,
∮Surface

(εoE + P) dA = Qfree

[7.70]

What is important here is that the surface integration of the quantity εoE + P is
always equal to the total free charges on the surface. Whatever the dielectric material, this integral is always Qfree. It becomes convenient to define εoE + P as a usable
quantity, called the electric displacement and denoted as D, that is,
D = εoE + P

[7.71]

Then, Gauss’s law in terms of free charges alone in Equation 7.70 becomes
∮Surface

D dA = Qfree

[7.72]

In Equation 7.72 we take D to be normal to the surface area dA as in the case
of E in Gauss’s law. Equation 7.72 provides a convenient way to calculate the electric
displacement D, from which one should be able to determine the field. We should
note that, in general, E is a vector and so is P, so the definition in Equation 7.71 is
strictly in terms of vectors. Inasmuch as the electric displacement depends only on

Definition
of electric
displacement
Gauss’s law
for free
charges

736

CHAPTER 7

∙

DIELECTRIC MATERIALS AND INSULATION

free charges, as a vector it starts at negative free charges and finishes on positive
free charges.
Equation 7.72 for D defines it in terms of E and P, but we can express D in
terms of the field E in the dielectric alone. The polarization P and E are related by
the definition of the relative permittivity εr,
P = εo(εr − 1)E

Electric
displacement
and the field

Substituting for P in Equation 7.71 and rearranging, we find that D is simply
given by
D = εoεr E

[7.73]

We should note that this simple equation applies in an isotropic medium where
the field along one direction, for example, x, does not generate polarization along a
different direction, for example, y. In those cases, Equation 7.73 takes a tensor form
whose mathematics is beyond the scope of this book.
We can now apply Equation 7.72 for a Gauss surface surrounding the left plate,
D=

Qfree
= εoEo
A

[7.74]

where we used Equation 7.67 to replace Qfree. Thus D does not change when we
insert the dielectric because the same free charges are still on the plates (they cannot
be conducted away anywhere). The new field E between the plates after the insertion
of the dielectric is
E=

1
1
D = Eo
εoεr
εr

[7.75]

The original field is reduced by the polarization of the dielectric. We should
recall that the field does not change in the case where the parallel plate capacitor is
connected to a battery that keeps the voltage constant across the plates and supplies
additional free charges (ΔQfree) to make up for the induced opposite-polarity polarization charges.
Gauss’s law in Equation 7.72 in terms of D and the enclosed free charges Qfree
can also be written in terms of the field E, but including the relative permittivity,
because D and E are related by Equation 7.73. Using Equation 7.73, Equation 7.72
becomes
Gauss’s law
for free
charges

ε ε E dA = Qfree
∮Surface o r

For an isotropic medium where εr is the same everywhere,
Gauss’s law in
an isotropic
dielectric

∮Surface

E dA =

Qfree
εoεr

[7.76]

As before, E in the surface integral is taken as normal to dA everywhere. Equation 7.76 is a convenient way of evaluating the field from the free charges alone,
given the dielectric constant of the medium.

7. 9

+Qfree

+QP

–QP

ELECTRIC DISPLACEMENT AND DEPOLARIZATION FIELD

737

–Qfree

Edep
Eo
E

Figure 7.52 The field inside the dielectric can be considered
to be the sum of the field due to the free charges (Qfree) and
a field due to the polarization of the dielectric, called the
depolarization field.

The Depolarizing Field We can view the field E as arising from two electric
fields: that due to the free charges Eo and that due to the polarization charges,
denoted as Edep. These two fields are indicated in Figure 7.52. Eo is called the applied
field as it is due to the free charges that have been put on the plates. It starts and
ends at free charges on the plates. The field due to polarization charges starts and
ends at these bound charges and is in the opposite direction to the Eo. Although Eo
polarizes the molecules of the medium, Edep, being in the opposite direction, tries to
depolarize the medium. It is called the depolarizing field (and hence the subscript).
Thus the field inside the medium is
E = Eo − Edep

[7.77]

The depolarizing field depends on the amount of polarization since it is determined by +QP and −QP. For the dielectric plate in Figure 7.52, we know the field
E is Eo∕εr, so we can eliminate Eo in Equation 7.77 and relate Edep directly to E,
Edep = E(εr − 1)

However, the polarization P is related to the field E by
P = εo(εr − 1)E

which means that the depolarization field is
1
Edep = P
εo

[7.78]

As we expected, the depolarizing field is proportional to the polarization P. We
should emphasize that Edep is in the opposite direction to E and P and Equation 7.78
is for magnitudes only. If we write it as a vector equation, then we must introduce
a negative sign to give Edep a direction opposite to that of P. Moreover, the relationship in Equation 7.78 is special to the dielectric plate geometry in Figure 7.52.
In general, the depolarizing field is still proportional to the polarization, as in Equation 7.78, but it is given by
Edep =

Ndep
εo

P

[7.79]

where Ndep is a numerical factor called the depolarization factor. It takes into
account the shape of the dielectric and the variation in the polarization within the

Depolarizing
field in a
dielectric
plate

Depolarizing
field in a
dielectric

738

CHAPTER 7

∙

DIELECTRIC MATERIALS AND INSULATION
Eo

Applied field

Edep

Eo

Applied field

Edep = 0

Thin rod
dielectric

P

Figure 7.53 (a) Polarization
and the depolarizing field in a
spherical-shaped dielectric
placed in an applied field.
(b) Depolarization field in a thin
rod placed in an applied field is
nearly zero.

Polarized
spherical
dielectric
