Repository: dhruvvenkat/2A-assistants

trying out this new method of studying!

File: courses/ece109-materials/text/ECE 109 Electronic Materials & Devices Principles of 4th Ed.txt (part 48 of 63)
Questions and Problems 847
Chapter 9
Optical Properties of Materials
(a)

(b)

medium. For a dielectric plate placed perpendicularly to an external field, Ndep = 1,
as we found in Equation 7.78. For the spherical dielectric medium as in Figure 7.53a,
Ndep = 31 . For a long thin dielectric rod placed with its axis along the applied field,
as in Figure 7.53b, Ndep ≈ 0 and becomes exactly zero as the diameter shrinks to
zero. Ndep is always between 0 and 1. If we know Ndep, we can determine the field
inside the dielectric, for example, in a small spherical cavity within an insulation given
the external field.

7.10

LOCAL FIELD AND THE LORENTZ EQUATION

When a dielectric medium is placed in an electric field, it becomes polarized and
there is a macroscopic, or an average, field E in the medium. The actual field at an
atom, called the local field Eloc, however, is not the same as the average field as
illustrated in Figure 7.7.
Consider a dielectric plate polarized by placing it between the plates of a capacitor as shown in Figure 7.54a. The macroscopic field E in the dielectric is given by
the applied field Eo due to the free charges Qfree on the plates, and the depolarization
field due to P, or polarization charges on the dielectric plate surfaces A. Since we
Figure 7.54 (a) The macroscopic
field E is determined by the
applied field Eo and the
depolarization field due to P.
(b) Calculation of the local field
involves making a hypothetical
spherical cavity S inside the
dielectric. This produces
polarization surface charges
on the inside surface S of the
cavity. The effects of the dipoles
inside the cavity are treated
individually.

σfree
–σP
+

+σP

–

+

+

+ –

Eo

+ –

P

+

E

–

+
+ –

Dielectric
(a)

–σfree
–

–
+ –

–σP

Sphere in which we
consider individual dipoles

+

– +σ′
P
+
+

–

+ –
–
+
–

+ –

+ –

+ –

+

–

+

P

S

–σ′P

+ –+ –+ –+ –
+ –+ –+ –+ – P
–+
–
+ –+
+ –+ –+ –+ –
+ –+ –+ –+ –
O
Dielectric
(b)

+σP
+

–

–
+ –
+ –
–
+
–
+ –

7 .1 0

LOCAL FIELD AND THE LORENTZ EQUATION

739

have a plate dielectric, the depolarization field is P∕εo, so
E = Eo − Edep = Eo −

1
P
εo

Consider the field at some atomic site, point O, but with the atom itself removed.
We evaluate the field at O coming from all the charges except the atom at O itself
since we are looking at the field experienced by this atom (the atom cannot become
polarized by its own field). We then cut a (hypothetical) spherical cavity S centered
at O and consider the atomic polarizations individually within the spherical cavity.
In other words, the effects of the dipoles in the cavity are treated separately from
the remaining dielectric medium which is now left with a spherical cavity. This
remaining dielectric is considered as a continuous medium but with a spherical cavity. Its dielectric property is represented by its polarization vector P. Because of the
cavity, we must now put polarization charges on the inner surface S of this cavity
as illustrated in Figure 7.54b. This may seem surprising, but we should remember
that we are treating the effects of the atomic dipoles within the cavity individually
and separately by cutting out a spherical cavity from the medium and thereby introducing a surface S.
The field at O comes from four sources:
1. Free charges Qfree on the electrodes, represented by Eo.
2. Polarization charges on the plate surfaces A, represented by Edep.
3. Polarization charges on the inner surface of the spherical cavity S, represented
by ES.
4. Individual dipoles within the cavity, represented by Edipoles.
Thus,
Eloc = Eo + Edep + ES + Edipoles

Since the first two terms make up the macroscopic field, we can write this as
Local field in
a crystal

Eloc = E + ES + Edipoles

The field from the individual dipoles surrounding O depends on the positions
of these atomic dipoles which depend on the crystal structure. For cubic crystals,
amorphous solids (e.g., glasses), or liquids, effects of these dipoles around O cancel
each other and Edipoles = 0. Thus,
Eloc = E + ES

[7.80]

We are then left with evaluating the field due to polarization charges on the
inner surface S of the cavity. This field comes from polarization charges on the
surface S. Consider a thin spherical shell on surface S as shown in Figure 7.55 which
makes an angle θ with O. The radius of this shell is a sin θ, whereas its width (or
thickness) is a dθ. The surface area dS is then (2πa sin θ)(a dθ). The polarization
charge dQP on this spherical shell surface is Pn dS where Pn is the polarization vector
normal to the surface dS. Thus,
dQP = Pn dS = (P cos θ)(2πa sin θ)(a dθ)

Local field in
a cubic crystal
or a noncrystalline
material

740

CHAPTER 7

∙

DIELECTRIC MATERIALS AND INSULATION
dS = 2πa sin θ (a dθ)
a

a sin θ
P

O
dθ

a
Figure 7.55 Calculation of the field
due to polarization charges on the inner
surface S of the spherical cavity.
Consider a spherical shell of radius a sin θ.
The surface area is dS = 2π a sin θ (a dθ).

x

θ
Spherical shell
a dθ

Dielectric

We are interested the field at O from dQP that is resolved along the x-direction,
that is along P, so17
dES =

dQP
2

4πεoa

cos θ =

(P cos θ)(2πa sin θ)(a dθ)
4πεoa2

cos θ

To find the total field coming from the whole surface S we have to integrate
dES from θ = 0 to θ = π,

∫ (P cos2εθ)(sin θ) cos θ dθ
π

ES =

0

Field in a
spherical
cavity
Local field
in a cubic
crystal or
noncrystalline
material

o

which integrates to
ES =

1
P
3εo

[7.81]

The local field by Equation 7.80 is
Eloc = E +

1
P
3εo

[7.82]

Equation 7.82 is the Lorentz relation for the local field in terms of the polarization P of the medium and is valid for cubic crystals and noncrystalline materials,
such as glasses. It does not apply to dipolar dielectrics in which the local field can
be quite complicated.

7.11

DIPOLAR POLARIZATION

Consider a gaseous medium with molecules that have permanent dipole moments as
in Figure 7.10b. Each permanent dipole moment is po. In the presence of an electric
field the dipoles try to align perfectly with the field, but random thermal collisions,
17

The derivation is somewhat oversimplified. Remember that the charge dQP on the shell dS would need to be
found by integrating tiny elements of charge on the this shell. Each of these tiny elements contributes to the field
and each generates a tiny field at an angle cos θ. Integrating all these over dS gives the result dQP∕(4πεoa2) cos θ.

DIPOLAR POLARIZATION

7 .1 1

741

τ
Sphere

+Q
F = QE
po = aQ

dΩ
θ

F

O

E

θ

E

Dipole
–Q
τ

Figure 7.56 In the presence of an applied
field a dipole tries to rotate to align with
the field against thermal agitation.

Figure 7.57 The dipole is pointing
within a solid angle dΩ.

i.e., thermal agitation, act against this perfect alignment as in Figure 7.10b. A molecule that manages to rotate and align with the field finds itself later colliding with
another molecule and losing its alignment. We are interested in the mean dipole
moment in the presence of an applied field taking into account the thermal energies
of the molecules and their random collisions. We will assume that the probability
that a molecule has an energy E is given by the Boltzmann factor, exp(−E∕kT ).
Consider an arbitrary dipolar molecule in an electric field as in Figure 7.56 with
its dipole moment po at an angle θ with the field E. The torque experienced by the
dipole is given by τ = (F sin θ)a or Epo sin θ where po = aQ. The potential energy
E at an angle θ is given by integrating τdθ,
θ

E=

∫ p E sin θ dθ = −p E cos θ + p E
o

o

o

0

Inasmuch as the PE depends on the orientation θ, there is a certain probability
of finding a dipole oriented at this angle as determined by the Boltzmann distribution. The fraction f of molecules oriented at θ is proportional to exp(−E∕kT ),
f ∝ exp(

poE cos θ
kT )

[7.83]

The initial orientation of the dipole should be considered in three dimensions
and not as in the two-dimensional illustration in Figure 7.56. In three dimensions
we use solid angles, and the fraction f then represents the fraction of molecules
pointing in a direction defined by a small solid angle dΩ as shown in Figure 7.57.
The whole sphere around the dipole corresponds to a solid angle of 4π. Furthermore,
we need to find the average dipole moment along E as this will be the induced net
dipole moment by the field. The dipole moment along E is po cos θ. Then from the
definition of the average
pav =

∫04π (po cos θ) f dΩ
∫04π f dΩ

[7.84]

where f is the Boltzmann factor given in Equation 7.83 and depends on E and θ.
The final result of the above integration is a special function called the Langevin

Potential
energy of a
dipole at an
angle θ

Boltzmann
distribution

742

CHAPTER 7

∙

DIELECTRIC MATERIALS AND INSULATION
L(x)
1
1
x
3

0.8
0.6
0.4
0.2
0
0

2

4
6
x = poE/kT

Figure 7.58 The Langevin function.

Average
dipole
moment and
the Langevin
function

Average
induced
dipole in
orientational
polarization

8

10

function which is denoted as L(x) where x is the argument of the function (not the
x coordinate). The integration of Equation 7.84 then gives
pav = poL(x)

and

x=

E
kT

[7.85]

The behavior of the Langevin function is shown in Figure 7.58. At the highest
fields L(x) tends toward saturation at unity. Then, pav = po, which corresponds to
nearly all the dipoles aligning with the field, so increasing the field cannot increase
pav anymore. In the low field region, pav increases linearly with the field. In practice,
the applied fields are such that all dipolar polarizations fall into this linear behavior
region where the Langevin function L(x) ≈ 13 x. Then Equation 7.85 becomes
2

pav =

1 po E
3 kT

[7.86]

The dipolar or orientational polarizability is then simply
2

Dipolar or
orientational
polarizability

αd =

7.12

1 po
3 kT

[7.87]

IONIC POLARIZATION AND
DIELECTRIC RESONANCE

In ionic polarization, as shown in Figure 7.9, the applied field displaces the positive
and negative ions in opposite directions, which results in a net dipole moment per
ion, called the induced dipole moment pi per ion. We can calculate the ionic polarizability αi and the ionic contribution to the relative permittivity as a function of
frequency by applying an ac field of the form E = Eo exp( jωt).
Consider two oppositely charged neighboring ions, e.g., Na+ and Cl−, which
experience forces QE in opposite directions where Q is the magnitude of the ionic
charge of each ion as shown in Figure 7.59. The bond between the ions becomes

7 .1 2

Cl–

IONIC POLARIZATION AND DIELECTRIC RESONANCE

Na+
Equilibrium

M–

743

ro

pi(t)
ro

M+

Ftotal

Mr

Ftotal

Ftotal
x

ro + x

ro + x

pi(t)

E(t) = Eo exp( jωt)
Figure 7.59 Consider a pair of oppositely charged ions. In the presence of an applied field E along x, the
Na+ and Cl− ions are displaced from each other by a distance x. The net average (or induced) dipole moment
is pi.

stretched, and the two ions become displaced from the equilibrium separation ro to
a new separation ro + x as depicted in Figure 7.59. The force F = QE of the applied
field is the polarizing force, which causes the relative displacement. We take F to
be along the x direction. The applied force is resisted by a restoring force Fr that
is due to the stretching of the bond (Hooke’s law) and is proportional to the amount
of bond stretching, i.e., Fr = −βx where β is the spring constant associated with
the ionic bond (easily calculated from the potential energy curve of the bond), and
the negative sign ensures that Fr is directed in the opposite direction to the applied
force. Thus, the net force acting on the ions is QE − βx. As the ions are oscillated
by the applied force, they couple some of the energy in the applied field to lattice
vibrations and this energy is then lost as heat (lattice vibrations) in the crystal. As
in classical mechanics, this type of energy loss through a coupling mechanism can
be represented as a frictional force (force associated with losses) Floss that acts
against the effect of the applied force. This frictional force is proportional to the
velocity of the ions or dx∕dt, so it is written as Floss = −γ(dx∕dt) where γ is a proportionality constant that depends on the exact mechanism for the energy loss from
the field, and the negative sign ensures that it is opposing the applied field. The total
(net) force on the ions is
Ftotal = F + Fr + Floss = QE − βx − γ

dx
dt

Normally we would examine the equations of motion (Newton’s second law)
under forced oscillation for each ion separately, and then we would use the results
to find the overall extension x. An equivalent procedure (as well known in mechanics) is to keep one ion stationary and allow the other one to oscillate with a reduced
mass Mr, which is Mr = (M+M−)∕(M+ + M−) where M+ and M− are the masses of
Na+ and Cl− ions, respectively. For example, we can simply examine the oscillations
of the Na+ -ion within the reference frame of the Cl− -ion (kept “stationary”) and
attach a reduced mass Mr to Na+ as depicted in Figure 7.59. Then Newton’s second

Total force

744

Forced
oscillations
of Na+–Cl−
ion pair

CHAPTER 7

∙

DIELECTRIC MATERIALS AND INSULATION

law gives
Mr

dx
d 2x
= QE − βx − γ
2
dt
dt

[7.88]

It is convenient to put Mr and β together into a new constant ωI which represents
the resonant or natural angular frequency of the ionic bond, or the natural oscillations when the applied force is removed. Defining ωI = ( β∕Mr)1∕2 and γI as γ per
unit reduced mass, i.e., γI = γ∕Mr, we have
Forced dipole
oscillator,
ionic
polarization

Ionic
polarizability

Q
dx
d 2x
+ γI + ω2I x =
Eo exp( jωt)
2
dt
M
dt
r

[7.89]

Equation 7.89 is a second-order differential equation for the induced displacement x of a pair of neighboring ions about the equilibrium separation as a result of
an applied force QE. It is called the forced oscillator equation and is well known in
mechanics. (The same equation would describe the damped motion of a ball attached
to a spring in a viscous medium and oscillated by an applied force.) The solution to
Equation 7.89 will give the displacement x = xo exp( jωt), which will have the same
time dependence as E but phase shifted; that is, xo will be a complex number. The
relative displacement of the ions from the equilibrium gives rise to a net or induced
polarization pi = Qx. Thus Equation 7.89 can be multiplied by Q to represent the
forced oscillations of the induced dipole. Equation 7.89 is also called the Lorentz
dipole oscillator model.
The induced dipole pi will also be phase shifted with respect to the applied force
QE. When we divide pi by the applied field E, we get the ionic polarizability αi,
given by
αi =

pi Qx
Q2
=
=
E
E
Mr (ω2I − ω2 + jγI ω)

[7.90]

It can be seen that the polarizability is also a complex number as we expect;
there is a phase shift between E and induced pi. It therefore has real α′i and imaginary α″i parts and can be written as αi = α′i − jα″i . We note that, by convention,
the imaginary part is written with a minus sign to keep α″i as a positive quantity.
Further, when ω = 0, under dc conditions, the ionic polarizability αi(0) from Equation 7.90 is
DC ionic
polarizability

αi (0) =

Q2
Mr ω2I

[7.91]

The dc polarizability is a real quantity as there can be no phase shift under dc
conditions. We can then write the ionic polarizability in Equation 7.90 in terms of
the normalized frequency (ω∕ωI) as
AC ionic
polarizability

αi (ω) =

αi (0)

γI
ω
ω
[ 1 − ( ωI ) + j( ωI )( ωI )]
2

[7.92]

7 .1 2

IONIC POLARIZATION AND DIELECTRIC RESONANCE

745

Complex polarizability, αi/αi(0)
10

γ/ωI = 0.1

5

Real part αi'/αi(0)

Imaginary part αi''/αi(0)

1
0

–5
0

0.5

1.0

1.5

ω/ωI

Figure 7.60 A schematic
representation of the frequency
dependence of the real and
imaginary parts of normalized
polarizability αi∕αi(0) versus ω∕ωI.

The dependences of the real and imaginary parts of αi on the frequency of the
field are shown in Figure 7.60 in terms of the normalized frequency (ω∕ωI) for one
particular value of the loss factor, γI = 0.1ωI. Note that α″i peaks at a frequency very
close to the ionic bond resonant frequency ωI (it is exactly ωI when γI = 0). The
sharpness and magnitude of the α″i peak depends on the loss factor γI. The peak is
sharper and higher for smaller γI. Notice that α′i is nearly constant at frequencies
lower than ωI. Indeed, in a dc field, α′i = αi(0). But, through ωI, α′i shows a rapid
change from positive to negative values and then it tends toward zero for frequencies
greater than ωI.
Zero or negative α′i should not be disconcerting since the actual magnitude of
the polarizability is ∣αi∣ = (α′i 2 + α″i 2 ) 1∕2 , which is always positive through ωI and
maximum at ωI. The phase of αi however changes through ωI. The phase of αi, and
hence the phase of the polarization with respect to the field, are zero at low frequencies (ω ≪ ωI). As the frequency increases, the polarization lags behind the field and
the phase of αi becomes more negative. At ω = ωI, the polarization lags behind the
field by 90°. However, the rate of change of polarization is in phase with the field
oscillations, which leads to a maximum energy transfer. At high frequencies, well
above ωI, the ions cannot respond to the rapidly changing field and the coupling
between the field and the ions is negligible. The peak in the α″i versus ω behavior
around ω = ωI is what is called the dielectric resonance peak, and in this particular case it is called the ionic polarization relaxation peak and is due to the strong
coupling of the applied field with the natural vibrations of the ionic bond at ω = ωI.
The resulting relative permittivity εr can be found from the Clausius–Mossotti
equation. But we also have to consider the electronic polarizability αe of the
two types of ions since this type of polarization operates up to optical frequencies
(ω ≫ ωI), which means that
Ni
εr (ω) − 1
=
[αi + αe+ + αe− ]
εr (ω) + 2 3εo

[7.93]

Dielectric
constant of an
ionic solid

746

Dispersion
relation
for ionic
polarization

EXAMPLE 7.18

CHAPTER 7

∙

DIELECTRIC MATERIALS AND INSULATION

where Ni is the concentrations of negative and positive ion pairs (assuming an equal
number of positive and negative ions), and αe+ and αe− are the electronic polarizabilities of the negative and positive ion species, respectively. Inasmuch as αi is a
complex quantity, so is the relative permittivity εr(ω). We can express Equation 7.93
differently by noting that at very high frequencies, ω ≫ ωI, αi = 0, and the relative
permittivity is then denoted as εrop. Equation 7.93 then becomes
NiQ2
εr (ω) − 1 εrop − 1 Niαi
−
=
=
2
εr (ω) + 2 εrop + 2
3εo
3εoMr (ωI − ω2 + jγI ω)

[7.94]

This is called the dielectric dispersion relation between the relative permittivity, due to ionic polarization, and the frequency of the electric field. Figure 7.16b
shows the behavior of εr(ω) with frequency for KCl where ε″r peaks at ω = ωI =
2π(4.5 × 1012) rad s−1 and ε′r exhibits sharp changes around this frequency. It is clear
that as ω gets close to ωI, there are rapid changes in εr(ω). The resonant frequency
(ωI) for ionic polarization relaxation is typically in the infrared frequency range, and
the “applied” field in the crystal is then due to a propagating electromagnetic (EM)
wave rather than an ac applied field between two external electrodes placed on the
crystal.18
It should be mentioned that electronic polarization can also be described by the
Lorentz oscillator model, and can also be represented by Equation 7.92 if we appropriately replace αi by αe and interpret ωI and γI as the resonant frequency and loss
factor involved in electronic polarization.

IONIC POLARIZATION RESONANCE IN KCl Consider a KCl crystal which has the FCC
crystal structure and the following properties. The optical dielectric constant is 2.19, the dc
dielectric constant is 4.84, and the lattice parameter a is 0.629 nm. Calculate the dc ionic
polarizability αi(0). Estimate the ionic resonance absorption frequency and compare the value
with the experimentally observed resonance at 4.5 × 1012 Hz in Figure 7.16b. The atomic
masses of K and Cl are 39.09 and 35.45 g mol−1, respectively.
SOLUTION

At optical frequencies the dielectric constant εrop is determined by electronic polarization. At
low frequencies and under dc conditions, the dielectric constant εrdc is determined by both
electronic and ionic polarization. If Ni is the concentration of negative and positive ion pairs,
then Equation 7.94 becomes
εrdc − 1 εrop − 1
1
=
+
Niαi (0)
εrdc + 2 εrop + 2 3εo

There are four negative and positive ion pairs per unit cell, and the cell dimension is a.
The concentration of negative and positive ion pairs Ni is
Ni =

18

4
4
=
= 1.61 × 1028 m−3
a3 (0.629 × 10−9 m) 3

More rigorous theories of ionic polarization would consider the interactions of a propagating electromagnetic
wave with various phonon modes within the crystal, which is beyond the scope of this book.

7 .1 3

DIELECTRIC MIXTURES AND HETEROGENEOUS MEDIA

Substituting εrdc = 4.84 and εrop = 2.19 and Ni in Equation 7.94
αi (0) =

3εo εrdc − 1 εrop − 1
3(8.85 × 10−12 ) 4.84 − 1 2.19 − 1
−
=
−
Ni [ εrdc + 2 εrop + 2 ]
1.61 × 1028 [ 4.84 + 2 2.19 + 2 ]

we find
αi(0) = 4.58 × 10−40 F m2

The relationship between αi(0) and the resonance absorption frequency involves the
reduced mass Mr of the K+−Cl− ion pair,
Mr =

M + M−
(39.09) (35.45) (10−3 )
=
= 3.09 × 10−26 kg
M + + M− (39.09 + 35.45) (6.022 × 1023 )

At ω = 0, the polarizability is given by Equation 7.91, so the resonance absorption
frequency ωI is
ωI = [

or

1∕2
1∕2
Q2
(1.6 × 10−19 ) 2
=[
= 4.26 × 1013 rad s−1
−26
−40
Mrαi (0) ]
(3.09 × 10 ) (4.58 × 10 ) ]

fI =

ωI
= 6.8 × 1012 Hz
2π

This is about a factor of 1.5 greater than the observed resonance absorption frequency
of 4.5 × 1012 Hz. Typically one accounts for the difference by noting that the actual ionic
charges may not be exactly +e on K+ and −e on Cl−, but Q is effectively 0.76e. Taking
Q = 0.76e makes fI = 5.15 × 1012 Hz, only 14 percent greater than the observed value.
A closer agreement can be obtained by refining the simple theory and considering how many
effective dipoles there are in the unit cell along the direction of the applied field.

7.13

DIELECTRIC MIXTURES AND
HETEROGENEOUS MEDIA

Many dielectrics are composite materials; that is, they are mixtures of two or more
different types of dielectric materials with different relative permittivities and loss
factors. The simplest example is a porous dielectric which has small air pores randomly dispersed within the bulk of the material as shown in Figure 7.61a (analogous to a random raisin pudding). Another example would be a dielectric material
composed of two distinctly different phases that are randomly mixed, as shown in
Figure 7.61b, somewhat like a Swiss cheese that has air bubbles. We often need to
find the overall or the effective dielectric constant εreff of the mixture, which is
not a trivial problem.19 This overall εreff can then be used to treat the mixture as if
it were one dielectric substance with this particular dielectric constant; for example,

19
The theories that try to represent a heterogeneous medium in terms of effective quantities are called
effective medium theories (or approximations). The theory of finding an effective dielectric constant of a mixture
has intrigued many famous scientists in the past. Over the years, many quite complicated mixture rules have
been developed, and there is no shortage of formulas in this field. Many engineers however still tend to use
simple empirical rules to model a composite dielectric. The primary reason is that many theoretical mixture rules
depend on the exact knowledge of the geometrical shapes, sizes, and distributions of the mixed phases.

747

748

CHAPTER 7

∙

DIELECTRIC MATERIALS AND INSULATION

Dispersed
dielectric
εr1 εr2 spheres

εr1
I

(a)

εr2

εr1 εr2

εr1

εr2

II

(b)

(c)

(d)

Figure 7.61 Heterogeneous dielectric media examples. (a) Dispersed dielectric
spheres in a dielectric matrix. (b) A heterogeneous medium with two distinct
phases I and II. (c) Series mixture rule. (d) Parallel mixture rule.

the capacitance can be calculated from C = εoεreff A∕d by simply using εreff. It should
be emphasized that if mixing occurs at the atomic level so that the material is
essentially a solid solution, then, in principle, the Clausius–Mossotti equation can
be used in which we simply add the polarizabilities of each species of atoms or
ions weighted by their concentration. (We did this for CsCl in Example 7.4.) The
present problem examines heterogeneous materials, and hence excludes such solid
solutions.
The theoretical treatment of mixtures can be quite complicated since one has to
consider not only individual dielectric properties but also the geometrical shapes,
sizes, and distributions of the two (or more) phases present in the composite material. In many cases, empirical rules that have been shown to work have been used
to predict εreff. Consider a heterogeneous dielectric that has two mixed phases I and
II with dielectric constants εr1 and εr2, and volume fractions v1 and v2, respectively,
(v1 + v2 = 1) as in Figure 7.61b. One simple and useful mixture rule is
Generalized
mixture rule

Lichtenecker
formula

εnreff = v1εnr1 + v2εnr2

[7.95]

where n is an index (a constant), usually determined empirically, that depends on
the type of mixture. If we have a stack of plates of I and II in alternating (or in
random) sequence between the two electrodes as in Figure 7.61c, this would be like
many series-connected dielectrics and n would be −1. If the phases are in parallel
as plates of I and II stacked on top of each other, as shown in Figure 7.61d, then n
is 1. As n approaches 0, Equation 7.95 can be shown to be equivalent to a logarithmic
mixture rule:
ln εreff = v1 ln εr1 + v2 ln εr2

[7.96]

which is known as the Lichtenecker formula (1926). Although its scientific basis
is not strong, it has shown remarkable applicability to various heterogeneous media;
perhaps due to the fact that it is a kind of compromise between the two extreme
limits of series and parallel mixtures.

7 .1 3

DIELECTRIC MIXTURES AND HETEROGENEOUS MEDIA

749

There is one particular mixture rule for dispersed dielectric spheres (with εr1),
such as air pores, in a continuous dielectric matrix (with εr2), that works quite
well for volume fractions up to about 20 percent, called the Maxwell–Garnett
formula
εreff − εr2
εr1 − εr2
= v1
εreff + 2εr2
εr1 + 2εr2

[7.97]

The Maxwell–Garnett equation can predict the effective dielectric constant of
many different types of dielectrics that have dispersed pores. There are other mixture
rules,20 but the above are some of the common types. In addition, we need to consider the shape of the dispersed particle; remember that the depolarization field
depends on the shape of the dielectric. For example, Equation 7.97 can be modified
further to include a shape factor as well.

It was mentioned in Chapter 2
that today’s high transistor density ICs have multilayers of metal interconnect lines that are
separated by an interlayer dielectric (ILD). The speed of the chip (as limited by the RC time
constant) depends on the overall interconnect capacitance, which depends on the relative
permittivity εrILD of the ILD. The traditional ILD material has been SiO2 with εr = 3.9. There
is much research interest in finding suitable low-κ materials for such ILD applications, especially in ultralarge-scale integration (ULSI). Estimate the required porosity in SiO2 if its
effective relative permittivity is to be 2.5? What would be the porosity needed if we start
with a dielectric that has εr = 3.0?
LOW-κ POROUS DIELECTRICS FOR MICROELECTRONICS

SOLUTION

The Maxwell–Garnett equation is particularly useful for such porous media calculations. Substituting εr2 = 3.9, εr1 = 1 (air pores), and setting εreff = 2.5 in Equation 7.97 we have
2.5 − 3.9
1 − 3.9
= v1
2.5 + 2(3.9)
1 + 2(3.9)

and solving gives
v1 = 0.412,

or

41% porosity

Such porosity is achievable but it may have side effects such as poorer mechanical properties
and lower breakdown voltage. (We should take the calculated porosity as an estimate since
the volume fraction is higher than typical limits for Equation 7.97.) Note that the Lichtenecker
formula gives 32.6 percent porosity. As apparent from this example, there is a distinct
advantage in starting with a dielectric that has a low initial εr, and then using porosity to
lower εr further. For example, if we start with εr2 = 3.0, and repeat the calculation above
for εreff = 2.5, then we would find v1 = 0.21 or 21 percent porosity. Many polymeric materials have εr values around 2.5 and have been candidate materials for low-κ ILD applications
in microelectronics. (The above ideas are explored further in Questions 7.35 and 7.36.)

20

Another popular mixture rule is the Bruggeman rule, given by Equation 7.102 in Question 7.35.

Maxwell–
Garnett
formula

EXAMPLE 7.19

750

CHAPTER 7

∙

DIELECTRIC MATERIALS AND INSULATION

DEFINING TERMS
Boundary conditions relate the normal and tangential components of the electric field next to the boundary. The tangential component must be continuous
through the boundary. Suppose that En1 is the normal
component of the field in medium 1 at the boundary
and εr1 is the relative permittivity in medium 1. Using
a similar notation for medium 2, then the boundary
condition is εr1En1 = εr2En2.
Clausius–Mossotti equation relates the dielectric
constant (εr), a macroscopic property, to the polarizability (α), a microscopic property.
Complex relative permittivity (ε′r − jε″r ) has a real
part (ε′r) that determines the charge storage ability and
an imaginary part (ε″r ) that determines the energy
losses in the material as a result of the polarization
mechanism. The real part determines the capacitance
through C = εoε′r A∕d and the imaginary part determines the electric power dissipation per unit volume as
heat by E 2ωεoε″r .
Corona discharge is a local discharge in a gaseous
atmosphere where the field is sufficiently high to
cause dielectric breakdown, for example, by avalanche
ionization.
Curie temperature TC is the temperature above
which ferroelectricity disappears, that is, the spontaneous polarization of the crystal is lost.
Debye equations attempt to describe the frequency
response of the complex relative permittivity ε′r − jε″r
of a dipolar medium through the use of a single relaxation time τ to describe the sluggishness of the dipoles
driven by the external ac field.
Dielectric is a material in which energy can be stored
by the polarization of the molecules. It is a material
that increases the capacitance or charge storage ability
of a capacitor. Ideally, it is a nonconductor of electrical
charge so that an applied field does not cause a flow of
charge but instead relative displacement of opposite
charges and hence polarization of the medium.
Dielectric loss is the electrical energy lost as heat in
the polarization process in the presence of an applied
ac field. The energy is absorbed from the ac voltage
and converted to heat during the polarization of the

molecules. It should not be confused with conduction
loss σE 2 or V 2∕R.
Dielectric strength is the maximum field (Ebr) that
can be sustained in a dielectric beyond which dielectric
breakdown ensues; that is, there is a large conduction
current through the dielectric shorting the plates.
Dipolar (orientational) polarization arises when
randomly oriented polar molecules in a dielectric are
rotated and aligned by the application of a field so as to
give rise to a net average dipole moment per molecule.
In the absence of the field, the dipoles (polar molecules) are randomly oriented and there is no average
dipole moment per molecule. In the presence of the
field, the dipoles are rotated, some partially and some
fully, to align with the field and hence give rise to a net
dipole moment per molecule.
Dipolar relaxation equation describes the time response of the induced dipole moment per molecule in
a dipolar material in the presence of a time-dependent
applied field. The response of the dipoles depends on
their relaxation time, which is the mean time required
to dissipate the stored electrostatic energy in the dipole
alignment to heat through lattice vibrations or molecular collisions.
Dipole relaxation (dielectric resonance) occurs
when the frequency of the applied ac field is such that
there is maximum energy transfer from the ac voltage
source to heat in the dielectric through the alternating
polarization and depolarization of the molecules by the
ac field. The stored electrostatic energy is dissipated
through molecular collisions and lattice vibrations (in
solids). The peak occurs when the angular frequency of
the ac field is the reciprocal of the relaxation time.
Electric dipole moment exists when a positive
charge +Q is separated from a negative charge −Q.
Even though the net charge is zero, there is nonetheless an electric dipole moment p given by p = Qx
where x is the distance vector from −Q to +Q. Just as
two charges exert a Coulombic force on each other,
two dipoles also exert a force on each other that depends
on the magnitudes of the dipoles, their separation, and
orientation.

DEFINING TERMS
Electric susceptibility (χe) is a material quantity that
measures the extent of polarization in the material
per unit field. It relates the amount of polarization
P at a point in the dielectric to the field E at that point
via P = χeεoE. If εr is the relative permittivity, then
χe = εr − 1. Vacuum has no electric susceptibility.
Electromechanical breakdown and electrofracture
are breakdown processes that directly or indirectly involve electric field–induced mechanical weakening,
for example, crack propagation, or mechanical deformation that eventually lead to dielectric breakdown.
Electronic bond polarization is the displacement of
valence electrons in the bonds in covalent solids (e.g.,
Ge, Si). It is a collective displacement of the electrons
in the bonds with respect to the positive nuclei.
Electronic polarization is the displacement of the
electron cloud of an atom with respect to the positive
nucleus. Its contribution to the relative permittivity of
a solid is usually small.
External discharges are discharges or shorting currents over the surface of the insulator when the conductance of the surface increases as a result of surface
contamination, for example, excessive moisture, deposition of pollutants, dirt, dust, and salt spraying. Eventually the contaminated surface develops sufficient
conductance to allow discharge between the electrodes
at a field below the normal breakdown strength of the
insulator. Dielectric breakdown over the surface of an
insulation is termed surface tracking.
Ferroelectricity is the occurrence of spontaneous polarization in certain crystals such as barium titanate
(BaTiO3). Ferroelectric crystals have a permanent polarization P as a result of spontaneous polarization.
The direction of P can be defined by the application of
an external field.
Gauss’s law is a fundamental law of physics that relates the surface integral of the electric field over a
closed (hypothetical) surface to the sum of all the
charges enclosed within the surface. If En is the field
normal to a small surface area dA and Qtotal is the enclosed total charge, then over the whole closed surface
εo ∮ En dA = Qtotal.
Induced polarization is the polarization of a molecule as a result of its placement in an electric field. The

751

induced polarization is along the direction of the field.
If the molecule is already polar, then induced polarization is the additional polarization that arises due to the
applied field alone and it is directed along the field.
Insulation aging is a term used to describe the physical and chemical deterioration in the properties of the
insulation so that its dielectric breakdown characteristics worsen with time. Aging therefore determines the
useful life of the insulation.
Interfacial polarization occurs whenever there is an
accumulation of charge at an interface between two
materials or between two regions within a material.
Grain boundaries and electrodes are regions where
charges generally accumulate and give rise to this type
of polarization.
Internal discharges are partial discharges that take
place in microstructural voids, cracks, or pores within
the dielectric where the gas atmosphere (usually air)
has lower dielectric strength. A porous ceramic, for
example, would experience partial discharges if the
field is sufficiently large. Initially, the pore size (or
the number of pores) may be small and the partial
discharge insignificant, but with time the partial
discharge erodes the internal surfaces of the void.
Eventually (and usually) an electrical tree type of
discharge develops from a partial discharge that has
been eroding the dielectric. The erosion of the dielectric by the partial discharge propagates like a branching tree. The “tree branches” are erosion channels,
filaments of various sizes, in which gaseous discharge
takes place and forms a conducting channel during
operation.
Intrinsic breakdown or electronic breakdown commonly involves the avalanche multiplication of electrons (and holes in solids) by impact ionization in the
presence of high electric fields. The large number of
free carriers generated by the avalanche of impact ionizations leads to a runaway current between the electrodes and hence to insulation breakdown.
Ionic polarization is the relative displacement of oppositely charged ions in an ionic crystal that results in
the polarization of the whole material. Typically, ionic
polarization is important in ionic crystals below the
infrared wavelengths.

752

CHAPTER 7

∙

DIELECTRIC MATERIALS AND INSULATION

Local field (Eloc) is the true field experienced by a
molecule in a dielectric that arises from the free charges
on the plates and all the induced dipoles surrounding
the molecule. The true field at a molecule is not simply
the applied field (V∕d) because of the field of the
neighboring induced dipoles.
Loss tangent or tan δ is the ratio of the dielectric constant’s imaginary part to the real part, ε″r ∕ε′r . The angle
δ is the phase angle between the capacitive current and
the total current. If there is no dielectric loss, then the
two currents are the same and δ = 0.
Partial discharge occurs when only a local region of
the dielectric is exhibiting discharge, so the discharge
does not directly connect the two electrodes.
Paschen’s law states that the breakdown voltage Vbr in
a gaseous discharge is a function of the product of gas
pressure and electrode separation (Pd) only.
Piezoelectric material has a noncentrosymmetric
crystal structure that leads to the generation of a polarization vector P, or charges on the crystal surfaces, upon
the application of a mechanical stress. When strained,
a piezoelectric crystal develops an internal field and
therefore exhibits a voltage difference between two of
its faces.
PLZT, lead lanthanum zirconate titanate, is a PZTtype material with lanthanum occupying the Pb site.
Polarizability (α) is the ability of an atom or molecule to become polarized in the presence of an electric
field. It is induced polarization in the molecule per unit
field along the field direction.
Polarization is the separation of positive and negative
charges in a system so that there is a net electric dipole
moment per unit volume.
Polarization vector (P) measures the extent of polarization in a unit volume of dielectric matter. It is the
vector sum of dielectric dipoles per unit volume. If p is
the average dipole moment per molecule and n is the
number of molecules per unit volume, then P = np. In
a polarized dielectric matter (e.g., in an electric field),
the bound surface charge density σp due to polarization
is equal to the normal component of P at that point,
σp = Pnormal.
Poling is the application of a temporary electric field
