Repository: dhruvvenkat/2A-assistants

trying out this new method of studying!

File: courses/ece109-materials/text/ECE 109 Electronic Materials & Devices Principles of 4th Ed.txt (part 49 of 63)
Questions and Problems 847
Chapter 9
Optical Properties of Materials
to a piezoelectric (or ferroelectric) material, generally

at an elevated temperature, to align the polarizations
of various grains and thereby develop piezoelectric
behavior.
Pyroelectric material is a polar dielectric (such as
barium titanate) in which a temperature change ΔT induces a proportional change ΔP in the polarization,
that is, ΔP = p ΔT, where p is the pyroelectric coefficient of the crystal.
PZT is a general acronym for the lead zirconate titanate (PbZrO3-PbTiO3 or PbTi0.48Zr0.52O3) family of
crystals.
Q-factor or quality factor for an impedance is the
ratio of its reactance to its resistance. The Q-factor of
a capacitor is Xc∕Rp where Xc = 1∕ωC and Rp is the
equivalent parallel resistance that represents the dielectric and conduction losses. The Q-factor of a
resonant circuit measures the circuit’s peak response
at the resonant frequency and also its bandwidth.
The greater the Q, the higher the peak response and
the narrower the bandwidth. For a series RLC resonant circuit,
Q=

ω oL
1
=
R
ωoCR

where ωo is the resonant angular frequency, ωo =
1∕ √LC. The width of the resonant response curve between half-power points is Δω = ωo∕Q.
Relative permittivity (εr) or dielectric constant of a
dielectric is the fractional increase in the stored charge
per unit voltage on the capacitor plates due to the presence of the dielectric between the plates (the whole
space between the plates is assumed to be filled). Alternatively, we can define it as the fractional increase
in the capacitance of a capacitor when the insulation
between the plates is changed from a vacuum to a dielectric material, keeping the geometry the same.
Relaxation time (τ) is a characteristic time that determines the sluggishness of the dipole response to an applied field. It is the mean time for the dipole to lose its
alignment with the field due to its random interactions
with the other molecules through molecular collisions,
lattice vibrations, and so forth.
Surface tracking is an external dielectric breakdown
that occurs over the surface of the insulation.

QUESTIONS AND PROBLEMS
Temperature coefficient of capacitance (TCC) is the
fractional change in the capacitance per unit temperature change.
Thermal breakdown is a breakdown process that
involves thermal runaway, which leads to a runaway
current or discharge between the electrodes. If the
heat generated by dielectric loss, due to ε″r , or Joule
heating, due to finite σ, cannot be removed sufficiently rapidly, then the temperature of the dielectric rises, which increases the conductivity and the

dielectric loss. The increases in ε″r and σ lead to more
heat generation and a further rise in the temperature,
so thermal runaway ensues, followed by either a large
shorting current or local thermal decomposition of
the insulation accompanied by a partial discharge in
this region.
Transducer is a device that converts electrical energy
into another form of usable energy or vice versa. For
example, piezoelectric transducers convert electrical
energy to mechanical energy and vice versa.

QUESTIONS AND PROBLEMS
7.1

Atomic polarizability and atomic radius Table 7.10 provides the radius and the polarizability of
atoms in Period 2 from Li (Z = 2) to Ne (Z = 10) and also for the inert gas atoms from He to Xe.
a. Plot αe versus r3o and find the slope.
b. Plot αe versus ro on a log–log plot and find n in αe ∝ r no.
c. Plot αe and fo = ωo∕2π versus Z on a log–log plot and find n in αe ∝ Z n.
d. What are your conclusions for the above?

Table 7.10 Atomic radii and polarizability in Period 2 and for inert gases
Period II

Li

Be

B

C

N

O

F

Ne

ro (pm)
αe (×10−40 F m2)

167
27.1

112
6.23

87
3.37

67
1.86

56
1.22

48
0.892

42
0.621

38
0.434

Inert gases

He

Ne

Ar

Kr

Xe

Rn

ro (pm)
αe (×10−40 F m2)

31
0.23

38
0.434

71
1.82

88
2.78

108
4.45

134
5.90

NOTE: Data for αe from Ed. Haynes W.M., CRC Handbook of Chemistry and Physics, 95th Edition, 2014-2015,
Boca Raton, FL: CRC Press. Rn is radioactive.

7.2

SI, cgs, Debye, and atomic units in electrostatics
a. The definitions of polarizability within the SI and cgs (cm-gram-second) unit systems are
p = αSIE

b.

c.

and

753

p = 4πεoαcgsE

The cgs units are widely used for polarizability. Convert a polarizability of 1 F m2 to cgs units.
The polarizability αSI of an Ar atom is 1.82 × 10−40 F m2. What is αcgs for Ar in cm3 and Å3?
Atomic polarizability αvol is a dimensionless quantity in the cgs system obtained by dividing
αcgs by an atomic volume, taken to be a3o where ao is the Bohr radius in cm. What is αvol atomic
units for Ar?
The electric dipole unit in SI is simply C m ( p = Qa). The atomic dipole moment is defined
as patomic = eao = 8.478 × 10−30 C m, where ao is the Bohr radius. One Debye (D) is a dipole unit
within the cgs system and corresponds to 3.3356 × 10−30 C m. Put differently, amounts of charge

754

CHAPTER 7

∙

DIELECTRIC MATERIALS AND INSULATION

±3.3356 × 10−20 C (approximately ±0.21e) separated by 1 Å. Consider a molecule in a CsF
vapor. Cs+ and F− in the CsF molecule are separated by a bond length a that is 0.255 nm.
Assume that Cs+ and F− are fully ionized in forming the molecule. What is the permanent
dipole moment po in Debye units? If the experimental value is 7.88 D, what is actual charge
on Cs+ and F−?
7.3

Relative permittivity and polarizability
a. Show that the local field is given by
Eloc = E(

Local field

Amorphous selenium (a-Se) is a high-resistivity semiconductor that has a density of approximately 4.3 g cm−3 and an atomic number and mass of 34 and 78.96, respectively. Its relative
permittivity at 1 kHz has been measured to be 6.7. Calculate the relative magnitude of the local
field in a-Se. Calculate the polarizability per Se atom in the structure. What type of polarization
is this? How will εr depend on the frequency?
Calculate the electronic polarizability of an isolated Se atom, which has an atomic radius ro =
0.12 nm, and compare your result with that for an atom in a-Se. Why is there a difference? (See
Example 7.1.)

b.

c.

εr + 2
3 )

7.4

Dielectric properties of diamond Consider the diamond crystal, which has a density of 3.52 g cm−3,
a lattice parameter of 0.35670 nm and a low-frequency dielectric constant of 5.7. Calculate the
electronic polarizability per atom and also calculate the relative magnitude of the local field (see
Question 7.3). The polarizability of an isolated C atom is 1.86 × 10−40 F m2. Why is there a
difference?

7.5

Electronic polarization and SF6 Because of its high dielectric strength, SF6 (sulfur hexafluoride) gas is widely used as an insulator and a dielectric in HV applications such as HV transformers, switches, circuit breakers, transmission lines, and even HV capacitors. The SF6 gas at 1 atm
and at room temperature has a dielectric constant of 1.0015. The number of SF6 molecules per
unit volume N can be found by the gas law, P = (N∕NA)RT. Calculate the electronic polarizability
αe of the SF6 molecule. (Note: The SF6 molecule has no net dipole. Assume that the overall
polarizability of SF6 is due to electronic polarization.)

7.6

Electronic polarization in liquid xenon Liquid xenon has been used in radiation detectors. The
density of the liquid is 3.0 g cm−3. What is the relative permittivity of liquid xenon given its electronic
polarizability in Table 7.10? (The experimental εr is 1.96.)

7.7

Relative permittivity, bond strength, bandgap, and refractive index Diamond, silicon, and germanium are covalent solids with the same crystal structure. Their relative permittivities are shown in
Table 7.11.
a. Explain why εr increases from diamond to germanium.
b. Calculate the polarizability per atom in each crystal and then plot polarizability against the
elastic modulus Y (Young’s modulus). Should there be a correlation?

Table 7.11 Properties of diamond, Si, and Ge

Diamond
Si
Ge

εr

Mat

Density
(g cm−3)

5.7
11.9
16

12
28.09
72.61

3.52
2.33
5.32

αe

Y
(GPa)

Eg
(eV)

n

827
190
75.8

5.5
1.12
0.67

2.42
3.45
4.09

QUESTIONS AND PROBLEMS

755

Plot the polarizability from part (b) against the bandgap energy Eg. Is there a relationship?
Show that the refractive index n is √εr . When does this relationship hold and when does
it fail?
Would your conclusions apply to ionic crystals such as NaCl?

c.
d.
e.
7.8

Dipolar liquids Given the static dielectric constant of water as 80, its optical-frequency dielectric
constant (due to electronic polarization) as 4, and its density as 1 g cm−3, calculate the permanent
dipole moment po per water molecule assuming that it is the orientational and electronic polarization of individual molecules that gives rise to the dielectric constant. Use both the simple relationship in Equation 7.14 where the local field is the same as the macroscopic field and also the
Clausius–Mossotti equation and compare your results with the permanent dipole moment of the
water molecule which is 6.2 × 10−30 C m. What is your conclusion? What is εr calculated from
the Clausius–Mossotti equation taking the true po (6.2 × 10−30 C m) of a water molecule? (Note:
Static dielectric constant is due to both orientational and electronic polarization. The Clausius–
Mossotti equation does not apply to dipolar materials because the local field is not described by
the Lorentz field.)

7.9

Dielectric constant of water vapor or steam The isolated water molecule has a permanent dipole
po of 6.2 × 10−30 C m. The electronic polarizability αe of the water molecule under dc conditions is
about 4 × 10−40 C m. What is the dielectric constant of steam at a pressure of 10 atm (10 × 105 Pa)
and at a temperature of 400 °C? [Note: The number of water molecules per unit volume N can be
found from the simple gas law, P = (N∕NA)RT. The Clausius–Mossotti equation does not apply to
orientational polarization. Since N is small, use Equation 7.14.]

7.10

Dipole moment in a nonuniform electric field Figure 7.62 shows an electric dipole moment p in
a nonuniform electric field. Suppose the gradient of the field is dE∕dx at the dipole p, and the dipole
is oriented to be along the direction of increasing E as in Figure 7.62. Show that the net force acting
on this dipole is given by
F=p

Net force on a
dipole

dE
dx

Which direction is the force? What happens to this net force when the dipole moment is facing the
direction of decreasing field? Given that a dipole normally also experiences a torque as described in
Section 7.3.2, explain qualitatively what happens to a randomly placed dipole in a nonuniform electric

E
p
F

Figure 7.62 Left: A dipole moment in a
nonuniform field experiences a net force F
that depends on the dipole moment p and the
field gradient dE∕dx. Right: When a charged
comb (by combing hair) is brought close to a
water jet, the field from the comb polarizes
the liquid by orientational polarization. The
induced polarization vector P and hence the
liquid is attracted to the comb where the field
is higher.
Photo by S. Kasap.

756

CHAPTER 7

∙

DIELECTRIC MATERIALS AND INSULATION

field. Explain the experimental observation of bending a flow of water by a nonuniform field from
a charged comb as shown in the photograph in Figure 7.62? (Remember that a dielectric medium
placed in a field develops polarization P directed along the field.)
7.11

Ionic and electronic polarization Consider a CsBr crystal that has the CsCl unit cell crystal structure (one Cs+−Br− pair per unit cell) with a lattice parameter (a) of 0.430 nm. The electronic polarizability of Cs+ and Br− ions are 2.7 × 10−40 F m2 and 5.3 × 10−40 F m2, respectively, and the mean
ionic polarizability per ion pair is 5.8 × 10−40 F m2. What is the low-frequency dielectric constant
and that at optical frequencies?

7.12

Ionic polarizability in KCl KCl has the same crystal structure as NaCl. KCl’s lattice parameter is
0.629 nm. The electronic polarizability of K+ is 0.92 × 10−40 F m2 and that of Cl− is 4.0 × 10−40 F m2.
The dielectric constant at 1 MHz is given as 4.80. Find the mean ionic polarizability per ion pair αi
and the dielectric constant εrop at optical frequencies.

7.13

Debye relaxation We will test the Debye equations for approximately calculating the real and
imaginary parts of the dielectric constant of water just above the freezing point at 0.2 °C. Assume
the following values in the Debye equations for water: εrdc = 87.46 (dc), εr∞ = 4.87 (at f = 300 GHz
well beyond the relaxation peak), and τ = 1∕ωo = (2π9.18 GHz)−1 = 0.017 ns. Calculate the real and
imaginary, ε′r and ε″r, parts of εr for water at frequencies in Table 7.12, and plot both the experimental values and your calculations on a linear–log plot (frequency on the log axis). What is your conclusion? (Note: It is possible to obtain a better agreement by using two relaxation times or using more
sophisticated models.)

Table 7.12 Dielectric properties of water at 0.2 °C
f (GHz)

ε′r
ε″r

0.3

0.5

1

1.5

3

5

9.18

10

20

87.46
2.60

87.25
4.50

86.61
8.85

85.34
13.18

76.20
24.28

68.19
34.53

46.13
40.55

42.35
40.24

19.69
30.23

40

70

100

300

10.16 7.20
17.68 11.15

6.14
8.31

4.87
3.68

SOURCE: Data extracted from Buchner, R., et al., Chemical Physics Letters, 306, 57, 1999.

*7.14
Debye
relaxation

Debye and non-Debye relaxation and Cole–Cole plots Consider the Debye equation
εr = εr∞ +

εrdc − εr∞
1 + jωτ

and also the generalized dielectric relaxation equation, which “stretches” (broadens) the Debye
function,
Generalized
dielectric
relaxation

εr = εr∞ +

εrdc − εr∞
[1 + ( jωτ) α ] β

Take τ = 1, εrdc = 5, εr∞ = 2, and α = 0.8, and β = 1. Plot the real and imaginary parts of εr
versus frequency (on a log scale) for both functions above from ω = 0, 0.1∕τ, 1∕3τ, 1∕τ, 3∕τ, and
10τ. For the same ω values, plot ε″r versus ε′r (Cole–Cole plot) for both functions using a graph in
which the x and y axes have the same divisions. What is your conclusion?
7.15

Equivalent circuit of a polyester capacitor Consider a 1 nF polyester capacitor that has a polymer
(PET) film thickness of 1 μm. Calculate the equivalent circuit of this capacitor at 50 °C and at 120 °C
for operation at 1 kHz. (See Figure 7.39.) What is your conclusion?

QUESTIONS AND PROBLEMS
7.16

Student microwaves mashed potatoes A microwave oven uses electromagnetic waves at 2.45 GHz
to heat food by dielectric loss, that is, making use of ε″r of the food material, which normally has
substantial water content. A student microwaves 60 cm3 of mashed potatoes for 40 seconds, then takes
them out and measures their temperature to be about 71 °C. The room temperature is 23 °C. The specific heat capacity (cs) and density of mashed potatoes are approximately 3.8 J g−1 K−1 and 1.0 g cm−3.
At 2.45 GHz, mashed potatoes have ε″r ≈ 15. Assume that heat generated in mashed potatoes by the
absorption of microwaves increases the temperature, and ignore any heat conducted away. Calculate
the rms electric field Erms generated by the microwaves in the mash potatoes. (Note: You can use Erms
instead of E in Equation 7.32.)

7.17

Dielectric loss per unit capacitance Consider the three dielectric materials listed in Table 7.13
with the real and imaginary dielectric constants ε′r and ε″r. At a given voltage, which dielectric will
have the lowest power dissipation per unit capacitance at 1 kHz and at an operating temperature of
50 °C? Is this also true at 120 °C?

757

Table 7.13 Dielectric properties of three insulators at 1 kHz
T = 50 °C

T = 120 °C

Material

ε′r

ε″r

ε′r

ε″r

Polycarbonate
PET
PEEK

2.47
2.58
2.24

0.003
0.003
0.003

2.535
2.75
2.25

0.003
0.027
0.003

SOURCE: Data taken using a DEA by Kasap and Nomura (1995).

7.18

Parallel and series equivalent circuits Figure 7.63 shows simplified parallel and series equivalent
circuits for a capacitor. The elements Rp and Cp in the parallel circuit and the elements Rs and Cs in
the series circuit are related. We can write down the impedance ZAB between the terminals A and B
for both the circuits, and then equate ZAB(parallel) = ZAB(series). Show that
Rs =

Rp
1 + (ωRpCp )

and

2

Cs = Cp[ 1 +

1
(ωRpCp )

2]

Equivalent
series resistance
and capacitance

and similarly by considering the admittance (1/impedance),
Rp = Rs[ 1 +

1
(ωRsCs )

2]

and

Cp =

Cs
1 + (ωRsCs )

2

A 10 nF capacitor operating at 1 MHz has a parallel equivalent resistance of 100 kΩ. What are Cs
and Rs?

A

A

≈

Cp

A

Cs

Rp

Rs

B

B

B

Figure 7.63 An equivalent parallel Rp and
Cp circuit is equivalent to a series Rs and Cs
circuit. The elements Rp and Cp in the parallel circuit are related to the elements Rs and
Cs in the series circuit.

Equivalent
series resistance
and capacitance

758

CHAPTER 7

∙

DIELECTRIC MATERIALS AND INSULATION

7.19

Tantalum capacitors Electrolytic capacitors tend to be modeled by a series Rs + jωCs equivalent
circuit. A nominal 22 μF Ta capacitor (22 μF at low frequencies) has the following properties at 10 kHz:
ε′r ≈ 20 (at this frequency), tan δ ≈ 0.05, dielectric thickness d = 0.16 μm, effective area A = 150 cm2.
Calculate Cp, Rp, Cs, and Rs. Use the equations in Question 7.18 for Cs and Rs.

7.20

Tantalum versus niobium oxide capacitors Niobium oxide (Nb2O5) is a competing dielectric to
Ta2O5 (the dielectric in the tantalum capacitor). The dielectric constants are 41 for Nb2O5 and 27 for
Ta2O5. For operation at the same voltage, the Ta2O5 thickness is 0.17 μm, and that of Nb2O5 is
0.25 μm. Explain why the niobium oxide capacitor is superior (or inferior) to the Ta capacitor. (Use
a quantitative argument, such as the capacitance per unit volume.) What other factors would you
consider if you were choosing between the two?

*7.21

TCC of a polyester capacitor Consider the parallel plate capacitor equation
C=

εoεr xy
z

where εr is the relative permittivity (or ε′r), x and y are the side lengths of the dielectric so that xy is
the area A, and z is the thickness of the dielectric. The quantities εr, x, y, and z change with temperature. By differentiating this equation with respect to temperature, show that the temperature
coefficient of capacitance (TCC) is
Temperature
coefficient of
capacitance

TCC =

1 dC 1 dεr
=
+λ
C dT εr dT

where λ is the linear expansion coefficient defined by
λ=

1 dL
L dT

where L stands for any length of the material (x, y, or z). Assume that the dielectric is isotropic and
λ is the same in all directions. Using ε′r versus T behavior in Figure 7.64 and taking λ = 50 × 10−6 K−1
as a typical value for polymers, predict the TCC at room temperature and at 10 kHz.

2.60
PET, f = 10 kHz

2.59
εr' 2.58
2.57
Figure 7.64 Temperature
dependence of ε′r at 10 kHz.
Data taken by Kasap and
Maeda (1995).

2.56
20

30

40

50
60
70
Temperature (°C)

80

90

7.22

Breakdown voltage of SF6 and N2 gaseous insulation Experiments have been carried on breakdown between two spherical electrodes (5 cm in diameter) separated by 1 mm in two gases as insulation: N2 and SF6. Table 7.14 summarizes the measurements of Vbr at different pressures P. Plot Vbr
versus Pd on a log–log plot and find x in Vbr ∝ (Pd)x.

7.23

Dielectric breakdown of gases and Paschen curves Dielectric breakdown in gases typically
involves the avalanche ionization of the gas molecules by energetic electrons accelerated by the applied
field. The mean free path between collisions must be sufficiently long to allow the electrons to gain
sufficient energy from the field to impact ionize the gas molecules. The breakdown voltage Vbr
between two electrodes depends on the distance d between the electrodes as well as the gas pressure

QUESTIONS AND PROBLEMS
Table 7.14 Breakdown voltage between electrodes separated by 1 mm in N2 and SF6
N2
P (MPa)
Vbr (kV)

0.74
21.2

1.48
41.0

2.14
57.9

2.83
73.0

3.48
87.8

4.31
105.8

2.77
191.9

3.41
225.2

4.49
273.9

SF6
P (MPa)
Vbr (kV)

0.76
55.2

1.47
110.0

2.17
156.2

Breakdown voltage (V)

Data extracted from Koch, D., SF6 properties, and use in MV and HV switchgear, Cahier technique no.
188, Schneider Electric, 2003.

105
104
SF6

Air

103
102
10–1

1

101
102
103
Pressure × Spacing (Pa m)

Figure 7.65 Breakdown voltage versus
(pressure × electrode spacing) (Paschen
curves).

P, as shown in Figure 7.65. Vbr versus Pd plots are called Paschen curves. We consider gaseous
insulation, air and SF6, in an HV switch.
a. What is the breakdown voltage between two electrodes of a switch separated by a 5 mm gap at
0.1 atm when the gaseous insulation is air and when it is SF6?
b. What are the breakdown voltages in the two cases when the pressure is 10 times greater? What
is your conclusion?
c. At what pressure is the breakdown voltage a minimum?
d. What air gap spacing d at 1 atm gives the minimum breakdown voltage?
e. What would be the reasons for preferring gaseous insulation over liquid or solid insulation?
*7.24

Capacitor design Consider a nonpolarized 100 nF capacitor design at 60 Hz operation. Note that
there are three candidate dielectrics, as listed in Table 7.15.
a. Calculate the volume of the 100 nF capacitor for each dielectric, given that they are to be used
under low voltages and each dielectric has its minimum fabrication thickness. Which one has
the smallest volume?
b. How is the volume affected if the capacitor is to be used at a 500 V application and the maximum
field in the dielectric must be a factor of 2 less than the dielectric strength? Which one has the
smallest volume?
c. At a 500 V application, what is the power dissipated in each capacitor at 60 Hz operation? Which
one has the lowest dissipation?

759

760

∙

CHAPTER 7

DIELECTRIC MATERIALS AND INSULATION

Table 7.15 Comparison of dielectric properties at 60 Hz (typical values)

*7.25

Polymer Film
PET

Ceramic
TiO2

Name

Polyester

ε′r
tan δ
Ebr(kV cm−1)
Typical minimum thickness

3.2
5 × 10−3
150
1–2 μm

Polycrystalline
titania
90
4 × 10−4
50
10 μm

High-K Ceramic
(BaTiO3 based)
X7R
1800
5 × 10−2
100
10 μm

Dielectric breakdown in a coaxial cable Consider a coaxial underwater high-voltage cable as
in Figure 7.66a. The current flowing through the inner conductor generates heat, which has to
flow through the dielectric insulation to the outer conductor where it will be carried away by
conduction and convection. We will assume that steady state has been reached and the inner conductor is carrying a dc current I. Heat generated per unit second Q′ = dQ∕dt by Joule heating of the
inner conductor is

Rate of heat
generation

Q′ = RI 2 =

ρLI 2

[7.98]

πa2

where ρ is the resistivity, a the radius of the conductor, and L the cable length.
This heat flows radially out from the inner conductor through the dielectric insulator to the outer
conductor, then to the ambient. This heat flow is by thermal conduction through the dielectric. The
rate of heat flow Q′ depends on the temperature difference Ti − To between the inner and outer
conductors; on the sample geometry (a, b, and L); and on the thermal conductivity κ of the dielectric.
From elementary thermal conduction theory, this is given by
Rate of heat
conduction

Q′ = (Ti − To )

2πκL

[7.99]

b
ln( )
a

Dielectric
a

b
Heat

Ti
V

Q′

To

Dielectric strength
(MV/m)

The inner core temperature Ti rises until, in the steady state, the rate of Joule heat generation by the
electric current in Equation 7.98 is just removed by the rate of thermal conduction through the dielectric insulation, given by Equation 7.99.

60
50
40
30
20
10
0
–50

(a)

0
50
100
Temperature (°C)

150

(b)

Figure 7.66 (a) The Joule heat generated in the core conductor flows outward
radially through the dielectric material. (b) Typical temperature dependence of the
dielectric strength of a polyethylene-based polymeric insulation.

QUESTIONS AND PROBLEMS
a.

Show that the inner conductor temperature is
Ti = To +

b.

b
ln
2π a κ ( a )
ρI 2

2 2

[7.100]

V

b
a ln( )
a

[7.101]

Maximum field
in a coaxial
cable

The dielectric breakdown occurs when Emax reaches the dielectric strength Ebr. However the
dielectric strength Ebr for many polymeric insulation materials depends on the temperature, and
generally it decreases with temperature, as shown for a typical example in Figure 7.66b. If the
load current I increases, then more heat Q′ is generated per second and this leads to a higher
inner core temperature Ti by virtue of Equation 7.100. The increase in Ti with I eventually lowers Ebr so much that it becomes equal to Emax and the insulation breaks down (thermal breakdown). Suppose that a certain coaxial cable has an aluminum inner conductor of diameter 10 mm
and resistivity 27 nΩ m. The insulation is 3 mm thick and is a polyethylene-based polymer whose
long-term dc dielectric strength is shown in Figure 7.66b. Suppose that the cable is carrying a
voltage of 40 kV and the outer shield temperature is the ambient temperature, 25 °C. Given that
the thermal conductivity of the polymer is about 0.3 W K−1 m−1, at what dc current will the
cable fail?
Rederive Ti in Equation 7.100 by considering that ρ depends on the temperature as ρ = ρo[1 +
αo(T − To)] (Chapter 2). Recalculate the maximum current in b given that αo = 3.9 × 10−3 °C−1
at 25 °C.

7.26

Piezoelectricity Consider a quartz crystal and a PZT ceramic filter both designed for operation at
fs = 1 MHz. What is the bandwidth of each? Given Young’s modulus (Y ), density ( ρ) for each, and
that the filter is a disk with electrodes and is oscillating radially, what is the diameter of the disk for
each material? For quartz, Y = 80 GPa and ρ = 2.65 g cm−3. For PZT, Y = 70 GPa and ρ = 7.7 g m−3.
Assume that the velocity of mechanical oscillations in the crystal is v = √Y/ρ and the wavelength
λ = v∕fs. Consider only the fundamental mode (n = 1).

7.27

Piezoelectric voltage coefficient The application of a stress T to a piezoelectric crystal leads to a
polarization P and hence to an electric field E in the crystal such that
E = gT
where g is the piezoelectric voltage coefficient. If εoεr is the permittivity of the crystal, show that
g=

d
εoεr

A BaTiO3 sample, along a certain direction (called 3), has d = 190 pC N−1, and its εr ≈ 1900 along
this direction. What do you expect for its g coefficient for this direction and how does this compare
with the measured value of approximately 0.013 m2 C−1?
7.28

Steady-state
inner conductor
temperature

The breakdown occurs at the maximum field point, which is at r = a, just outside the inner
conductor and is given by (see Example 7.12).
Emax =

c.

761

Piezoelectricity and the piezoelectric bender
a. Consider using a piezoelectric material in an application as a mechanical positioner where the displacements are expected to be small (as in a scanning tunneling microscope). For the piezoelectric
plate shown in Figure 7.67a, we will take L = 20 mm, W = 10 mm, and D (thickness) = 0.25 mm.
Under an applied voltage of V, the plate changes length, width, and thickness according
to the piezoelectric coefficients dij, relating the applied field along i to the resulting strain
along j.

Piezoelectric
voltage
coefficient

762

CHAPTER 7

∙

DIELECTRIC MATERIALS AND INSULATION

W

V

D Piezoelectric
V

L
Figure 7.67 (a) A mechanical
positioner using a piezoelectric
plate under an applied voltage of V.
(b) A cantilever-type piezoelectric
bender. An applied voltage bends
the cantilever.

3
δD
2

δL
2
(a)

A
B

1

h

0
(b)

Suppose we define direction 3 along the thickness D and direction 1 along the length L,
as shown in Figure 7.67a. Show that the changes in the thickness and length are
δD = d33 V

Piezoelectric
effects

L
δL = ( )d31 V
D

b.

Piezoelectric
bending

Given d33 ≈ 500 × 10−12 m V−1 and d31 ≈ −250 × 10−12 m V−1, calculate the changes in the
length and thickness for an applied voltage of 100 V. What is your conclusion?
Consider two oppositely poled and joined ceramic plates, A and B, forming a bimorph, as shown
in Figure 7.67b. This piezoelectric bimorph is mounted as a cantilever; one end is fixed and the
other end is free to move. Oppositely poled means that the electric field elongates A and contracts
B, and the two relative motions bend the plate. The displacement h of the tip of the cantilever is
given by
h=

3
L 2
d31( ) V
2
D

What is the deflection of the cantilever for an applied voltage of 100 V? What is your
conclusion?
7.29

Piezoelectricity The wavelength λ of mechanical oscillations in a piezoelectric slab satisfies
1
n( λ) = L
2
where n is an integer, L is the length of the slab along which mechanical oscillations are set up, and the
wavelength λ is determined by the frequency f and velocity v of the waves. The ultrasonic wave velocity
v depends on Young’s modulus Y as
Y 1∕2
v=( )
ρ
where ρ is the density. For quartz, Y = 80 GPa and ρ = 2.65 g cm−3. Considering the fundamental
mode (n = 1), what are practical dimensions for crystal oscillators operating at 1 kHz and 1 MHz?

7.30

Pyroelectric detectors Consider two different radiation detectors using PZT and PVDF as pyroelectric materials whose properties are summarized in Table 7.16. The receiving area is 4 mm2. The
thicknesses of the PZT ceramic and the PVDF polymer film are 0.1 mm and 0.005 mm, respectively.
In both cases the incident radiation is chopped periodically to allow the radiation to pass for a duration of 0.05 s.
a. Calculate the magnitude of the output voltage for each detector if both receive a radiation of
intensity 10 μW cm−2. What is the corresponding current in the circuit? In practice, what would
limit the magnitude of the output voltage?
b. What is the minimum detectable radiation intensity if the minimum detectable signal voltage is
10 nV?

QUESTIONS AND PROBLEMS

763

Table 7.16 Properties of PZT and PVDF

PZT
PVDF

ε′r

Pyroelectric
Coefficient
(×10−6 C m−2 K−1)

Density
(g cm−3)

Heat Capacity
(J K−1 g−1)

290
12

380
27

7.7
1.76

0.3
1.3

7.31

LiTaO3 pyroelectric detector LiTaO3 (lithium tantalate) detectors are available commercially.
LiTaO3 has the following properties: pyroelectric coefficient p ≈ 200 × 10−6 C m−2 K−1, density
ρ = 7.5 g cm−3, specific heat capacity cs = 0.43 J K−1 g−1. A particular detector has a cylindrical
crystal with a diameter of 10 mm and thickness of 0.2 mm. Suppose we chop the input radiation and
allow the radiation to fall on the detector for short periods of time. Each input radiation pulse has a
duration of Δt = 10 ms. (The time between the radiation pulses is long, so consider only the response
of the detector to a single pulse of radiation.) Suppose that all the incident radiation is absorbed. If
the input radiation has an intensity of 10 μW cm−2, calculate the pyroelectric current, and the maximum possible output voltage that can be generated assuming that the input impedance of the amplifier is sufficiently large to be negligible. What is the current responsivity of this detector? What are
the major assumptions in your calculation of the voltage signal?

*7.32

Pyroelectric detectors Consider a typical pyroelectric radiation detector circuit as shown in Figure 7.68.
The FET circuit acts as a voltage follower (source follower). The resistance R1 represents the
input resistance of the FET in parallel with a bias resistance that is usually inserted between the
gate and source. C1 is the overall input capacitance of the FET including any stray capacitance
but excluding the capacitance of the pyroelectric detector. Suppose that the incident radiation
intensity is constant and equal to I. Emissivity η of a surface characterizes what fraction of the
incident radiation that is absorbed? ηI is the energy absorbed per unit area per unit time. Some of
the absorbed energy will increase the temperature of the detector and some of it will be lost to
surroundings by thermal conduction and convection. Let the detector receiving area be A, thickness be L, density be ρ, and specific heat capacity (heat capacity per unit mass) be c. The heat
losses will be proportional to the temperature difference between the detector temperature T and
the ambient temperature To, as well as the surface area A (much greater than L). Energy balance
requires that
Rate of increase in the internal energy (heat content) of the detector
= Rate of energy absorption − Rate of heat losses
that is,
(ALρ)c

dT
= AηI − K A(T − To )
dt

where K is a constant of proportionality that represents the heat losses and hence depends on the
thermal conductivity κ. If the heat loss involves pure thermal conduction from the detector surface to
the detector base (detector mount), then K = κ∕L. In practice, this is generally not the case and K = κ∕L
is an oversimplification.
a. Show that the temperature of the detector rises exponentially as
T = To +

K[

ηI

1 − exp(−

t
τth )]

Detector
temperature

764

CHAPTER 7

∙

DIELECTRIC MATERIALS AND INSULATION
Radiation
Receiving
surface, A

FET
v(t)
R1

L

C1

Cdet

Figure 7.68 A pyroelectric detector with an FET
voltage follower circuit.

Rs

where τth is a thermal time constant defined by τth = Lρc∕K. Further show that for very small
K, this equation simplifies to
T = To +
b.

t

Show that temperature change dT in time dt leads to a pyroelectric current ip given by

Pyroelectric
current

ip = Ap

c.

ηI
Lρc

dT ApηI
t
=
exp(− )
dt
Lρc
τth

where p is the pyroelectric coefficient. What is the initial current?
The voltage across the FET and hence the output voltage v(t) is given by
v(t) = Vo[ exp(−

Pyroelectric
detector output
voltage

t
t
− exp(− )]
τth )
τel

where Vo is a constant and τel is the electrical time constant given by R1Ct, where Ct, total
capacitance, is (C1 + Cdet), where Cdet is the capacitance of the detector. Consider a particular
PZT pyroelectric detector with an area of 1 mm2 and a thickness of 0.05 mm. Suppose that this
PZT has εr = 250, ρ = 7.7 g cm−3, c = 0.3 J K−1 g−1, and κ = 1.5 W K−1 m−1. The detector is
connected to an FET circuit that has R1 = 10 MΩ and C1 = 3 pF. Taking the thermal conduction
loss constant K as κ∕L, and η = 1, calculate τth and τel. Sketch schematically the output voltage.
What is your conclusion?

Bruggeman
mixture rule

7.33

Spark generator design Design a PLZT piezoelectric spark generator using two back-to-back PLZT
crystals that provide a 60 μJ spark in an air gap of 0.5 mm from a force of 50 N. At 1 atm in an air
gap of 0.5 mm, the breakdown voltage is about 3000 V. The design will need to specify the dimensions of the crystal and the dielectric constant. Assume that the piezoelectric voltage coefficient is
0.023 V m N−1.

7.34

Ionic polarization resonance in CsCl Consider a CsCl crystal which has the following properties.
The optical dielectric constant is 2.62, the dc dielectric constant is 7.20, and the lattice parameter a
is 0.412 nm. There is only one ion pair (Cs+–Cl−) in the cubic-type unit cell. Calculate (estimate)
the ionic resonance absorption frequency and compare the value with the experimentally observed
resonance at 3.1 × 1012 Hz. What effective value of Q would bring the calculated value to within
10 percent of the experimental value?

7.35

Bruggeman mixture rule The Bruggeman mixture rule gives the overall effective relative permittivity εreff of a dielectric with dispersed spherical particles (εr1) in a host medium (εr2) as
v1

εr1 − εreff
εr2 − εreff
+ (1 − v1 )
=0
εr1 + 2εreff
εr2 + 2εreff

[7.102]

where v1 is the volume fraction of spherical particles (1) dispersed in medium (2) as in Figure 7.61a.
Suppose that the continuous phase has εr2 = 3.9 (SiO2). Using Bruggeman, Maxwell–Garnett
and Lichtenecker formulas, estimate the porosity that would result in εr eff = 3.1 (20 percent lower
than εr2).

QUESTIONS AND PROBLEMS
7.36

Low-κ porous dielectrics for microelectronics Interconnect technologies need lower εr interlayer
dielectrics (ILDs) to minimize the interconnect capacitances. These materials are called low-κ dielectrics. Consider fluorinated silicon dioxide, also known as fluorosilicate glass (FSG), which has an εr
of 3.2. Using Equations 7.96, 7.97, 7.102, calculate the expected effective dielectric constant if the
ILD is 30 percent porous? What should be the starting εr2 if we need an effective εreff less than 2
and the porosity cannot exceed 30 percent?

Supercapacitors from 22 mF to 350 F.
Photo by S. Kasap.

Pyroelectric detectors (Model QS-THZ), which can
be used to detect radiation over the wavelength
range 0.1–1000 μm.
Courtesy of Gentec Electro Optics, Inc.

Piezoelectric bending sensor.
Courtesy of Piezo Systems Inc, USA.

Quartz crystal oscillators.
© Edward C Mills LRPS.

765

Neodymium magnets.
© Peter Sobolev/Shutterstock RF.

Neodymium magnets are used in high quality earphones.
Photo by S. Kasap.

Neodymium magnet based speakers.
Courtesy of Eminence Speaker, LLC.

Rare-earth magnet based DC motor.
Courtesy of Maxon Precision Motors, Inc.

CHAPTER

8
Magnetic Properties
and Superconductivity

Many electrical engineering devices such as inductors, transformers, rotating
machines, and ferrite antennas are based on utilizing the magnetic properties of
materials. There are many instances where permanent magnets are also used either
on their own or as part of a device such as a rotating machine or a loud speaker.
The majority of engineering devices make use of the ferromagnetic and ferrimagnetic properties, which are therefore treated in much more detail than other magnetic
properties such as diamagnetism and paramagnetism. Although superconductivity
involves the vanishing of the resistivity of a conductor at low temperatures and is
normally explained within quantum mechanics, we treat the subject in this chapter
because all superconductors are perfect diamagnets and, further, they have present
or potential uses that involve magnetic fields. The advent of high-Tc superconductivity, discovered in 1986 by George Bednorz and Alex Müller at IBM Research
Laboratories in Zürich, is undoubtedly one of the most significant discoveries over
the last 50. High-Tc superconductors are already finding applications in such devices
as superconducting solenoids, sensitive magnetometers, and high-Q microwave filters, power cables and superconducting current limiters and so on. Giant magnetoresistance (GMR) is probably one of the most exciting discoveries in the field of
sprintronics, that is, spin transport electronics. GMR is a phenomenon that depends
on the spin of the electron as it passes from one thin ferromagnetic layer to an
adjacent antiferromagnetic layer. Its best known application is in the read heads of
magnetic hard drives.

767

768

CHAPTER 8

8.1

∙

MAGNETIC PROPERTIES AND SUPERCONDUCTIVITY

MAGNETIZATION OF MATTER

8.1.1 MAGNETIC DIPOLE MOMENT

Definition of
magnetic
moment

Magnetic properties of materials involve concepts based on the magnetic dipole
moment. Consider a current loop, as shown in Figure 8.1, where the circulating current is I. This may, for example, be a coil carrying a current. For simplicity we will
assume that the current loop lies within a single plane. The area enclosed by the
current is A. Suppose that un is a unit vector coming out from the area A. The direction of un is such that looking along it, the current circulates clockwise. Then the
magnetic dipole moment, or simply the magnetic moment μm, is defined by1
μm = IAun

[8.1]

When a magnetic moment is placed in a magnetic field, it experiences a torque
that tries to rotate the magnetic moment to align its axis with the magnetic field, as
depicted in Figure 8.2. Moreover, since a magnetic moment is a current loop, it gives
rise to a magnetic field B around it, as shown in Figure 8.3, which is similar to the
magnetic field around a bar magnet. We can find the field B from the current I and
B

un

μm

τ
A

μm
I

A

τ

I

B
Figure 8.1 Definition
of a magnetic dipole
moment.

Figure 8.2 A magnetic dipole
moment in an external field
experiences a torque.

μm

O

μm

S

r

P

N

B

Figure 8.3 A magnetic dipole moment creates a magnetic field just like a bar magnet.
The field B depends on μm.

1
