Repository: dhruvvenkat/2A-assistants

trying out this new method of studying!

File: courses/ece109-materials/text/ECE 109 Electronic Materials & Devices Principles of 4th Ed.txt (part 50 of 63)
Questions and Problems 847
Chapter 9
Optical Properties of Materials
The symbol μ for the magnetic dipole moment should not be confused with the permeability. Absolute and
relative permeabilities will be denoted by μo and μr.

8 .1

MAGNETIZATION OF MATTER

769

its geometry, which are treated in various physics textbooks. For example, the field
B at a point P at a distance r along the axis of the coil from the center, as shown
in Figure 8.3, is directly proportional to the magnitude of the magnetic moment but
inversely proportional to r3, that is, B ∝ μm ∕r3.

8.1.2 ATOMIC MAGNETIC MOMENTS
An orbiting electron in an atom behaves much like a current loop and has a magnetic
dipole moment associated with it, called the orbital magnetic moment (μorb), as
illustrated in Figure 8.4. If ω is the angular frequency of the electron, then the
current I due to the orbiting electron is
I = Charge flowing per unit time = −

e
eω
=−
Period
2π

If r is the radius of the orbit, then the magnetic dipole moment is
μorb = I(πr2 ) = −

eωr2
2

But the velocity v of the electron is ωr and its orbital angular momentum is
L = (mev)r = meωr2

Using this in μorb, we get
e
μorb = −
L
2me

[8.2]

We see that the magnetic moment is proportional to the orbital angular momentum through a factor that has the charge to mass ratio of the electron. The numerical
factor, in this case e∕2me, relating the angular momentum to the magnetic moment,
is called the gyromagnetic ratio. The negative sign in Equation 8.2 indicates that
μorb is in the opposite direction to L and is due to the negative charge of the electron.
The electron also has an intrinsic angular momentum S, that is, spin. The spin
of the electron has a spin magnetic moment, denoted by μspin, but the relationship
between μspin and S is not the same as that in Equation 8.2. The gyromagnetic ratio
is a factor of 2 greater,
μspin = −
μorb

A

r
I

ω
–e
L

e
S
me

[8.3]

Figure 8.4 An orbiting electron is equivalent to
a magnetic dipole moment μorb.

Orbital
magnetic
moment of the
electron

Spin magnetic
moment of the
electron

770

CHAPTER 8

∙

MAGNETIC PROPERTIES AND SUPERCONDUCTIVITY
z
B

μz
S
Figure 8.5 The spin magnetic moment precesses about an
external magnetic field along z and has a value μz along z.

μspin
Sz

The overall magnetic moment of the electron consists of μorb and μspin appropriately added. We cannot simply add them numerically as they are vector quantities.
Furthermore, the overall magnetic moment μatom of the atom itself depends on the
orbital motions and spins of all the electrons. Electrons in closed subshells, however,
do not contribute to the overall magnetic moment because for every electron with a
given L (or S), there is another one with an opposite L (or S). The reason is that
the direction of L is space quantized by mℓ and all negative and positive values of
mℓ are occupied in a closed shell. Similarly, there are as many electrons spinning up
as there are spinning down, so there is no net electron spin in a closed shell and no
net μspin. Thus, only unfilled subshells contribute to the overall magnetic moment
of an atom.
Consider an atom that has closed inner shells and a single electron in an s orbital
(ℓ = 0). This means that the orbital magnetic moment is zero and the atom has a
magnetic moment due to the spin of the electron alone, μatom = μspin. In the presence
of an external magnetic field along the z direction, the magnetic moment cannot
simply rotate and align with the field because quantum mechanics requires the spin
angular momentum to be space quantized, that is, Sz (the component of S along z)
must be msħ where ms = ±21 is the spin magnetic quantum number. The torque
experienced by the spinning electron causes the spin magnetic moment to precess
about the external magnetic field, as shown in Figure 8.5. This precession is such
that Sz = −12 ħ and leads to an average magnetic moment μz along the field given by
Equation 8.3 with Sz, that is,
Magnetic
moment along
the field

μz = −

e
e
eħ
S = − (msħ) =
=β
me z
me
2me

[8.4]

The quantity β = eħ∕2me is called the Bohr magneton and has the value 9.27 ×
10−24 A m2 or J T−1.
Thus, the spin of a single electron has a magnetic moment of one Bohr magneton
along the field.

8.1.3 MAGNETIZATION VECTOR M
Consider a tightly wound long solenoid, ideally infinitely long, with free space (or
vacuum) as the medium inside the solenoid, as shown in Figure 8.6a. The magnetic

8 .1

MAGNETIZATION OF MATTER

771

I

I

ℓ

A
B

Bo

M

I

I
(a)

(b)

Figure 8.6 (a) Consider a long solenoid. With free space as the medium inside, the magnetic field is Bo.
(b) A material medium inserted into the solenoid develops a magnetization M.

field inside the solenoid is denoted by Bo to specifically identify this field as in free
space. This field depends on the current I through the solenoid wire and the number
of turns per unit length n and is given by2
Bo = μonI = μoI′

[8.5]

where I′ is the current per unit length of the solenoid, that is, I′ = nI, and μo is the
absolute permeability of free space in henries per meter, H m−1.
If we now place a cylindrical material medium to fill the inside of this solenoid,
as in Figure 8.6b, we find that the magnetic field has changed. The new magnetic
field in the presence of a medium is denoted as B. We will take Bo to be the applied
magnetic field into which the material medium is placed.
Each atom of the material responds to the applied field Bo and develops, or
acquires, a net magnetic moment μm along the applied field. We can view each
magnetic moment μm as the result of the precession of each atomic magnetic moment
about Bo. The medium therefore develops a net magnetic moment along the field
and becomes magnetized. The magnetic vector M describes the extent of magnetization of the medium. M is defined as the magnetic dipole moment per unit
volume. Suppose that there are N atoms in a small volume ΔV and each atom i has
a magnetic moment μmi (where i = 1 to N). Then M is defined by
M=

1 N
∑ μmi = nat μav
ΔV i=1

[8.6]

where nat is the number of atoms per unit volume and μav is the average magnetic
moment per atom. We can assume that each atom acquires a magnetic moment μav
along Bo. Each of these magnetic moments along Bo can be viewed as an elementary
current loop at the atomic scale, as schematically depicted in Figure 8.6b. These
elementary current loops are due to electronic currents within the atom and arise
from both orbital and spin motions of the electrons. Each current loop has its current
plane normal to Bo.
2

The proof of this comes out from Ampere’s law and can be found in any textbook of electromagnetism.

Free space
field inside
solenoid

Magnetization
vector

772

CHAPTER 8

∙

MAGNETIC PROPERTIES AND SUPERCONDUCTIVITY
Surface currents

Figure 8.7 Elementary current loops result in surface currents.
There is no internal current, as adjacent currents on neighboring
loops are in opposite directions.

Surface currents

Consider a cross section of the magnetized medium, as in Figure 8.7. All the
elementary current loops in this plane have the current circulation in the same direction inasmuch as each atom acquires the same magnetic moment μav. All neighboring loops in the bulk have adjacent currents in opposite directions that cancel each
other, as apparent in Figure 8.7. Thus, there are no net bulk currents, or internal
currents, within the bulk of the material. However, the currents at the surface in the
surface loops cannot be canceled and this leads to a net surface current, as depicted
in Figure 8.7. The surface currents are induced by the magnetization of the medium
by the applied magnetic field and therefore depend on the magnetization M of the
specimen.
From the definition of M, the total magnetic moment of the cylindrical specimen is
Total magnetic moment = M (Volume) = MAℓ

Suppose that the magnetization current on the surface per unit length of the
specimen is Im. Then the total circulating surface current is Imℓ and the total magnetic
moment of the specimen, by definition, is
Total magnetic moment = (Total current) × (Cross-sectional area) = ImℓA
Magnetization
and surface
currents

Equating the two total magnetic moments, we find
M = Im

[8.7]

We derived this for a particular sample geometry, a cylindrical specimen, in
which M is along the axis of the cylindrical specimen and Im flows in a plane perpendicular to M. The relationship, however, is more general, as derived in more
advanced texts. It should be emphasized that the magnetization current Im is not due
to the flow of free charge carriers, as in a current-carrying copper wire, but due to
localized electronic currents within the atoms of the solid at the surface. Equation
8.7 states that we can represent the magnetization of a medium by a surface current
per unit length Im that is equal to M.

8 .1

MAGNETIZATION OF MATTER

773

8.1.4 MAGNETIZING FIELD OR MAGNETIC FIELD INTENSITY H
The magnetized specimen in Figure 8.6b placed inside the solenoid develops magnetization currents on the surface. It therefore behaves like a solenoid. We can now
regard the solenoid with medium inside, as depicted in Figure 8.8. The magnetic
field within the medium now arises from not only the conduction current per unit
length I′ in the solenoid wires but also from the magnetization current Im on the
surface. The magnetic field B inside the solenoid is now given by the usual solenoid
expression but with a current that includes both I′ and Im, as shown in Figure 8.8:
B = μo(I′ + Im) = Bo + μoM

This relationship is generally valid and can be written in vector form as
B = Bo + μoM

[8.8]

The field at a point inside a magnetized material is the sum of the applied field
Bo and a contribution from the magnetization M of the material. The magnetization
arises from the application of Bo due to the current of free carriers in the solenoid
wires, called the conduction current, which we can externally adjust. It becomes
useful to introduce a vector field that represents the effect of the external or conduction current alone. In general, B − μoM at a point is the contribution of the external
currents alone to the magnetic field at that point inside the material that we called
Bo. B − μoM represents a magnetizing field because it is the field of the external
currents that magnetize the material. The magnetizing field H is defined as
H=

1
B−M
μo

[8.9]

or
H=

1
B
μo o

The magnetizing field is also known as the magnetic field intensity and is
measured in A m−1. The reason for the division by μo is that the resulting vector field
H becomes simply related to the external conduction currents (through Ampere’s law).
Since in the solenoid Bo is μonI, we see that the magnetizing field in a solenoid is
H = nI = Total conduction current per unit length
I

B
M
Im
ℓ
I

[8.10]

Figure 8.8 The field B in the material inside
the solenoid is due to the conduction current I
through the wires and the magnetization current
Im on the surface of the magnetized medium, or
B = Bo + μoM.

Magnetic
field in a
magnetized
medium

Definition
of the
magnetizing
field

774

CHAPTER 8

∙

MAGNETIC PROPERTIES AND SUPERCONDUCTIVITY

It is generally helpful to imagine H as the cause and B as the effect. The cause
H depends only on the external conduction currents, whereas the effect B depends
on the magnetization M of matter.

8.1.5 MAGNETIC PERMEABILITY AND MAGNETIC SUSCEPTIBILITY
Suppose that at a point P in a material, the magnetic field is B and the magnetizing
field is H. We let Bo be the magnetic field at P in the absence of any material (i.e.,
in free space). The magnetic permeability of the medium at P is defined as the
magnetic field per unit magnetizing field,
Definition of
magnetic
permeability

μ=

B
H

[8.11]

It relates the effect B to the cause H at the same point P inside a material. In
simple qualitative terms, μ represents to what extent a medium is permeable by
magnetic fields. Relative permeability μr of a medium is the fractional increase in
the magnetic field with respect to the field in free space when a material medium
is introduced. For example, suppose that the field in a solenoid with free space in it
is Bo but with material inserted it is B. Then μr is defined by
Definition of
relative
permeability

μr =

B
B
=
Bo μoH

[8.12]

From Equations 8.11 and 8.12, clearly,
Total
permeability

Definition of
magnetic
susceptibility
Magnetic and
magnetizing
fields and
magnetization
Relative
permeability
and
susceptibility

μ = μoμr

[8.13]

The magnetization M produced in a material depends on the net magnetic field B.
It would be natural to proceed as in dielectrics by relating M to B analogously to
relating P (polarization) to E (electric field). However, for historic reasons, M is related
to H, the magnetizing field. Suppose that the medium is isotropic (same properties in
all directions), then magnetic susceptibility χm of the medium is defined simply by
M = χmH

[8.14]

This relationship is not obeyed by all magnetic materials. For example, as we will
see later, ferromagnetic materials do not obey Equation 8.12. Since the magnetic field
B = μo(H + M)

[8.15]

we have
B = μoH + μoM = μoH + μoχmH = μo(1 + χm)H

and
μr = 1 + χm

[8.16]

The presence of a magnetizable material is conveniently accounted for by using
the relative permeability μr, or (1 + χm), to simply multiply μo. Alternatively, one
can simply replace μo with μ = μoμr. For example, the inductance of the solenoid
with a magnetic medium inside increases by a factor of μr.
Table 8.1 provides a summary of various important magnetic quantities, their
definitions, and units.

8 .1

MAGNETIZATION OF MATTER

775

Table 8.1 Magnetic quantities and their units
Magnetic Quantity

Symbol

Definition

Units

Comment

Magnetic field;
magnetic induction

B

F = qv × B

T = tesla =
webers m−2

Magnetic flux

Φ

ΔΦ = Bnormal ΔA

Wb = weber

Magnetic dipole
moment

μm

μm = IA

A m2

Bohr magneton

β

β = eħ∕2me

A m2 or
J T−1

Magnetization
vector
Magnetizing field;
magnetic field
intensity

M

A m−1

H

Magnetic moment
per unit volume
H = B∕μo − M

Magnetic susceptibility

χm

M = χmH

None

Absolute
permeability

μo

c = [εoμo]−1∕2

H m−1 =
Wb m−1 A−1

Produced by moving charges
or currents, acts on moving
charges or currents.
ΔΦ is flux through ΔA and
Bnormal is normal to ΔA.
Total flux through any
closed surface is zero.
Experiences a torque in
B and a net force in a
nonuniform B.
Magnetic moment due to the
spin of the electron.
β = 9.27 × 10−24 A m2
Net magnetic moment in a
material per unit volume.
H is due to external
conduction currents only
and is the cause of B in a
material.
Relates the magnetization of
a material to the
magnetizing field H.
A fundamental constant in
magnetism. In free space,
μo = B∕H.

Relative
permeability
Magnetic
permeability
Inductance

μr

μr = B∕μoH

None

μ

μ = μoμr

H m−1

L

L = Φtotal∕I

H (henries)

Magnetostatic
energy density

Evol

dEvol = H dB

J m−3

A m−1

Not to be confused with
magnetic moment.
Total flux threaded per unit
current.
dEvol is the energy required
per unit volume in
changing B by dB.

AMPERE’S LAW AND THE INDUCTANCE OF A TOROIDAL COIL Ampere’s law provides
a relationship between the conduction current I and the magnetic field intensity H threading
this current. The conduction current I is the current due to the flow of free charge carriers
through a conductor and not due to the magnetization of any medium. Consider an arbitrary
closed path C around a conductor carrying a current I, as shown in Figure 8.9. The tangential
component of H to the curve C at point P is Ht. If dl is an infinitesimally small path length
of C at P, as shown in Figure 8.9, then the summation of Ht dl around the path C gives the
conduction current enclosed within C. This is Ampere’s law,
∮C

Ht dl = I

[8.17]

EXAMPLE 8.1

Ampere’s law

776

CHAPTER 8

∙

MAGNETIC PROPERTIES AND SUPERCONDUCTIVITY
H
I

C

ℓ
A
O
C

r

I
Ht

dl
P

N turns

Figure 8.9 Ampere’s circuital law.

Figure 8.10 A toroidal coil with N turns.

Consider the toroidal coil with N turns shown in Figure 8.10. First assume that the toroid
core is air (μr ≈ 1). Suppose that the current through the coils is I. By symmetry, the magnetic
field intensity H inside the toroidal core is the same everywhere and is directed along the
circumference. Suppose that l is the length of the mean circumference C. The current is linked
N times by the circumference C, so Equation 8.17 is
∮C

Ht dl = Hℓ = NI

or
H=

NI
ℓ

The magnetic field Bo with air as core material is then simply
Bo = μoH =

μoNI
ℓ

When the toroidal coil has a magnetic medium with a relative permeability μr, the magnetic field intensity is still H because the conduction current I has not changed. But the
magnetic field B is now different than Bo and is given by
Magnetic
field inside
toroidal coil

B = μoμr H =

μoμr NI
ℓ

[8.18]

If A is the cross-sectional area of the toroid, then the total flux Φ through the core is
BA or μoμrNAI∕ℓ. The current I in Figure 8.10 threads the flux N times. The inductance L of
the toroidal coil, by definition, is then
Inductance of
toroidal coil

2

L=

Total flux threaded NΦ μoμr N A
=
=
Current
I
ℓ

[8.19]

Having a magnetic material as the toroid core increases the inductance by a factor of μr in
the same way a dielectric material increases the capacitance by a factor of εr.
EXAMPLE 8.2

Consider a toroidal coil with N turns that
is energized from a voltage supply through a rheostat, as shown in Figure 8.11. The core of
the toroid may be any material. Suppose that by adjusting the rheostat we increase the current

MAGNETOSTATIC ENERGY PER UNIT VOLUME

8 .1

MAGNETIZATION OF MATTER

777

B
i
v
Figure 8.11 Energy required to magnetize a
toroidal coil.

i supplied to the coil. The current i produces magnetic flux Φ in the core, which is BA, where
B is the magnetic field and A is the cross-sectional area. We can now use Ampere’s law for
H to relate the current i to H, as in Example 8.1. If ℓ is the mean circumference, then
Hℓ = Ni

[8.20]

The changing current means that the flux is also changing (both increasing). We know
from Faraday’s law that a changing flux that threads a circuit generates a voltage v in that
circuit given by the rate of change of total threaded flux, or NΦ. Lenz’s law makes the polarity of the induced voltage oppose the applied voltage. Suppose that in a time interval δt
seconds, the magnetic field within the core changes by δB; then δΦ = AδB and
v=

δ(Total flux threaded) NδΦ
δB
=
= NA
δt
δt
δt

[8.21]

The battery has to supply the current i against this induced voltage v, which means
that it has to do electrical work iv every second. In other words, the battery has to do work
iv δt in a time interval δt to supply the necessary current to increase the magnetic field
by δB. The electric energy δE that is input into the coil in time δt is then, using Equations 8.20 and 8.21,
δE = iv δt = (

Hℓ
δB
NA
δt = (Aℓ)H δB
N )( δt )

This energy δE is the work done in increasing the field in the core by δB. The volume
of the toroid is Aℓ. Therefore, the total energy or work required per unit volume to increase
the magnetic field from an initial value B1 to a final value B2 in the toroid is
Evol =

B2

∫ H dB

[8.22]

B1

where the integration limits are determined by the initial and final magnetic field. This is the
expression for calculating the energy density (energy per unit volume) required to change
the field from B1 to B2. It should be emphasized that Equation 8.22 is valid for any medium.
We conclude that an incremental energy density of dEvol = H dB is required to increase the
magnetic field by dB at a point in any medium including free space.
We can now consider a core material that we can represent by a constant relative permeability μr. This means we can exclude those materials that do not have a linear relationship
between B and H, such as ferromagnetic and ferrimagnetic materials, which we will discuss
later. If the core is free space or air, then μr = 1.
Suppose that we increase the current in Figure 8.11 from zero to some final value I so
that the magnetic field changes from zero to some final value B. Since the medium has a
constant relative permeability μr, we can write
B = μrμoH

Work done
per unit
volume during
magnetization

778

CHAPTER 8

∙

MAGNETIC PROPERTIES AND SUPERCONDUCTIVITY

and use this in Equation 8.22 to integrate and find the energy per unit volume needed to
establish the field B or field intensity H
Energy
density of a
magnetic field

1
B2
Evol = μr μoH 2 =
2
2μr μo

[8.23]

This is the energy absorbed from the battery per unit volume of core medium to establish the magnetic field. This energy is stored in the magnetic field and is called magnetostatic
energy density. It is a form of magnetic potential energy. If we were to suddenly remove the
battery and short those terminals, the current will continue to flow for a short while (determined by L∕R) and do external work in heating the resistor. This external work comes from
the stored energy in the magnetic field. If the medium is free space, or air, then the energy
density is
Magnetostatic
energy density
in free space
Magnetostatic
energy in a
linear
magnetic
medium

1
B2
Evol (air) = μo H 2 =
2
2μo

A magnetic field of 2 T corresponds to a magnetostatic energy density of 1.6 MJ m−3
or 1.6 J cm−3. The energy in a magnetic field of 2 T in a 1 cm3 volume (size of a thimble)
has the work ability (potential energy) to raise an average-sized apple roughly by 5 feet, or
1.6 m. We should note that as long as the core material is linear, that is, μr is independent
of the magnetic field itself, magnetostatic energy density can also be written as
1
Evol = HB
2

8.2

[8.24]

MAGNETIC MATERIAL CLASSIFICATIONS

In general, magnetic materials are classified into five distinct groups: diamagnetic,
paramagnetic, ferromagnetic, antiferromagnetic, and ferrimagnetic. Table 8.2 provides
a summary of the magnetic properties of these classes of materials.

8.2.1 DIAMAGNETISM
Typical diamagnetic materials have a magnetic susceptibility that is negative and
small. For example, the silicon crystal is diamagnetic with χm = −5.2 × 10−6. The
relative permeability of diamagnetic materials is slightly less than unity. When a
diamagnetic substance such as a silicon crystal is placed in a magnetic field, the
magnetization vector M in the material is in the opposite direction to the applied
field μoH and the resulting field B within the material is less than μoH. The negative
susceptibility can be interpreted as the diamagnetic substance trying to expel the
applied field from the material. When a diamagnetic specimen is placed in a nonuniform magnetic field, the magnetization M of the material is in the opposite direction to B and the specimen experiences a net force toward smaller fields, as depicted
in Figure 8.12. A substance exhibits diamagnetism whenever the constituent atoms
in the material have closed subshells and shells. This means that each constituent
atom has no permanent magnetic moment in the absence of an applied field. Covalent
crystals and many ionic crystals are typical diamagnetic materials because the

8.2

MAGNETIC MATERIAL CLASSIFICATIONS

Table 8.2 Classification of magnetic materials
χm
(typical values)

Type

χm versus T

Comments and Examples

Negative and
small (−10−6)

T independent

Negative and
large (−1)
Positive and small
(10−5−10−4)

Below a critical
temperature
Independent of T

Atoms of the material have closed
shells. Organic materials, e.g.,
many polymers; covalent solids,
e.g., Si, Ge, diamond; some ionic
solids, e.g., alkalihalides; some
metals, e.g., Cu, Ag, Au.
Superconductors

Positive and
small (10−5)

Curie or Curie–Weiss
law, χm = C∕(T − TC)

Ferromagnetic

Positive and
very large

Ferromagnetic below
and paramagnetic
above the Curie
temperature

Antiferromagnetic

Positive and
small

Ferrimagnetic

Positive and
very large

Antiferromagnetic
below and
paramagnetic above
the Néel temperature
Ferrimagnetic below
and paramagnetic
above the Curie
temperature

Diamagnetic

Paramagnetic

Due to the alignment of spins of
conduction electrons. Alkali and
transition metals.
Materials in which the constituent
atoms have a permanent magnetic
moment, e.g., gaseous and liquid
oxygen; ferromagnets (Fe),
antiferromagnets (Cr), and
ferrimagnets (Fe3O4) at high
temperatures.
May possess a large permanent
magnetization even in the
absence of an applied field.
Some transition and rare earth
metals, Fe, Co, Ni, Gd, Dy.
Mainly salts and oxides of
transition metals, e.g., MnO,
NiO, MnF2, and some
transition metals, α–Cr, Mn.
May possess a large permanent
magnetization even in the
absence of an applied field.
Ferrites.

Figure 8.12 A diamagnetic material placed in a nonuniform magnetic
field experiences a force toward smaller fields.
This repels the diamagnetic material away from a permanent magnet.

M
S

N

F

779

780

CHAPTER 8

∙

MAGNETIC PROPERTIES AND SUPERCONDUCTIVITY

constituent atoms have no unfilled subshells. Superconductors, as we will discuss
later, are perfect diamagnets with χm = −1 and totally expel the applied field from
the material.

8.2.2 PARAMAGNETISM
Paramagnetic materials have a small positive magnetic susceptibility. For example,
oxygen gas is paramagnetic with χm = 2.1 × 10−6 at atmospheric pressure and room
temperature. Each oxygen molecule has a net magnetic dipole moment μmol. In
the absence of an applied field, these molecular moments are randomly oriented
due to the random collisions of the molecules, as depicted in Figure 8.13a. The
magnetization of the gas is zero. In the presence of an applied field, the molecular magnetic moments take various alignments with the field, as illustrated in
Figure 8.13b. The degree of alignment of μmol with the applied field and hence
magnetization M increases with the strength of the applied field μoH. Magnetization M typically decreases with increasing temperature because at higher temperatures there are more molecular collisions, which destroy the alignments of
molecular magnetic moments with the applied field. When a paramagnetic substance is placed in a nonuniform magnetic field, the induced magnetization M is
along B and there is a net force toward greater fields. For example, when liquid
oxygen is poured close to a strong magnet, as depicted in Figure 8.14, the liquid
becomes attracted to the magnet.
Many metals are also paramagnetic, such as magnesium with χm = 1.2 × 10−5.
The origin of paramagnetism (called Pauli spin paramagnetism) in these metals
is due to the alignment of the majority of spins of conduction electrons with
the field.

μoH

Dewar
Strong magnet

M

(a) μav = 0 and M = 0

S

N

Liquid oxygen

(b) μav ≠ 0 and M = χmH

Figure 8.13 (a) In a paramagnetic material, each individual
atom possesses a permanent magnetic moment, but due to
thermal agitation there is no average moment per atom and
M = 0. (b) In the presence of an applied field, individual
magnetic moments take alignments along the applied field
and M is finite and along B.

Figure 8.14 A paramagnetic
material placed in a nonuniform
magnetic field experiences a force
toward greater fields.
This attracts the paramagnetic
material (e.g., liquid oxygen) toward
a permanent magnet.

8.2

MAGNETIC MATERIAL CLASSIFICATIONS

8.2.3 FERROMAGNETISM
Ferromagnetic materials such as iron can possess large permanent magnetizations
even in the absence of an applied magnetic field. The magnetic susceptibility χm
is typically positive and very large (even infinite) and, further, depends on the
applied field intensity. The relationship between the magnetization M and
the applied magnetic field μoH is highly nonlinear. At sufficiently high fields, the
magnetization M of the ferromagnet saturates. The origin of ferromagnetism is
the quantum mechanical exchange interaction (discussed later) between the constituent atoms that results in regions of the material possessing permanent magnetization. Figure 8.15 depicts a region of the Fe crystal, called a magnetic
domain, that has a net magnetization vector M due to the alignment of the magnetic moments of all Fe atoms in this region. This crystal domain has magnetic
ordering as all the atomic magnetic moments have been aligned parallel to each
other. Ferromagnetism occurs below a critical temperature called the Curie temperature TC. At temperatures above TC, ferromagnetism is lost and the material
becomes paramagnetic.

8.2.4 ANTIFERROMAGNETISM
Antiferromagnetic materials such as chromium have a small but positive susceptibility. They cannot possess any magnetization in the absence of an applied field, in
contrast to ferromagnets. Antiferromagnetic materials possess a magnetic ordering
in which the magnetic moments of alternating atoms in the crystals align in opposite
directions, as schematically depicted in Figure 8.16. The opposite alignments of
atomic magnetic moments are due to quantum mechanical exchange forces (described
later in Section 8.3). The net result is that in the absence of an applied field, there
is no net magnetization. Antiferromagnetism occurs below a critical temperature
called the Néel temperature TN. Above TN, antiferromagnetic material becomes
paramagnetic.

M

Figure 8.15 In a magnetized region of a
ferromagnetic material such as iron, all the
magnetic moments are spontaneously aligned
in the same direction.
There is a strong magnetization vector M even
in the absence of an applied field.

M=0

Figure 8.16 In this
antiferromagnetic BCC crystal
(Cr), the magnetic moment of the
center atom is canceled by the
magnetic moments of the corner
atoms (one-eighth of the corner
atom belongs to the unit cell).

781

782

CHAPTER 8

∙

MAGNETIC PROPERTIES AND SUPERCONDUCTIVITY
M

Figure 8.17 Illustration of magnetic ordering in the
ferrimagnetic crystal.
All A atoms have their spins aligned in one direction
and all B atoms have their spins aligned in the opposite
direction. As the magnetic moment of an A atom is
greater than that of a B atom, there is net magnetization
M in the crystal.

A

B

8.2.5 FERRIMAGNETISM
Ferrimagnetic materials such as ferrites (e.g., Fe3O4) exhibit magnetic behavior similar to ferromagnetism below a critical temperature called the Curie temperature TC.
Above TC they become paramagnetic. The origin of ferrimagnetism is based on
magnetic ordering, as schematically illustrated in Figure 8.17. All A atoms have their
spins aligned in one direction and all B atoms have their spins aligned in the opposite direction. As the magnetic moment of an A atom is greater than that of a B
atom, there is net magnetization M in the crystal. Unlike the antiferromagnetic case,
the oppositely directed magnetic moments have different magnitudes and do not
cancel. The net effect is that the crystal can possess magnetization even in the
absence of an applied field. Since ferrimagnetic materials are typically nonconducting and therefore do not suffer from eddy current losses, they are widely used in
high-frequency electronics applications.
All useful magnetic materials in electrical engineering are invariably ferromagnetic or ferrimagnetic.

8.3

FERROMAGNETISM ORIGIN
AND THE EXCHANGE INTERACTION

The transition metals iron, cobalt, and nickel are all ferromagnetic at room temperature. The rare earth metals gadolinium and dysprosium are ferromagnetic
below room temperature. Ferromagnetic materials can exhibit permanent magnetization even in the absence of an applied field; that is, they possess a susceptibility
that is infinite.
In a magnetized iron crystal, all the atomic magnetic moments are aligned in
the same direction, as illustrated in Figure 8.15, where the moments in this case have
all been aligned along the [100] direction, which gives net magnetization along this
direction. It may be thought that the reason for the alignment of the moments is the
magnetic forces between the moments, just as bar magnets will tend to align head
to tail in an SNSN . . . fashion. This is not, however, the cause, as the magnetic
potential energy of interaction is small, indeed smaller than the thermal energy.
The iron atom has the electron structure [Ar]3d 64s2. An isolated iron atom has
only the 3d subshell with four of the five orbitals unfilled. By virtue of Hund’s rule,
the electrons try to align their spins so that the five 3d orbitals contain two paired

8.3

FERROMAGNETISM ORIGIN AND THE EXCHANGE INTERACTION
mℓ2

3d 6

4s2

mℓ1
Higher energy

Figure 8.18 The isolated Fe atom
has four unpaired spins and a spin
magnetic moment of 4β.

Lower energy

Figure 8.19 Hund’s rule for an atom with
many electrons is based on the exchange
interaction.

electrons and four unpaired electrons, as in Figure 8.18. The isolated atom has four
parallel electron spins and hence a spin magnetic moment of 4β.
The origin of Hund’s rule, visualized in Figure 8.19, lies in the fact that when
the spins are parallel (same ms), as a requirement of the Pauli exclusion principle,
the electrons must occupy orbitals with different mℓ and hence possess different
spatial distributions (recall that mℓ determines the orientation of an orbit). Different
mℓ values result in a smaller Coulombic repulsion energy between the electrons
compared with the case where the electrons have opposite spins (different ms), where
they would be in the same orbital (same mℓ), that is, in the same spatial region. It
is apparent that even though the interaction energy between the electrons has nothing
to do with magnetic forces, it does depend nonetheless on the orientations of their
spins (ms), or on their spin magnetic moments, and it is less when the spins are
parallel. Two electrons parallel their spins not because of the direct magnetic interaction between the spin magnetic moments but because of the Pauli exclusion
principle and the electrostatic interaction energy. Together they constitute what is
known as an exchange interaction, which forces two electrons to take ms and mℓ
values that result in the minimum of electrostatic energy. In an atom, the exchange
interaction therefore forces two electrons to take the same ms but different mℓ if this
can be done within the Pauli exclusion principle. This is the reason an isolated Fe
atom has four unpaired spins in the 3d subshell.
In the crystal, of course, the outer electrons are no longer strictly confined to
their parent Fe atoms, particularly the 4s electrons. The electrons now have wavefunctions that belong to the whole solid. Something like Hund’s rule also operates
at the crystal level for Fe, Co, and Ni. If two 3d electrons parallel their spins and
occupy different wavefunctions (and hence different negative charge distributions),
the resulting mutual Coulombic repulsion between them and also with all the other
electrons and the attraction to the positive Fe ions result in an overall reduction of
potential energy. This reduction in energy is again due to the exchange interaction
and is a direct consequence of the Pauli exclusion principle and the Coulombic
forces. Thus, the majority of 3d electrons spontaneously parallel their spins without
the need for the application of an external magnetic field. The number of electrons
that actually parallel their spins depends on the strength of the exchange interaction,
and for the iron crystal this turns out to be about 2.2 electrons per atom. Since
typically the wavefunctions of the 3d electrons in the whole iron crystal show

783

784

CHAPTER 8

∙

MAGNETIC PROPERTIES AND SUPERCONDUCTIVITY
Je
Co
+

Figure 8.20 The exchange integral as a function of r∕rd,
where r is the interatomic distance and rd the radius of the
d orbit (or the average d subshell radius).
Cr to Ni are transition metals. For Gd, the x-axis is r∕rf,
where rf is the radius of the f orbit.

Fe

Ni
Gd

0
Mn
–

r
rd

Cr

localization around the iron ions, some people prefer to view the 3d electrons as
spending the majority of their time around Fe atoms, which explains the reason for
drawing the magnetized iron crystal as in Figure 8.15.
It may be thought that all solids should follow the example of Fe and become
spontaneously ferromagnetic since paralleling spins would result in different spatial distributions of negative charge and probably a reduction in the electrostatic
energy, but this is not generally the case at all. We know that, in the case of covalent
bonding, the electrons have the lowest energy when the two electrons spin in
opposite directions. In covalent bonding in molecules, the exchange interaction does
not reduce the energy. Making the electron spins parallel leads to spatial negative
charge distributions that result in a net mutual electrostatic repulsion between the
positive nuclei.
In the simplest case, for two atoms only, the exchange energy depends on the
interatomic separation between two interacting atoms and the relative spins of the
two outer electrons (labeled as 1 and 2). From quantum mechanics, the exchange
interaction can be represented in terms of an exchange energy Eex as
Eex = −2JeS1 · S2

[8.25]

where S1 and S2 are the spin angular momenta of the two electrons and Je is a
numerical quantity called the exchange integral that involves integrating the wavefunctions with the various potential energy interaction terms. It therefore depends
on the electrostatic interactions and hence on the interatomic distance. For the majority of solids, Je is negative, so the exchange energy is negative if S1 and S2 are in
the opposite directions, that is, the spins are antiparallel (as we found in covalent
bonding). This is the antiferromagnetic state. For Fe, Co, and Ni, however, Je is
positive. Eex is then negative if S1 and S2 are parallel. Spins of the 3d electrons on
the Fe atoms therefore spontaneously align in the same direction to reduce the
exchange energy. This spontaneous magnetization is the phenomenon of ferromagnetism. Figure 8.20 illustrates how Je changes with the ratio of interatomic separation
to the radius of the 3d subshell (r∕rd). For the transition metals Fe, Co, and Ni, the
r∕rd is such that Je is positive.3 In all other cases, it is negative and does not produce
ferromagnetic behavior. It should be mentioned that Mn, which is not ferromagnetic,

3
According to H. P. Myers, Introductory Solid State Physics 2nd ed., London: Taylor and Francis Ltd., 1997, p. 362,
there have been no theoretical calculations of the exchange integral Je for any real magnetic substance.

8.4

SATURATION MAGNETIZATION AND CURIE TEMPERATURE

785

can be alloyed with other elements to increase r∕rd and hence endow ferromagnetism
in the alloy.
The maximum magnetization, called saturation
magnetization Msat, in iron is about 1.75 × 106 A m−1. This corresponds to all possible net
spins aligning parallel to each other. Calculate the effective number of Bohr magnetons per
atom that would give Msat, given that the density and relative atomic mass of iron are 7.86 g cm−3
and 55.85, respectively.
SATURATION MAGNETIZATION IN IRON

SOLUTION

The number of Fe atoms per unit volume is
nat =

ρNA (7.86 × 103 kg m−3 ) (6.022 × 1023 mol−1 )
=
Mat
55.85 × 10−3 kg mol−1
= 8.48 × 1028 atoms m−3

If each Fe atom contributes x number of net spins, then since each net spin has a magnetic moment of β, we have,
Msat = nat(xβ)

so
x=

Msat
1.75 × 106
=
≈ 2.2
nat β (8.48 × 1028 ) (9.27 × 10−24 )

In the solid, each Fe atom contributes only 2.2 Bohr magnetons to the magnetization
even though the isolated Fe atom has 4 Bohr magnetons. There is no orbital contribution to
the magnetic moment per atom in the solid because all the outer electrons, 3d and 4s electrons,
can be viewed as belonging to the whole crystal, or being in an energy band, rather than
orbiting individual atoms. A 3d electron is attracted by various Fe ions in the crystal and
therefore does not experience a central force, in contrast to the 3d electron in the isolated Fe
