Repository: dhruvvenkat/2A-assistants

trying out this new method of studying!

File: courses/ece109-materials/text/ECE 109 Electronic Materials & Devices Principles of 4th Ed.txt (part 51 of 63)
Questions and Problems 847
Chapter 9
Optical Properties of Materials
atom that orbits the nucleus. The orbital momentum in the crystal is said to be quenched.
We should note that when the magnetization is saturated, all atomic magnetic moments
are aligned. The resulting magnetic field within the iron specimen in the absence of an applied
magnetizing field (H = 0) is
Bsat = μoMsat = 2.2 T

8.4

SATURATION MAGNETIZATION
AND CURIE TEMPERATURE

The maximum magnetization in a ferromagnet when all the atomic magnetic moments
have been aligned as much as possible is called the saturation magnetization Msat.
In the iron crystal, for example, this corresponds to each Fe atom with an effective
spin magnetic moment of 2.2 Bohr magnetons aligning in the same direction to give
a magnetic field μoMsat or 2.2 T. As we increase the temperature, lattice vibrations
become more energetic, which leads to a frequent disruption of the alignments of
the spins. The spins cannot align perfectly with each other as the temperature

EXAMPLE 8.3

786

CHAPTER 8

∙

MAGNETIC PROPERTIES AND SUPERCONDUCTIVITY
1

Iron

0.8
Msat(T )
Msat(0)

0.6
0.4
0.2
0

Figure 8.21 Normalized saturated magnetization
versus reduced temperature T∕TC where TC is
the Curie temperature (1043 K).

0

0.2

0.4

0.6

0.8

1

T
TC

increases due to lattice vibrations randomly agitating the individual spins. When an
energetic lattice vibration passes through a spin site, the energy in the vibration may
be sufficient to disorientate the spin of the atom. The ferromagnetic behavior disappears at a critical temperature called the Curie temperature, denoted by TC, when
the thermal energy of lattice vibrations in the crystal can overcome the potential
energy of the exchange interaction and hence destroy the spin alignments. Above the
Curie temperature, the crystal behaves as if it were paramagnetic. The saturation
magnetization Msat, therefore, decreases from its maximum value Msat(0) at absolute
zero of temperature to zero at the Curie temperature. Figure 8.21 shows the dependence of Msat on the temperature when Msat has been normalized to Msat(0) and the
temperature is the reduced temperature, that is, T∕TC. At T∕TC = 1, Msat = 0. When
plotted in this way, the ferromagnets cobalt and nickel follow closely the observed
behavior for iron. We should note that since for iron TC = 1043 K, at room temperature, T∕TC = 0.29 and Msat is very close to its value at Msat(0).
Since at the Curie temperature, the thermal energy, of the order of kTC, is sufficient to overcome the energy of the exchange interaction Eex that aligns the spins,
we can take kTC as an order of magnitude estimate of Eex. For iron, Eex is ∼0.09 eV
and for cobalt this is ∼0.1 eV.
Table 8.3 summarizes some of the important properties of the ferromagnets Fe,
Co, Ni, and Gd (rare earth metal).
Table 8.3 Properties of the ferromagnets Fe, Co, Ni, and Gd

Crystal structure
Bohr magnetons per atom
Msat(0) (MA m−1)
Bsat = μoMsat(T)
TC

Fe

Co

Ni

Gd

BCC
2.22
1.75
2.2
770 °C
1043 K

HCP
1.72
1.45
1.82
1127 °C
1400 K

FCC
0.62
0.50
0.64
358 °C
631 K

HCP
7.1
2.0
2.5
16 °C
289 K

8.5

8.5

MAGNETIC DOMAINS: FERROMAGNETIC MATERIALS

MAGNETIC DOMAINS:
FERROMAGNETIC MATERIALS

8.5.1 MAGNETIC DOMAINS
A single crystal of iron does not necessarily possess a net permanent magnetization
in the absence of an applied field. If a magnetized piece of iron is heated to a temperature above its Curie temperature and then allowed to cool in the absence of a
magnetic field, it will possess no net magnetization. The reason for the absence of
net magnetization is due to the formation of magnetic domains that effectively cancel each other, as discussed below. A magnetic domain is a region of the crystal in
which all the spin magnetic moments are aligned to produce a magnetic moment in
one direction only.
Figure 8.22a shows a single crystal of iron that has a permanent magnetization
as a result of ferromagnetism (aligning of all atomic spins). The crystal is like a bar
magnet with magnetic field lines around it. As we know, there is potential energy
(PE), called magnetostatic energy, stored in a magnetic field, and we can reduce
this energy in the external field by dividing the crystal into two domains where the
magnetizations are in the opposite directions, as shown in Figure 8.22b. The external
magnetic field lines are reduced and there is now less potential energy stored in the
magnetic field. There are only field lines at the ends. This arrangement is energetically favorable because the magnetostatic energy has been reduced by decreasing the
external field lines. However, there is now a boundary, called a domain wall (or
Bloch wall), between the two domains where the magnetization changes from one
direction to the opposite direction and hence the atomic spins do, also. It requires

Domain wall (180°) Closure domain
Closure domains
90° domain wall
N

N

S

S

N

N

S

S

N
S

M

S

(a)

S

N

(b)

N

(c)

(d)

Figure 8.22 (a) Magnetized bar of ferromagnet in which there is only one domain and hence
an external magnetic field. (b) Formation of two domains with opposite magnetizations reduces
the external field. There are, however, field lines at the ends. (c) Domains of closure fitting at
the ends eliminate the external fields at the ends. (d) A specimen with several domains and
closure domains. There is no external magnetic field and the specimen appears unmagnetized.

787

788

CHAPTER 8

∙

MAGNETIC PROPERTIES AND SUPERCONDUCTIVITY

energy to rotate the atomic spin through 180° with respect to its neighbor because
the exchange energy favors aligning neighboring atomic spins (0°). The wall in
Figure 8.22b is a 180° wall inasmuch as the magnetization through the wall is rotated
by 180°. It is apparent that the wall region where the neighboring atomic spins
change their relative direction (or orientation) from one domain to the neighboring
one has higher PE than the bulk of the domain, where all the atomic spins are
aligned. As we will show below, the domain wall is not simply one atomic spacing
but has a finite thickness, which for iron is typically of the order of 0.1 μm, or
several hundred atomic spacings. The excess energy in the wall increases with the
area of the wall.
The magnetostatic energy associated with the field lines at the ends in Figure 8.22b
can be further reduced by eliminating these external field lines by closing the ends
with sideway domains with magnetizations at 90°, as shown in Figure 8.22c. These
end domains are closure domains and have walls that are 90° walls. The magnetization is rotated through 90° through the wall. Although we have reduced the magnetostatic energy, we have increased the potential energy in the walls by adding
additional walls. The creation of magnetic domains continues (spontaneously) until
the potential energy reduction in creating an additional domain is the same as the
increase in creating an additional wall. The specimen then possesses minimum potential energy and is in equilibrium with no net magnetization. Figure 8.22d shows a
specimen with several domains and no net magnetization. The sizes, shapes, and
distributions of domains depend on a number of factors, including the size and shape
of the whole specimen. For iron particles of dimensions less than of the order of
0.01 μm, the increase in the potential energy in creating a domain wall is too costly
and these particles are single domains and hence always magnetized.
The magnetization of each domain is normally along one of the preferred directions in which the atomic spin alignments are easiest (the exchange interaction is the
strongest). For iron, the magnetization is easiest along any one of six ⟨100⟩ directions
(along cube edges), which are called easy directions. The domains have magnetizations along these easy directions. The magnetization of the crystal along an applied
field occurs, in principle, by the growth of domains with magnetizations (or components of M) along the applied field (H), as illustrated in Figure 8.23a and b. For
simplicity, the magnetizing field is taken along an easy direction. The Bloch wall
between the domains A and B migrates toward the right, which enlarges the domain
Figure 8.23 (a) An unmagnetized crystal of iron in the
absence of an applied magnetic field. Domains A and B are
the same size and have opposite magnetizations. (b) When an
external magnetic field is applied, the domain wall migrates
into domain B, which enlarges A and shrinks B. The result is
that the specimen now acquires net magnetization.

[100]
A

B

(a)

A

(b)

B

H

8.5

2

0

MAGNETIC DOMAINS: FERROMAGNETIC MATERIALS

Magnetizing field H (× 104 A m–1)
1
2
3
4

Magnetization (× 106 A m–1)

[100]

Msat

[110]

1.5

[111]
P

1

Hard
[111]
D
Medium
[110]

C

0.5
Easy
[100]
0
0

A

O

0.01 0.02 0.03 0.04 0.05
Applied magnetic field μoH (T)

B
0.06

Figure 8.24 Magnetocrystalline anisotropy in a single iron
crystal.
M versus H depends on the crystal direction and is easiest
along [100] and hardest along [111].

A and shrinks domain B, with the net result that the crystal has an effective magnetization M along H. The migration of the Bloch wall is caused by the spins in the
wall, and also spins in section B adjacent to the wall, being gradually rotated by the
applied field (they experience a torque). The magnetization process therefore involves
the motions of Bloch walls in the crystal.

8.5.2 MAGNETOCRYSTALLINE ANISOTROPY
Ferromagnetic crystals characteristically exhibit magnetic anisotropy, which means
that the magnetic properties are different along different crystal directions. In the
case of iron (BCC), the spins in a domain are most easily aligned in any of the six
[100] type directions, collectively labeled as ⟨100⟩, and correspond to the six edges
of the cubic unit cell. The exchange interactions are such that spin magnetic moments
are most easily aligned with each other if they all point in one of the six ⟨100⟩
directions. Thus ⟨100⟩ directions in the iron crystal constitute the easy directions for
magnetization. When a magnetizing field H along a [100] direction is applied, as
illustrated in Figure 8.23a and b, domain walls migrate to allow those domains (e.g., A)
with magnetizations along H to grow at the expense of those domains (e.g., B) with
magnetizations opposing H. The observed M versus H behavior is shown in
Figure 8.24. Magnetization rapidly increases and saturates with an applied field of
less than 0.01 T.
On the other hand, if we want to magnetize the crystal along the [111] direction
by applying a field along this direction, then we have to apply a stronger field than
that along [100]. This is clearly shown in Figure 8.24, where the resulting magnetization along [111] is smaller than that along [100] for the same magnitude of applied
field. Indeed, saturation is reached at an applied field that is about a factor of 4 greater

789

790

CHAPTER 8

∙

MAGNETIC PROPERTIES AND SUPERCONDUCTIVITY

Table 8.4 Exchange interaction, magnetocrystalline anisotropy energy K, and saturation magnetostriction coefficient λsat

Material

Crystal

Eex ≈ kTC
(meV)

Fe

BCC

Co
Ni

HCP
FCC

K
(mJ cm−3)

λsat
(× 10−6)

<111>; cube diagonal

48

20 [100]
−20 [111]

⊥ to c axis
<100>; cube edge

450
5

Easy

Hard

90

<100>; cube edge

120
50

// to c axis
<111>; cube diagonal

−46 [100]
−24 [111]

NOTE: K is the magnitude of what is called the first anisotropy constant (K1) and is approximately the magnitude of the anisotropy energy.
Eex is an estimate from kTC, where TC is the Curie temperature. All approximate values are from various sources. (Further data can be
found in Jiles, D., Introduction to Magnetism and Magnetic Materials, London, England: Chapman and Hall, 1991.)

than that along [100]. The [111] direction in the iron crystal is consequently known
as the hard direction. The M versus H behavior along [100], [110], and [111]
directions in an iron crystal and the associated anisotropy are shown in Figure 8.24.
When an external field is applied along the diagonal direction OD in Figure 8.24,
initially all those domains with M along OA, OB, and OC, that is, those with magnetization components along OD, grow by consuming those with M in the wrong
direction and eventually take over the whole specimen. This is an easy process
(similar to the process along [100]) and requires small fields and represents the
processes from 0 to P on the magnetization curve for [111] in Figure 8.24. However,
from P onwards, the magnetizations in the domains have to be rotated away from
their easy directions, that is, from OA, OB, and OC toward OD. This process consumes substantial energy and hence needs much stronger applied fields.
It is apparent that the magnetization of the crystal along [100] needs the least
energy, whereas that along [111] consumes the greatest energy. The excess energy
required to magnetize a unit volume of a crystal in a particular direction with respect
to that in the easy direction is called the magnetocrystalline anisotropy energy and
is denoted by K. For iron, the anisotropy energy is zero for [100] and largest for
the [111] direction, about 48 kJ m−3 or 3.5 × 10−6 eV per atom. For cobalt, which
has the HCP crystal structure, the anisotropy energy is at least an order of magnitude
greater. Table 8.4 summarizes the easy and hard directions, and the anisotropy energy
K for the hard direction.

8.5.3 DOMAIN WALLS
We recall that the spin magnetic moments rotate across a domain wall. We mentioned that the wall is not simply one atomic spacing wide, as this would mean two
neighboring spins being at 180° to each other and hence possessing excessive
exchange interaction. A schematic illustration of the structure of a typical 180°
Bloch wall, between two domains A and B, is depicted in Figure 8.25. It can be
seen that the neighboring spin magnetic moments are rotated gradually, and over
several hundred atomic spacings the magnetic moment reaches a rotation of 180°.
Exchange forces between neighboring atomic spins favor very little relative rotation.

8.5

Easy direction
z or [001]

Domain A

MAGNETIC DOMAINS: FERROMAGNETIC MATERIALS

791

Gradual rotation
of magnetic moments

Bloch wall

Domain B

–z or [001]
Easy direction

Figure 8.25 In a Bloch wall, the neighboring spin magnetic moments rotate gradually,
and it takes several hundred atomic spacings to rotate the magnetic moment by 180°.

Had it been left to exchange forces alone, relative rotation of neighboring spins
would be so minute that the wall would have to be very thick (infinitely thick) to
achieve a 180° rotation.
However, magnetic moments that are oriented away from the easy direction possess excess energy, called the anisotropy energy (K). If the wall is thick, then it will
contain many magnetic moments rotated away from the easy direction and there
would be a substantial anisotropy energy in the wall. Minimum anisotropy energy
in the wall is obtained when the magnetic moment changes direction by 180° from
the easy direction along +z to that along −z in Figure 8.25 without any intermediate
rotations away from z. This requires a wall of one atomic spacing. In reality, the wall
thickness is a compromise between the exchange energy, demanding a thick wall,
and anisotropy energy, demanding a thin wall. The equilibrium wall thickness is that
which minimizes the total potential energy, which is the sum of the exchange energy
and the anisotropy energy within the wall. This thickness turns out to be ∼0.1 μm
for iron and less for cobalt, in which the anisotropy energy is greater.

MAGNETIC DOMAIN WALL ENERGY AND THICKNESS The Bloch wall energy and thickness depend on two main factors: the exchange energy Eex (J atom−1) and magnetocrystalline
energy K (J m−3). Suppose that we consider a Bloch wall of unit area, and thickness δ, and
calculate the potential energy Uwall in this wall due to the exchange energy and the magnetocrystalline anisotropy energy. The spins change by 180° across the thickness δ of the Bloch
wall as in Figure 8.25. The contribution Uexchange from the exchange energy arises because it
takes energy to rotate one spin with respect to another. If the thickness δ is large, then the
angular change from one spin to the next will be small, and the exchange energy contribution
Uexchange will also be small. Thus, Uexchange is inversely proportional to δ. Uexchange is also
directly proportional to Eex which gauges the magnitude of this exchange energy; it costs Eex
to rotate the two spins 180° to each other. Thus, Uexchange ∝ Eex∕δ.
The anisotropy energy contribution Uanisotropy arises from having spins point away from
the easy direction. If the thickness δ is large, there are more and more spin moments that are
aligned away from the easy direction, and the anisotropy energy contribution Uanisotropy is also
large. Thus, Uanisotropy is proportional to δ, and also, obviously, to the anisotropy energy K that
gauges the magnitude of this energy. Thus, Uanisotropy ∝ Kδ.

EXAMPLE 8.4

792

CHAPTER 8

∙

MAGNETIC PROPERTIES AND SUPERCONDUCTIVITY
Potential energy
Domain wall
energy Uwall

Anisotropy energy Uanisotropy
Exchange energy Uexchange

Figure 8.26 The potential energy of a
domain wall depends on the exchange
and anisotropy energies.

δ′

Domain wall thickness δ

Figure 8.26 shows the contributions of the exchange and anisotropy energies, Uexchange
and Uanisotropy, to the total Bloch wall energy as a function of wall thickness δ. It is clear that
exchange and anisotropy energies have opposite (or conflicting) requirements on the wall
thickness. There is, however, an optimum thickness δ′ that minimizes the Bloch wall energy,
that is, a thickness that balances the requirements of exchange and anisotropy forces.
If the interatomic spacing is a, then there would be N = δ∕a atomic layers in the wall.
Since the spin moment angle changes by 180° across δ, we can calculate the relative spin
orientations (180°∕N) of adjacent atomic layers, and hence we can find the exact contributions
of exchange and anisotropy energies. We do not need the exact mathematics, but the final
result is that the potential energy Uwall per unit area of the wall is approximately
Potential
energy of a
Bloch wall

Uwall ≈

π2Eex
+ Kδ
2aδ

The first term on the right is the exchange energy contribution (proportional to Eex∕δ), and
the second is the anisotropy energy contribution (proportional to Kδ); both have the features
we discussed.
Show that the minimum energy occurs when the wall has the thickness
δ′ = (

Bloch wall
thickness

π2Eex 1∕2
2aK )

Taking Eex ≈ kTC, where TC is the Curie temperature, and for iron, K ≈ 50 kJ m−3, and
a ≈ 0.3 nm, estimate the thickness of a Bloch wall and its energy per unit area.
SOLUTION

We can differentiate Uwall with respect to δ,
dUwall
π2Eex
=−
+K
dδ
2aδ2

and then set it to zero for δ = δ′ to find,
δ′ = (

π2Eex 1∕2
2aK )

Since TC = 1043 K, Eex = kTC = (1.38 × 10−23 J K−1)(1043 K) = 1.4 × 10−20 J, so that
δ′ =

1∕2
π2Eex 1∕2
π2 (1.4 × 10−20 )
−8
=
−9
( 2aK )
[ 2(0.3 × 10 ) (50,000) ] = 6.8 × 10 m or

68 nm

8.5

and

Uwall =

MAGNETIC DOMAINS: FERROMAGNETIC MATERIALS

π2Eex
π2 (1.4 × 10−20 )
+ Kδ′ =
+ (50 × 103 ) (6.8 × 10−8 )
2aδ′
2(0.3 × 10−9 ) (6.8 × 10−8 )

= 0.007 J m−2

or

7 mJ m−2

A better calculation gives δ′ and Uwall as 40 nm and 3 mJ m−2, respectively, about the same
order of magnitude.4 The Bloch wall thickness is roughly 70 nm or δ∕a = 230 atomic layers.
It is left as an exercise to show that when δ = δ′, the exchange and anisotropy energy contributions are equal.

8.5.4 MAGNETOSTRICTION
If we were to strain a ferromagnetic crystal (by applying a suitable stress) along a
certain direction, we would change the interatomic spacing not only along this direction but also in other directions and hence change the exchange interactions between
the atomic spins. This would lead to a change in the magnetization properties of the
crystal. In the converse effect, the magnetization of the crystal generates strains or
changes in the physical dimensions of the crystal. For example, in very qualitative
terms, when an iron crystal is magnetized along the [111] direction by a strong field,
the atomic spins within domains are rotated from their easy directions toward the
hard [111] direction. These electron spin rotations involve changes in the electron
charge distributions around the atoms and therefore affect the interatomic bonding
and hence the interatomic spacing. When an iron crystal is placed in a magnetic field
along an easy direction [100], it gets longer along this direction but contracts in the
transverse directions [010] and [001], as depicted in Figure 8.27. The reverse is true
for nickel. The longitudinal strain Δℓ∕ℓ along the direction of magnetization is called
the magnetostrictive constant, denoted by λ. The magnetostrictive constant depends
on the crystal direction and may be positive (extension) or negative (contraction).
Further, λ depends on the applied field and can even change sign as the field is
increased; for example, λ for iron along the [110] direction is initially positive and
then, at higher fields, becomes negative. When the crystal reaches saturation magnetization, λ also reaches saturation, called saturation magnetostriction strain λsat,
which is typically 10−6–10−5. Table 8.4 summarizes the λsat values for Fe and Ni
along the easy and hard directions. The crystal lattice strain energy associated with
magnetostriction is called the magnetostrictive energy, which is typically less than
the anisotropy energy.
Magnetostriction is responsible for the transformer hum noise one hears near power
transformers. As the core of a transformer is magnetized one way and then in the
opposite direction under an alternating voltage, the alternating changes in the longitudinal strain vibrate the surrounding environment, air, oil, and so forth, and generate an
acoustic noise at twice the main frequency, or 120 Hz, and its harmonics. (Why?)
The magnetostrictive constant can be controlled by alloying metals. For example,
λsat along the easy direction for nickel is negative and for iron it is positive, but for
the alloy 85% Ni–15% Fe, it is zero. In certain magnetic materials, λ can be quite
4

See, for example, Jiles, D., Introduction to Magnetism and Magnetic Materials, London, England: Chapman and
Hall, 1991.

793

794

CHAPTER 8

∙

MAGNETIC PROPERTIES AND SUPERCONDUCTIVITY
Original Fe crystal
ℓ

Figure 8.27 Magnetostriction means that the iron
crystal in a magnetic field along x, an easy direction,
elongates along x but contracts in the transverse
directions (in low fields).

H

y [010]
x [100]

ℓ + δℓ

large, greater than 10−4, which has opened up new areas of sensor applications based
on the magnetostriction effect. For example, it may be possible to develop torque
sensors for automotive steering applications by using Co-ferrite type magnetic materials5 (e.g., CoO–Fe2O3 or similar compounds) that have λsat of the order of 10−4.

8.5.5 DOMAIN WALL MOTION
The magnetization of a single ferromagnetic crystal involves the motions of domain
boundaries to allow the favorably oriented domains to grow at the expense of domains
with magnetizations directed away from the field (Figure 8.23). The motion of a
domain wall in a crystal is affected by crystal imperfections and impurities and is
not smooth. For example, in a 90° Bloch wall, the magnetization changes direction
by 90° across the boundary. Due to magnetostriction (Figure 8.27), there is a change
in the distortion of the lattice across the 90° boundary, which leads to a complicated
strain and hence stress distribution around this boundary. We also know that crystal
imperfections such as dislocations and point defects also have strain and stress distributions around them. Domain walls and crystal imperfections therefore interact
with each other. Dislocations are line defects that have a substantial volume of
strained lattice around them. Figure 8.28 visualizes a dislocation with tensile and
compressive strains around it and a domain wall that has a tensile strain on the side
of the dislocation. If the wall gets close to the dislocation, the tensile and compressive strains cancel, which results in an unstrained lattice and hence a lower strain
energy. This energetically favorable arrangement keeps the domain boundary close
to the dislocation. It now takes greater magnetic field to snap away the boundary
from the dislocation. Domain walls also interact with nonmagnetic impurities and
inclusions. For example, an inclusion that finds itself in a domain becomes magnetized and develops south and north poles, as shown in Figure 8.29a. If the domain
wall were to intersect the inclusion and if there were to be two neighboring domains
around the inclusion, as in Figure 8.29b, then the magnetostatic energy would be
lowered—energetically a favorable event. This reduction in magnetostatic potential
energy means that it now takes greater force to move the domain wall past the
impurity, as if the wall were “pinned” by the impurity.
The motion of a domain wall in a crystal is therefore not smooth but rather jerky.
The wall becomes pinned somewhere by a defect or an impurity and then needs a
greater applied field to break free. Once it snaps off, the domain wall is moved until
5

See, for example, D. Jiles and C. C. H. Lo, Sensors and Actuators, A106, 3, 2003.

8.5

MAGNETIC DOMAINS: FERROMAGNETIC MATERIALS
Bloch wall

Bloch wall
Domain
Bloch wall
Tension

Domain

795

Domain

Impurity

S

S

N

N

Domain

Compression
Dislocation
Tension

(a)
Figure 8.28 Stress and strain
distributions around a dislocation and
near a domain wall.

(b)

Figure 8.29 Interaction of a Bloch wall with a nonmagnetic
(no permanent magnetization) inclusion. (a) The inclusion becomes
magnetized and there is magnetostatic energy. (b) This arrangement
has lower potential energy and is thus favorable.

it is attracted by another type of imperfection, where it is held until the field increases
further to snap it away again. Each time the domain wall is snapped loose, lattice
vibrations are generated, which means loss of energy as heat. The whole domain
wall motion is nonreversible and involves energy losses as heat to the crystal.

8.5.6 POLYCRYSTALLINE MATERIALS AND THE M VERSUS H BEHAVIOR
The majority of the magnetic materials used in engineering are polycrystalline and
therefore have a microstructure that consists of many grains of various sizes and
orientations depending on the preparation and thermal history of the component. In
an unmagnetized polycrystalline sample, each crystal grain will possess domains, as
depicted in Figure 8.30. The domain structure in each grain will depend on the size
and shape of the grain and, to some extent, on the magnetizations in neighboring
grains. Although very small grains, perhaps smaller than 0.1 μm, may be single
domains, in most cases the majority of the grains will have many domains. Overall,
the structure will possess no net magnetization, provided that it was not previously
subjected to an applied magnetic field. We can assume that the component was
heated to a temperature above the Curie point and then allowed to cool to room
temperature without an applied field.
Suppose that we start applying a very small external magnetic field (μoH) along
some direction, which we can arbitrarily label as +x. The domain walls within various grains begin to move small distances, and favorably oriented domains (those
with a component of M along +x) grow a little larger at the expense of those pointing away from the field, as indicated by point a in Figure 8.31. The domain walls
that are pinned by imperfections tend to bow out. There is a very small but net
magnetization along the field, as indicated by the Oa region in the magnetization
versus magnetizing field (M versus H) behavior in Figure 8.31. As we increase the
magnetizing field, the domain motions extend larger distances, as shown for point b

796

MAGNETIC PROPERTIES AND SUPERCONDUCTIVITY

∙

CHAPTER 8

Small grain with a single domain

A grain with domains
Figure 8.30 Schematic illustration of magnetic
domains in the grains of an unmagnetized
polycrystalline iron sample.
Very small grains have single domains.

M
d

Msat
c

H

H

Mr
e

H

M

M

a

b

c

Reversible Irreversible Rotation
of M
boundary boundary
motion
motion

H
b

d
Saturation
of M

a

f
–H

H

e

H

O

–Hc
–x

+x

Figure 8.31 M versus H behavior of a previously unmagnetized polycrystalline iron specimen.
An example grain in the unmagnetized specimen is that at O. (a) Under very small fields, the domain boundary motion
is reversible. (b) The boundary motions are irreversible and occur in sudden jerks. (c) Nearly all the grains are single
domains with saturation magnetizations in the easy directions. (d) Magnetizations in individual grains have to be rotated
to align with the field H. (e) When the field is removed, the specimen returns along d to e. (f) To demagnetize the specimen,
we have to apply a magnetizing field of Hc in the reverse direction.

in Figure 8.31, and walls encounter various obstacles such as crystal imperfections,
impurities, second phases, and so on, which tend to attract the walls and thereby
hinder their motions. A domain wall that is stuck (or pinned) at an imperfection at
a given field cannot move until the field increases sufficiently to provide the necessary force to snap the wall free, which then suddenly surges forward to the next
obstacle. As a wall suddenly snaps free and shoots forward to the next obstacle,
essentially two causes lead to heat generation. Sudden changes in the lattice distortion,

8.5

MAGNETIC DOMAINS: FERROMAGNETIC MATERIALS

due to magnetostriction, create lattice waves that carry off some of the energy. Sudden changes in the magnetization induce eddy currents that dissipate energy via Joule
heating (domains have a finite electrical resistance). These processes involve energy
conversion to heat and are irreversible. Sudden jerks in the wall motions lead to
small jumps in the magnetization of the specimen as the magnetizing field is
increased; the phenomenon is known as the Barkhausen effect. If we could examine the magnetization precisely with a highly sensitive instrument, we would see
jumps in the M versus H behavior, as shown in the inset in Figure 8.31.
As we increase the field, magnetization continues to increase by jerky domain
wall motions that enlarge domains with favorably oriented magnetizations and shrink
away those with magnetizations pointing away from the applied field. Eventually
domain wall motions leave each crystal grain with a single domain and magnetization
in one of the easy directions, as indicated by point c in Figure 8.31. Although some
grains would be oriented to have the easy direction and hence M along the applied
field, the magnetization in many grains will be pointing at some angle to H as shown
for point c in Figure 8.31. From then until point d, the increase in the applied field
forces the magnetization in a grain, such as that at point c to rotate toward the direction of H. Eventually the applied field is sufficiently strong to align M along H, and
the specimen reaches saturation magnetization Msat, directed along H or +x, as at
point d in Figure 8.31.
If we were to decrease and remove the magnetizing field, the magnetization in
each grain would rotate to align parallel with the nearest easy direction in that grain.
Further, in some grains, additional small domains may develop that reduce the magnetization within that grain, as indicated at point e in Figure 8.31. This process, from
point d to point e, leaves the specimen with a permanent magnetization, called the
remanent or residual magnetization and denoted by Mr.
If we were now to apply a magnetizing field in the reverse direction −x, the
magnetization of the specimen, still along +x, would decrease and eventually, at a
sufficiently large applied field M would be zero and the sample would have been
totally demagnetized. This is shown as point f in Figure 8.31. The magnetizing field
Hc required to totally demagnetize the sample is called the coercivity or the coercive
field. Some authors and various data sheets define Hc as the intrinsic coercivity. It
represents the resistance of the sample to demagnetization. We should note that at
point f in Figure 8.31, the sample again has grains with many domains, which means
that during the demagnetization process, from point e to point f, new domains had
to be generated. The demagnetization process invariably involves the nucleation of
various domains at various crystal imperfections to cancel the overall magnetization.
The treatment of the nucleation of domains is beyond the scope of this book; we will
nonetheless, accept it as required process for the demagnetization of the crystal grains.
If we continue to increase the applied magnetic field along −x, as illustrated in
Figure 8.32a, the process from point f onward becomes similar to that described for
magnetization from point a to point d in Figure 8.31 along +x except that it is now
directed along −x. At point g, the sample reaches saturation magnetization along the
−x direction. The full M versus H behavior as the magnetizing field is cycled between
+x to −x has a closed loop shape, shown in Figure 8.32a, called the hysteresis loop.
We observe that in both +x and −x directions, the magnetization reaches saturation

797

798

CHAPTER 8

∙

MAGNETIC PROPERTIES AND SUPERCONDUCTIVITY
B

M
Msat
Mr

d

–Hsat

Br

e

–Hc f

–H

i
Hc

O

H

–H′c

–H

H

H′c

Hsat

h –M
r
g

d

Bsat

–Br

–Msat

g

–M
(a)

–Bsat
–B
(b)

Figure 8.32 (a) A typical M versus H hysteresis curve. (b) The corresponding B versus H hysteresis
curve. The shaded area inside the hysteresis loop is the energy loss per unit volume per cycle.

Msat when H reaches Hsat, and on removing the applied field, the specimen retains
an amount of permanent magnetization, represented by points e and h and denoted
by Mr. The necessary applied field of magnitude Hc that is needed to demagnetize
the specimen is the coercivity (or coercive field), which is represented by points f
and i. The initial magnetization curve, Oabcd in Figure 8.31, which starts from an
unmagnetized state, is called the initial magnetization curve.
We can, of course, monitor the magnetic field B instead of M, as in Figure 8.32b,
where
B = μo M + μo H

[8.26]

which leads to a hysteresis loop in the B versus H behavior. The very slight increase
in B with H when M is in saturation is due to the permeability of free space (μoH).
The area enclosed within the B versus H hysteresis loop, shown as the hatched region
in Figure 8.32b, represents the energy dissipated per unit volume per cycle of applied
field variation. Notice that the magnetizing field Hc for M = 0 is different than H′c for
B = 0 in the material. We will call H′c the coercivity on the B–H loop.6 H′c is smaller
than Hc because we are trying to make B = 0 in Equation 8.26, and this occurs at
a finite (and negative) M, before we reach point f on path def in Figure 8.32a.
Suppose we do not take a magnetic material to saturation but still subject the
specimen to a cyclic applied field alternating between the +x and −x directions.
Then the hysteresis loop would be different than that when the sample is taken all
the way to saturation, as shown in Figure 8.33. The magnetic field in the material
does not reach Bsat (corresponding to Msat) but instead reaches some maximum value
Bm when the magnetizing field is Hm. There is still a hysteresis effect because the
6
Unfortunately there is no accepted consensus on the exact terminology for Hc and H′c, which adds to confusion.
Nonetheless, intrinsic coercivity Hc defined on the M–H curve seems a reasonable definition. Hci is also used
for Hc.

8.5

MAGNETIC DOMAINS: FERROMAGNETIC MATERIALS

B
Bsat
Magnetized
to saturation

Bm
–H

Hm

H
Hsat

Small cyclic
applied field
–B

Figure 8.33 The B versus H hysteresis loop
depends on the magnitude of the applied field in
addition to the material and sample shape and size.

magnetization and demagnetization processes are nonreversible and do not retrace
each other. The shape of the hysteresis loop depends on the magnitude of the applied
field in addition to the material and sample shape and size. The area enclosed within
the loop is still the energy dissipated per unit volume per cycle of applied field
oscillation. The hysteresis loop taken to saturation, as in Figure 8.32a and b, is called
the saturation (major) hysteresis loop. It is apparent from Figure 8.33 that the
remanence and coercivity exhibited by the sample depend on the B–H loop. The
quoted values normally correspond to the saturation hysteresis loop.
Ferrimagnetic materials exhibit properties that closely resemble those of ferromagnetic materials. One can again identify distinct magnetic domains and domain
wall motions during magnetization and demagnetization that also lead to B–H hysteresis curves with the same characteristic parameters, namely, saturation magnetization (Msat and Bsat at Hsat), remanence (Mr and Br), coercivity (Hc), hysteresis loss,
and so on.

8.5.7 DEMAGNETIZATION
The B–H hysteresis curves, as in Figure 8.32b, that are commonly given for magnetic
materials represent B versus H behavior observed under repeated cycling. The applied
field intensity H is cycled back and forward between the −x and +x directions. If
we were to try and demagnetize a specimen with a remanent magnetization at point
e in Figure 8.34 by applying a reverse field intensity, then the magnetization would
move along from point e to point f. If at point f we were to suddenly switch off the
applied field, we would find that B does not actually remain zero but recovers along
f to point e′ and attains some value B′r. The main reason is that small domain wall
motions are reversible and as soon as the field is removed, there is some reversible
domain wall motion “bouncing back” the magnetization along f–e′. We can anticipate this recovery and remove the field intensity at some point f′ so that the sample
recovers along f ′O and the magnetization ends up being zero. However, to remove
the field intensity at point f′, we need to know not only the exact B–H behavior but
also the exact location of point f ′ (or the recovery behavior). The simplest method
to demagnetize the sample is first to cycle H with ample magnitude to reach saturation
and then to continue cycling H but with a gradually decreasing magnitude, as

799

800

CHAPTER 8

∙

MAGNETIC PROPERTIES AND SUPERCONDUCTIVITY
B
Br

–Hc f

e′

–H

B
e

O

H

–H

B′r
H

f′
–B

–B
Figure 8.34 Removal of the
demagnetizing field at point f does
not necessarily result in zero
magnetization as the sample
recovers along f–e′.

Figure 8.35 A magnetized specimen
can be demagnetized by cycling
the field intensity with a decreasing
magnitude, that is, tracing out smaller
and smaller B–H loops until the origin
is reached, H = 0.

depicted in Figure 8.35. As H is cycled with a decreasing magnitude, the sample
traces out smaller and smaller B–H loops until the B–H loops are so small that they
end up at the origin when H reaches zero. The demagnetization process in Figure
8.35 is commonly known as deperming. Undesirable magnetization of various magnetic devices such as recording heads is typically removed by this deperming process
(for example, a demagnetizing gun brought close to a magnetized recording head
implements deperming by applying a cycled H with decreasing magnitude).

EXAMPLE 8.5

ENERGY DISSIPATED PER UNIT VOLUME AND THE HYSTERESIS LOOP Consider a toroidal coil with an iron core that is energized from a voltage supply through a rheostat, as shown
in Figure 8.11. Suppose that by adjusting the rheostat we can adjust the current i supplied to
the coil and hence the magnetizing field H in the core material. H and i are simply related
