Repository: dhruvvenkat/2A-assistants

trying out this new method of studying!

File: courses/ece109-materials/text/ECE 109 Electronic Materials & Devices Principles of 4th Ed.txt (part 52 of 63)
Questions and Problems 847
Chapter 9
Optical Properties of Materials
by Ampere’s law. However, the magnetic field B in the core is determined by the B–H characteristics of the core material. From electromagnetism (see Example 8.2), we know that the
battery has to do work dEvol per unit volume of core material to increase the magnetic field
by dB, where
dEvol = H dB

Work done
per unit
volume
during
magnetization

so that the total energy or work involved per unit volume in changing the magnetic field from
an initial value B1 to a final value B2 in the core is
B2

Evol =

∫ H dB

[8.27]

B1

where the integration limits are determined by the initial and final magnetic fields.
Equation 8.27 corresponds to the area between the B–H curve and the B axis between
B1 and B2. Suppose that we take the iron core in the toroid from point P on the hysteresis
curve to Q, as shown in Figure 8.36. This is a magnetization process for which energy is put
into the sample. The work done per unit volume from P to Q is the area PQRS, shown as

8.6

SOFT AND HARD MAGNETIC MATERIALS

801

B
Q

R
S

P

H

Figure 8.36 The area between the B–H curve and the B
axis is the energy absorbed per unit volume in magnetization
or released during demagnetization.

hatched. On returning the sample to the same initial magnetization (same magnetic field B
as we had at P), taking it from Q to S, energy is returned from the core into the electric
circuit. This energy per unit volume is the area QRS, shown as gray, and is less than PQRS
during magnetization. The difference is the energy dissipated in the sample as heat (moving
domain walls and so on) and corresponds to the hysteresis loop area PQS. Over one full cycle,
the energy dissipated per unit volume is the total hysteresis loop area.
The hysteresis loop and hence the energy dissipated per unit volume per cycle depend
not only on the core material but also on the magnitude of the magnetic field (Bm), as apparent in Figure 8.33. For example, for magnetic steels used in transformer cores, the hysteresis
power loss Ph per unit volume of core is empirically expressed in terms of the maximum
magnetic field Bm and the ac frequency f as7
Ph = K fBmn

[8.28]

where K is a constant that depends on the core material (typically, K = 150.7), f is the ac
frequency (Hz), Bm is the maximum magnetic field (T) in the core (assumed to be in the
range 0.1–1.5 T), and n = 1.6. According to Equation 8.28, the hysteresis loss can be decreased
by operating the transformer with a reduced magnetic field.

8.6 SOFT AND HARD MAGNETIC MATERIALS
8.6.1 DEFINITIONS
Based on their B–H behavior, engineering materials are typically classified into soft
and hard magnetic materials. Their typical B–H hysteresis curves are shown in
Figure 8.37. Soft magnetic materials are easy to magnetize and demagnetize and hence
require relatively low magnetic field intensities. Put differently, their B–H loops are
narrow, as shown in Figure 8.37. The hysteresis loop has a small area, so the hysteresis power loss per cycle is small. Soft magnetic materials are typically suitable for
applications where repeated cycles of magnetization and demagnetization are involved,
as in electric motors, transformers, and inductors, where the magnetic field varies
cyclically. These applications also require low hysteresis losses, or small hysteresis
loop area. Electromagnetic relays that have to be turned on and off require the relay
iron to be magnetized and demagnetized and therefore need soft magnetic materials.
Hard magnetic materials, on the other hand, are difficult to magnetize and
demagnetize and hence require relatively large magnetic field intensities, as apparent
7
This is the power engineers Steinmetz equation for commercial magnetic steels. It has been applied not only
to silicon irons (Fe + few percent Si) but also to a wide range of magnetic materials.

Hysteresis
power loss
per m3

802

CHAPTER 8

∙

MAGNETIC PROPERTIES AND SUPERCONDUCTIVITY
B

Hard
–H

H
Soft

Figure 8.37 Soft and hard magnetic materials.

–B

in Figure 8.37. Their B–H curves are broad and almost rectangular. They possess
relatively large coercivities, which means that they need large applied fields to be
demagnetized. The coercive field for hard materials can be millions of times greater
than those for soft magnetic materials. Their characteristics make hard magnetic
materials useful as permanent magnets in a variety of applications. It is also clear
that the magnetization can be switched from one very persistent direction to another
very persistent direction, from +Br to −Br, by a suitably large magnetizing field
intensity. As the coercivity is strong, both the states +Br and −Br persist until a
suitable (large) magnetic field intensity switches the field from one direction to the
other. It is apparent that hard magnetic materials can also be used in magnetic storage of digital data, where the states +Br and −Br can be made to represent 1 and 0
(or vice versa).

8.6.2 INITIAL AND MAXIMUM PERMEABILITY
It is useful to characterize the magnetization of a material by a relative permeability
μr, since this simplifies magnetic calculations. For example, inductance calculations
become straightforward if one could represent the magnetic material by μr alone. But
it is clear from Figure 8.38a that
μr =

B
μoH

is not even approximately constant because it depends on the applied field and the
magnetic history of the sample. Nonetheless, we still find it useful to specify a
relative permeability to compare various materials and even use it in various calculations. The definition μr = B∕(μoH) represents the slope of the straight line from
the origin O to the point P, as shown in Figure 8.38a. This is a maximum when the
line becomes a tangent to the B–H curve at P, as in the figure. Any other line from
O to the B–H curve that is not a tangent does not yield a maximum relative permeability (the mathematical proof is left to the reader, though the argument is intuitively
acceptable from the figure). The maximum relative permeability, as defined in
Figure 8.38a, is denoted by μr,max and serves as a useful magnetic parameter.

8 .7

B

SOFT MAGNETIC MATERIALS: EXAMPLES AND USES
B

Slope = μr,maxμo
P

Slope = μri μo

B = μoH
O

(a)

H

O

H
B = μoH

(b)

Figure 8.38 Definitions of (a) maximum permeability and (b) initial permeability.

The point P in Figure 8.38a that defines the maximum permeability corresponds to
what is called the “knee” of the B–H curve. Many transformers are designed to
operate with the maximum magnetic field in the core reaching this knee point. For
pure iron, μr,max is less than 104, but for certain soft magnetic materials such as
supermalloys (a nickel–iron alloy), the values of μr,max can be as high as 106.
Initial relative permeability, denoted as μri, represents the initial slope of the
initial B versus H curve as the material is first magnetized from an unmagnetized
state, as illustrated in Figure 8.38b. This definition is useful for soft magnetic materials that are employed at very low magnetic fields (e.g., small signals in electronics
and communications engineering). In practice, weak applied magnetic fields where
μri is useful are typically less than 10−4 T. In contrast, μr,max is useful when the
magnetic field in the material is not far removed from saturation. Initial relative
permeability of a magnetically soft material can vary by orders of magnitude. For
example, μri for iron is 150, whereas for supernumetal-200, a commercial alloy of
nickel and iron, it is about 2 × 105.

8.7

SOFT MAGNETIC MATERIALS:
EXAMPLES AND USES

Table 8.5 identifies what properties are desirable in soft magnetic materials and also
lists some typical examples with various applications. An ideal soft magnetic material would have zero coercivity (Hc), a very large saturation magnetization (Bsat), zero
remanent magnetization (Br), zero hysteresis loss, and very large μr,max and μri. A
number of example materials, from pure iron to ferrites, which are ferrimagnetic, are
listed in Table 8.5. Pure iron, although soft, is normally not used in electric machines
(except in a few specific relay-type applications) because its good conductivity
allows large eddy currents to be induced under varying fields. Induced eddy currents
in the iron lead to Joule losses (RI2), which are undesirable. The addition of a few
percentages of silicon to iron (silicon–iron), known typically as silicon–steels,
increases the resistivity and hence reduces the eddy current losses. Silicon–iron is
widely used in power transformers and electric machinery.

803

804

CHAPTER 8

∙

MAGNETIC PROPERTIES AND SUPERCONDUCTIVITY

Table 8.5 Selected soft magnetic materials and some typical values and applications
Magnetic
Material

μoHc
(T)

Bsat
(T)

Br
(T)

μri

μr, max

Ideal soft

0

Large

0

Large

Large

Iron (commercial)
grade, 0.2%
impurities

<10−4

2.2

<0.1

150

104

Silicon iron
(Fe: 2–4% Si)

<10−4

2.0

0.5–1

103

104–4 × 105

Supermalloy
2 × 10−7 0.7–0.8 <0.1
(79% Ni–15.5%
Fe–5% Mo–0.5% Mn)
78 Permalloy
5 × 10−6
0.86
<0.1
(78.5%
Ni–21.5% Fe)
Glassy metals,
2 × 10−6
1.6
<10−6
Fe–Si–B
Ferrites,
10−5
0.4
<0.01
Mn–Zn ferrite.

105

106

8 × 103

105

—

105

2 × 103

5 × 103

Wh
(J m−3) Typical Applications
0

Transformer cores, inductors, electric
machines, electromagnet cores,
relays, magnetic recording heads.
250
Large eddy current losses. Generally
not preferred in electric machinery
except in some specific applications
(e.g., some electromagnets and
relays).
30–100 Higher resistivity and hence lower eddy
current losses. Wide range of electric
machinery (e.g., transformers,
motors, generators).
<0.5
High permeability, low-loss electric
devices, e.g., specialty transformers,
magnetic amplifiers.
<0.1
Low-loss electric devices, audio
transformers, HF transformers,
recording heads, filters, inductors.
20
Low-loss transformer cores.
<0.01

HF low-loss applications. Low
conductivity ensures negligible
eddy current losses. HF transformers,
inductors (e.g., pot cores, E and U
cores), antenna rods, recording heads.

NOTE: Wh is the hysteresis loss, energy dissipated per unit volume per cycle in hysteresis losses, J m−3 cycle−1, typically at Bm = 1 T.

The nickel–iron alloys with compositions around 77% Ni–23% Fe constitute an
important class of soft magnetic materials with low coercivity, low hysteresis losses,
and high permeabilities (μri and μr,max). High μri makes these alloys particularly
useful in low magnetic field applications that are typically found in high-frequency
work in electronics (e.g., audio and wide-band transformers). They have found many
engineering uses in sensitive relays, pulse and wide-band transformers, current
transformers, magnetic recording heads, magnetic shielding, and so forth. Alloying
iron with nickel increases the resistivity and hence reduces eddy current losses. The
magnetocrystalline anisotropy energy is least at these nickel compositions, which
leads to easier domain wall motions and hence smaller hysteresis losses. There are
a number of commercial nickel–iron alloys whose application depends on the exact
composition (which may also have a few percentages of Mo, Cu, or Cr) and the
method of preparation (e.g., mechanical rolling). For example, supermalloy
(79% Ni–16% Fe–5% Co) has μri ≈ 105, compared with commercial grade iron,
which has μri less than 103.

8 .7

SOFT MAGNETIC MATERIALS: EXAMPLES AND USES

805

Amorphous magnetic metals, as the name implies, have no crystal structure
(they only have short-range order) and consequently possess no crystalline imperfections such as grain boundaries and dislocations. They are prepared by rapid
solidification of the melt by using special techniques such as melt spinning (as
described in Chapter 1). Typically they are thin ribbons by virtue of their preparation method. Since they have no crystal structure, they also have no magnetocrystalline anisotropy energy, which means that all directions are easy. The absence of
magnetocrystalline anisotropy and usual crystalline defects which normally impede
domain wall motions, leads to low coercivities and hence to soft magnetic properties. The coercivity, however, is not zero inasmuch as there is still some magnetic
anisotropy due to the directional nature of the strains frozen in the metal during
rapid solidification. By virtue of their disordered structure, these metallic glasses
also have higher resistivities and hence they have smaller eddy current losses.
Although they are ideally suited for various transformer and electric machinery
applications, their limited size and shape, at present, prevent their use in power
applications.
Ferrites are ferrimagnetic materials that are typically oxides of mixed transition
metals, one of which is iron. For example, Mn ferrite is MnFe2O4 and MgZn ferrite
is Mn1−xZnxFe2O4. They are normally insulators and therefore do not suffer from
eddy current losses. They are ideal as magnetic materials for high-frequency work
where eddy current losses would prevent the use of any material with a reasonable
conductivity. Although they can have high initial permeabilities and low losses, they
do not possess as large saturation magnetizations as ferromagnets, and further, their
useful temperature range (determined by the Curie temperature) is lower. There are
many types of commercial ferrites available depending on the application, tolerable
losses, and the required upper frequency of operation. MnZn ferrites, for example,
have high initial permeabilities (e.g., 2 × 103) but are only useful up to about 1 MHz,
whereas NiZn ferrites have lower initial permeability (e.g., 102) but can be used up
to 200 MHz. Generally, the initial permeability in the high-frequency region decreases
with frequency.
Garnets are ferrimagnetic materials that are typically used at the highest frequencies that cover the microwave range (1–300 GHz). The yttrium iron garnet, YIG,
which is Y3Fe5O12, is one of the simplest garnets with a very low hysteresis loss at
microwave frequencies. Garnets have excellent dielectric properties with high resistivities and hence low losses. The main disadvantages are the low saturation magnetization, which is 0.18 T for YIG, and low Curie temperature, 280 °C for YIG.
The compositions of garnets depend on the properties required for the particular
microwave application. For example, Y2.1Gd0.98Fe5O12 is a garnet that is used in
X-band (8–12 GHz) three-port circulators handling high microwave powers (e.g.,
peak power 200 kW and average power 200 W).

AN INDUCTOR WITH A FERRITE CORE Consider a toroidal coil with a ferrite core. Suppose
that the coil has 200 turns and is used in HF work with small signals. The mean diameter of
the toroid is 2.5 cm and the core diameter is 0.5 cm. If the core is a MnZn ferrite with
μr = 2 × 103, what is the approximate inductance of the coil?

EXAMPLE 8.6

806

∙

CHAPTER 8

MAGNETIC PROPERTIES AND SUPERCONDUCTIVITY

SOLUTION

The inductance L of a toroidal coil is given by
L=

μri μo N 2A
ℓ

so

L=

(2 × 103 ) (4π × 10−7 H m−1 ) (200) 2π(

2
0.005
m)
2

(π 0.025 m)

= 0.025 H

or

25 mH

Had the core been air, the inductance would have been 1.26 × 10−5 H or 12.6 μH. The
main assumption is that B is uniform in the core, and this will be only so if the diameter of
the toroid (2.5 cm) is much greater than the core diameter (0.5 cm). Here this ratio is 5 and
the calculation is only approximate.

8.8

HARD MAGNETIC MATERIALS:
EXAMPLES AND USES

An ideal hard magnetic material, as summarized in Table 8.6, has very large coercivity and remanent magnetic field. Further, since they are used as permanent magnets,
the energy stored per unit volume in the external magnetic field should be as large
as possible since this is the energy available to do work. This energy density (J m−3)
Table 8.6 Selected hard magnetic materials and typical values
μoHc
(T)

Br
(T)

Ideal hard

Large

Large

Large

Alnico (Fe–Al–Ni–Co–Cu)

0.05–0.1

1.0

40–50

Alnico (Columnar)
Strontium ferrite
(sintered)

0.075
0.3–0.5

1.35
0.3–0.5

60
20–35

Rare earth cobalt, e.g.,
Sm2Co17 (sintered)

0.9–1.2

1.1

200–250

NdFeB magnets

1.0–1.5

1.0–1.4

300–350

Hard particles,
γ-Fe2O3

0.03

0.2

Magnetic Material

NOTE: Hc is the intrinsic coercivity.

(BH)max
(kJ m−3)

Examples and Uses
Permanent magnets in various
applications.
Wide range of permanent
magnet applications.
Starter motors, dc motors,
loudspeakers, telephone
receivers, various toys.
Servo motors, stepper motors,
couplings, clutches, quality
audio headphones.
Wide range of applications, small
motors (e.g., in hand tools),
audio equipment, hard drives,
MRI body scanners.
Audio and video tapes,
floppy disks.

8.8

HARD MAGNETIC MATERIALS: EXAMPLES AND USES
+z Easy
direction

B
Br
(BH)max

M

–H

Hard
direction

H
Hc

Figure 8.39 Hard magnetic materials
and (BH)max.

–z
Figure 8.40 A single domain fine
particle.

in the external field depends on the maximum value of the product BH in the second
quadrant of the B–H characteristics and is denoted as (BH)max. It corresponds to the
largest rectangular area that fits the B–H curve in the second quadrant, as shown in
Figure 8.39.
When the size of a ferromagnetic sample falls below a certain critical dimension,
of the order of 0.1 μm for cobalt, the whole sample becomes a single domain, as
depicted in Figure 8.40, because the cost of energy in generating a domain wall is
too high compared with the reduction in external magnetostatic energy. These small
particle-like pieces of magnets are called single domain fine particles. Their magnetic properties depend not only on the crystal structure of the particle but also on
the shape of the particle because different shapes give rise to different external
magnetic fields. For a spherical iron particle, the magnetization M will be in an easy
direction, for example, along [100] taken along +z. To reverse the magnetization
from +z to −z by an applied field, we have to rotate the spins around past the hard
direction, as shown in Figure 8.40, since we cannot generate reverse domains (or
move domain walls). The rotation of magnetization involves substantial work due to
the magnetocrystalline anisotropic energy, and the result is high coercivity. The
higher the magnetocrystalline anisotropy energy, the greater the coercivity. The energy
involved in creating a domain wall increases with the magnetocrystalline anisotropy
energy. The critical size below which a particle becomes a single domain therefore
increases with the crystalline anisotropy. Barium ferrite crystals have the hexagonal
structure and hence have a high degree of magnetocrystalline anisotropy. Critical
size for single domain barium ferrite particles is about 1–1.5 μm, and the coercivity
μoHc of small particles can be as high as 0.3 T, compared with values 0.02–0.1 T
in multidomain barium ferrite pieces.
Particles that are not spherical may even have higher coercivity as a result of
shape anisotropy. Consider an ellipsoid (elongated) fine particle, shown in Figure 8.41a.
If the magnetization M is along the long axis (along z), then the potential energy in
the external magnetic field is less than if M were along the minor axis (along y), as
compared in Figure 8.41a and b. Thus, we have to do work to rotate M from the
long to the short axis, or from Figure 8.41a to b. An elongated fine particle therefore
has its magnetization along its length, and the effect is called shape anisotropy. If
we have to reverse the magnetization from +z to −z by applying a reverse field, then

807

808

CHAPTER 8

∙

MAGNETIC PROPERTIES AND SUPERCONDUCTIVITY
+z

Figure 8.41 A single domain elongated
particle.
Due to shape anisotropy, magnetization
prefers to be along the long axis as in (a).
Work has to be done to change M from
(a) to (b) to (c).

M
M

–z
(a)

–y

+y

(b)

M

(c)

This small neodymium-iron-boron permanent
magnet (diameter about the same as one-cent
coin) is capable of lifting up to 10 pounds.
Nd-Fe-B magnets typically have large (BH)max
values (200–275 kJ m−3).
Photo by S. Kasap.

we can only do so by rotating the magnetization, as shown in Figure 8.41a to c. M
has to be rotated around through the minor axis, and this involves substantial work.
Thus the coercivity is high. In general, the greater the elongation of the particle with
respect to its width, the higher the coercivity. Small spherical Fe–Cr–Co particles
have a coercivity μoHc at most 0.02 T, but elongated and aligned particles can have
a coercivity as high as 0.075 T due to shape anisotropy.
High coercivity magnets can be fabricated by having elongated fine particles
dispersed by precipitation in a structure. Fine particles will be single domains. Alnico
is a popular permanent magnet material that is an alloy of the metals Al, Ni, Co,
and Fe (hence the name). Its microstructure consists of fine elongated Fe–Co rich
particles, called the α′-phase, dispersed in a matrix that is Ni–Al rich and called the
α-phase. The structure is obtained by an appropriate heat treatment that allows fine α′
particles to precipitate out from a solid solution of the alloy. The α′ particles are

8.8

HARD MAGNETIC MATERIALS: EXAMPLES AND USES

809

strongly magnetic, whereas the α-phase matrix is weakly magnetic. When the heat
treatment is carried out in the presence of a strong applied magnetic field, the α′
particles that are formed have their elongations (or lengths) and hence their magnetizations along the applied field. The demagnetization process requires the rotations
of the magnetizations in single domain elongated α′ particles, which is a difficult
process (shape anisotropy), and hence the coercivity is high. The main drawback of
the Alnico magnet is that the alloy is mechanically hard and brittle and cannot be
shaped except by casting or sintering before heat treatment. There are, however, other
alloy permanent magnets that can be machined.
A variety of permanent magnets are made by compacting high-coercivity particles by using powder metallurgy (e.g., powder pressing or sintering). The particles
are magnetically hard because they are sufficiently small for each to be of single
domain or they possess substantial shape anisotropy (elongated particles may be
ferromagnetic alloys, e.g., Fe–Co, or various hard ferrites). These are generically
called powdered solid permanent magnets. An important class is the ceramic magnets
that are made by compacting barium ferrite, BaFe12O9, or strontium ferrite, SrFe12O9,
particles. The barium ferrite has the hexagonal crystal structure with a large magnetocrystalline anisotropy, which means that barium ferrite particles have high coercivity.
The ceramic magnet is typically formed by wet pressing ferrite powder in the presence of a magnetizing field, which allows the easy directions of the particles to be
aligned, and then drying and carefully sintering the ceramic. They are used in many
low-cost applications.
Rare earth cobalt permanent magnets based on samarium–cobalt (Sm–Co)
alloys have very high (BH)max values and are widely used in many applications
such as dc motors, stepper and servo motors, traveling wave tubes, klystrons, and

One important application of permanent
magnets is in small dc motors. Toothbrushes
that operate from batteries use dc motors
with strong permanent magnets to get the
required torque to drive the brushes.
Photo by S. Kasap.

810

CHAPTER 8

∙

MAGNETIC PROPERTIES AND SUPERCONDUCTIVITY

gyroscopes. The intermetallic compound SmCo5 has a hexagonal crystal structure
with high magnetocrystalline anisotropy and hence high coercivity. The SmCo5
powder is pressed in the presence of an applied magnetic field to align the magnetizations of the particles. This is followed by careful sintering to produce a
solid powder magnet. The Sm2Co15 magnets are more recent and have particularly
high values of (BH)max up to about 250 kJ m−3. Sm2Co15 is actually a generic
name and the alloy may contain other transition metals substituting for some of
the Co atoms.
The more recent neodymium–iron–boron, NdFeB, powdered solid magnets can
have very large (HB)max values up to about 350 kJ m−3. The tetragonal crystal structure has the easy direction along the long axis and possesses high magnetocrystalline
anisotropic energy. This means that we need a substantial amount of work to rotate
the magnetization around through the hard direction, and hence the coercivity is also
high. The main drawback is the lower Curie temperature, typically around 300 °C,
whereas for Alnico and rare earth cobalt magnets, the Curie temperatures are above
700 °C. Another method of preparing NdFeB magnets is by the recrystallization of
amorphous NdFeB at an elevated temperature in an applied field. The grains in the
recrystallized structure are sufficiently small to be single domain grains and therefore
possess high coercivity.
EXAMPLE 8.7

(BH)max FOR A PERMANENT MAGNET Consider the permanent magnet in Figure 8.42.
There is a small air gap of length ℓg where there is an external magnetic field that is available
to do work. For example, if we were to insert an appropriate coil in the gap and pass a current through the coil, it would rotate as in a moving coil panel meter. Show that the magnetic
energy per unit volume stored in the gap is proportional to the maximum value of BH. How
does (BH)max vary with the magnetizing field?
SOLUTION

Let ℓm be the mean length of the magnet from one end to the other, as shown in Figure 8.42.
We assume that the cross-sectional area A is constant throughout. There are no windings
around the magnet and no current, I = 0. Ampere’s law for H involves integrating H along
a closed path or around the mean path length ℓm + ℓg. Suppose that Hm and Hg are the magnetic field intensities in the permanent magnet and in the gap, respectively. Then H dℓ integrated around ℓm + ℓg is
∮

H dℓ = Hm ℓm + Hgℓg = 0

Figure 8.42 A permanent magnet with a small air gap.

ℓm

ℓg

8.8

HARD MAGNETIC MATERIALS: EXAMPLES AND USES

811

so that
Hg = −Hm

ℓm
ℓg

and hence
Bg = −μo

ℓm
Hm
ℓg

[8.29]

Equation 8.29 is a relationship between Bg in the gap and Hm in the magnet. In addition,
we have the B–H relationship for the magnetic material itself between the magnetic field Bm
and intensity Hm in the magnet, that is,
Bm = f (Hm)

[8.30]

The magnetic flux in the magnet and in the air gap must be continuous. Since we
assumed a uniform cross-sectional area, the continuity of flux across the air gap implies that
Bm = Bg. Thus we need to equate Equation 8.29 to Equation 8.30. Equation 8.29 is a straight
line with a negative slope in a Bg versus Hm plot, as shown in Figure 8.43a. Equation 8.30
is, of course, the B–H characteristics of the material. The two intersect at point P, as shown
in Figure 8.43a, where Bg = Bm = B′m and Hm = H′m.
We know that there is magnetic energy in the air gap given by

B–H for
air gap

B–H for
magnet
material

Emag = (Gap volume) (Magnetic energy density in the gap)
ℓm
1
1
= (Aℓg ) ( BgHg) = (Aℓg )B′m H′m
( ℓg )
2
2
=

1
(Aℓm )B′m H′m
2

=

1
(Magnet volume)B′m H′m
2

[8.31]

Thus, the external magnetic energy depends on the magnet volume and the product of
B′m and H′m of the magnet characteristics at the operating point P. For a given magnet size,
the magnetic energy in the gap is proportional to the rectangular area B′m H′m, OB′mPH′m in
Figure 8.43a, and we have to maximize this area for the best energy extraction. Figure 8.43b
Air gap
Bg vs. Hm

Magnet
Bm vs. Hm

B
B
Br

P
Bm = Bg

B*m

B′m
H *m

–Hm

H′m

O
(a)

Hm

–Hm

–Hc

BH
O

(BH)max

(b)

Figure 8.43 (a) Point P represents the operating point of the magnet and determines the magnetic
field inside and outside the magnet. (b) Energy density in the gap is proportional to BH, and for a given
geometry and size of gap, this is a maximum at a particular magnetic field B*m or B*g.

Energy in air
gap of a
magnet

812

CHAPTER 8

∙

MAGNETIC PROPERTIES AND SUPERCONDUCTIVITY

shows how the product BH varies with B in a typical magnetic material. BH is maximum at
(BH)max, when the magnetic field is B*m and the field intensity is H*
m. We can appropriately
choose the air-gap size to operate at these values, in which case we will be only limited by
the (BH)max available for that magnetic material. It is clear that (BH)max is a good figure of
merit for comparing hard magnetic materials. According to Table 8.6, we can extract four to
five times more work from a rare earth cobalt magnet than from an Alnico magnet of the
same size if we were not limited by economics and weight. It should be mentioned that
Equation 8.31 is only approximate as it neglects all fringe fields.

8.9

ENERGY BAND DIAGRAMS AND MAGNETISM

8.9.1 PAULI SPIN PARAMAGNETISM
Consider a paramagnetic metal such as sodium. The paramagnetism arises from the
alignment of the spins of conduction electrons with the applied magnetic field. A
conduction electron in a metal has an extended wave function and does not orbit any
particular metal ion. The conduction electron’s magnetic moment arises from the
electron spin alone, and μspin is in the opposite direction to the spin; μspin can be either
up (ms = −12 ) or down (ms = +12 ). In the absence of a magnetic field, the energies
of magnetic moment up and down states (or wavefunctions) are the same and there
are as many electrons with magnetic moment up as there are with magnetic moment
down. Figure 8.44a shows the density of states (number of states per unit energy per
unit volume) for states with magnetic moment up (↑), denoted as g↑(E), and for states
with magnetic moment down (↓), denoted as g↓(E). Both states have the same energy
and both are equally occupied. All energy levels up to the Fermi energy EF are occupied as shown in Figure 8.44a. Effectively we are viewing the energy band of the
metal as two subbands corresponding to magnetic moment up and down bands. The
bands overlap in the absence of a field and are indistinguishable.
Consider what happens in the presence of an applied field Bo along the z direction. If a conduction electron’s magnetic moment μz is along the field (aligned with
E

E

z
Bo

Moment
down
states

Moment
up
states

M

ne
EF

EF

EF
μspin

μspin
ΔE
g↓(E)

g↑(E)
(a) No field

g↓(E)

g↑(E)
(b) With magnetic field

Figure 8.44 Pauli spin paramagnetism in metals due to conduction electrons.

8.9

ENERGY BAND DIAGRAMS AND MAGNETISM

813

the field), then it has a lower potential energy. Thus, those electron wavefunctions
with a magnetic moment up have lower energy, whereas those wavefunctions with
a magnetic moment down have higher energy. In the presence of a field Bo, therefore, all states with magnetic moment up, and hence g↑(E), are lowered in energy
by βBo where β is the Bohr magneton. All states with magnetic moment down, and
hence g↓(E), are raised by βBo. Both shifts are shown in Figure 8.44b. Those electrons with magnetic moment down near EF in the g↓(E) band can now find lower
energy states in the g↑(E) band and hence flip their spins and transfer to the g↑(E)
band. There are now more electrons in states with magnetic moment up in the g↑(E)
band than in the g↓(E) band. When averaged over all conduction electrons there is
now a net magnetic moment per conduction electron along the z direction or the
applied field.
To find the net magnetic moment per conduction electron we have to find how
many electrons transfer from the g↓(E) band to the g↑(E) band. The energy separation
ΔE between the magnetic moment down and up states is 2βBo. All electrons, ne per
unit volume, in the g↓(E) band around EF within an energy range 12 ΔE transfer to
the g↑(E) band. ΔE is small, so ne is approximately g↓ (EF ) ( 21 ΔE) or 12 g(EF ) ( 21 ΔE)
because g(EF) includes states with spin up and down, that is, 12 g(EF ) = g↓ (EF ). The
magnetic moment down band decreases by ne and the magnetic moment up band
increases by ne and the net magnetic moment per unit volume is
M ≈ 2ne μz = 2[ 12 g(EF )( 21 ΔE)]β
= 2[ 12 g(EF )( 212βBo )]β = β2g(EF )Bo

Using Bo = μoH and the definition χm = M∕H, the paramagnetic susceptibility is
χpara ≈ μo β2g(EF)

[8.32]

We see that the density of states at the Fermi level determines the susceptibility.

PAULI SPIN PARAMAGNETISM OF SODIUM The Fermi energy of sodium, EF, is 3.15 eV.
Using the density of states g(E) expression for the free conduction electrons in a metal,
evaluate the paramagnetic susceptibility of sodium and compare with the experimental value
of 9.1 × 10−6.
SOLUTION

The density of states g(E) in the free electron model is
me 3∕2
g(E) = (8π21∕2 ) ( 2 ) E1∕2
h

We have to evaluate g(E) at the Fermi energy E = EF = 3.15 eV,
g(EF ) = (8π 21∕2 ) (

3∕2
9.1 × 10−31
(3.15 × 1.6 × 10−19 ) 1∕2 = 7.54 × 1046 J−1 m−3
−34 2 )
(6.626 × 10 )

Paramagnetic susceptibility is
χpara = μo β2g(EF ) = (4π × 10−7 ) (9.27 × 10−24 ) 2 (7.54 × 1046 ) = 8.16 × 10−6

Pauli spin
paramagnetism

EXAMPLE 8.8

814

CHAPTER 8

∙

MAGNETIC PROPERTIES AND SUPERCONDUCTIVITY

We need to subtract the diamagnetic from the calculated paramagnetic susceptibility to obtain
the net susceptibility, which would decrease the calculated value slightly. Nonetheless, given the
approximate nature of the theory, the calculated value is not far out from the measured value.

8.9.2 ENERGY BAND MODEL OF FERROMAGNETISM
The energy band model of paramagnetism can be extended to explain ferromagnetism. Once we start using the energy band model, we are essentially assigning all
the valence (outer shell) electrons of the atoms to a collective sharing among all the
atoms; they no longer belong to their individual parents. These valence electrons
now belong to the whole crystal. (The model is also known as the itinerant electron
model.)
Recall that in a ferromagnetic crystal there is an internal magnetization, even in
the absence of an applied field, due to a net number of unpaired spins; that is, overall, the crystal has more electrons with spins up than with spins down. The reason
is the exchange energy, which causes the spin magnetic moments of two electrons
to line up parallel to each other so that their energy is lowered in much the same
way as Hund’s rule works within an atom. In magnetic metals such as Fe, Ni, and
Co, there are two bands of interest, the s-band and the d-band. The two bands overlap but the s-band is much wider. We can represent the density of states for magnetic
moment up and magnetic moment down states separately. Consider the d-band. The
density of states g↑(E) for magnetic moment up states is lowered by ΔE with respect
to the density of states g↓(E) for magnetic moment down states due to the exchange
energy as shown in Figure 8.45a. The energy lowering ΔE for the s-band can be
neglected as in Figure 8.45b. All the states up to the Fermi energy are occupied. For
Fe, the d-band magnetic moment up states are filled almost to the top of the band
(this band is 96 percent full), and magnetic moment down states are filled roughly
halfway. Thus, there are many more electrons with moments up than moments down;
put differently there are many electrons that have aligned their spins. The spin magnetic moment alignment of electrons is exactly what is needed to generate a net
magnetization. (In some books, the spin magnetic moment down band is sketched
lower than the spin magnetic moment up band in contrast to Figure 8.45a. Both
sketches are correct since both would also result in a net number of electrons having
Figure 8.45 Energy band model of
ferromagnetism. (a) The split d-band. (b) The
s-band is not affected. The arrows in the
bands are spin magnetic moments.

E

E

s-band

d-band
EF

EF
Magnetic
moment

ΔE

g↓(E)

g↑(E)
(a)

g↓(E)

g↑(E)
(b)

8 .1 0

ANISOTROPIC AND GIANT MAGNETORESISTANCE

their spins in parallel, and hence a net magnetization within the crystal. Another way
to look at it is to realize that there are two bands: one band for the “majority of
spins,” and another band for the “minority spins.”)
The s-band is filled up to EF, and there are almost equal numbers of electrons
with up and down moments in this band. The ferromagnetic effect arises from the
behavior of electrons mainly in the d-band. Electrical conduction, on the other hand,
is determined by electrons in the s-band. The reason is that the s-band is very wide
compared with the d-band, and the electron effective mass in the s-band is very
small. Thus, electrons have a much higher mobility in the s-band than in the d-band.
When an s-electron is scattered (by phonons, impurities, defects, etc.) into the d-band,
it does not make any significant contribution to conduction because the drift mobility is very small in this band. The spin of the electron cannot be flipped easily in a
scattering process. An s-electron with its moment down can be easily scattered into
the empty states in the corresponding moment-down d-band (there are many empty
states at EF), but the moment-up electron has no states in the moment-up d-band
into which it can be scattered. Conduction occurs by moment-up electrons; these are
the favored electrons for conduction.
The band model is particularly useful in explaining the noninteger number of Bohr
magnetons that give rise to the ferromagnetism. The isolated Fe atom has six 3d and
two 4s electrons or 8 valence electrons. These electrons in the crystal become shared
by all the atoms. If N is the number of atoms per unit volume, then one unit volume
of crystal has 8N valence electrons. 8N electrons enter the s and d bands, filling states
starting from the lowest energy.8 The exact distribution of electrons depends on how
many states are available at each energy as electrons fill the bands. We simply summarize the results of the filling process that is shown in Figure 8.45 for Fe:
0.3N electrons in the moment-up s-band (N states available)
0.3N electrons in the moment-down s-band (N states available)
4.8N electrons in the moment-up d-band (5N states available)
2.6N electrons in the moment-down d-band (5N states available)
To find how many electrons have parallel spin magnetic moments, we simply
sum the above, which is 2.2N moment-up electrons per unit volume or 2.2N Bohr
magnetons per unit volume, or 2.2 Bohr magnetons per atom. The saturation magnetization Msat is then (2.2N)β or 2.2 T. There is therefore a natural explanation for
a noninteger number of spins per atom in the band model of ferromagnetism.

8.10

ANISOTROPIC AND GIANT MAGNETORESISTANCE

In general, magnetoresistance refers to the change in the resistance of a material
(any material) when it is placed in a magnetic field. When a nonmagnetic metal such
as copper is placed in a magnetic field, the change in its resistivity, and hence the
sample resistance, is so small that it has no real practical use. When a magnetic
8

8N is used to emphasize that all these valence electrons belong to the crystal, i.e., 8N ≈ 7 × 1024 cm−3.

815

816

CHAPTER 8

∙

MAGNETIC PROPERTIES AND SUPERCONDUCTIVITY

Albert Fert (left) and Peter Grünberg (right) were
awarded the 2007 Nobel Prize “for the discovery of
Giant Magnetoresistance”. Alfred Fert is at Université
Paris-Sud, Orsay, France and Peter Grünberg is at
Forschungszentrum Jülich, Germany. This image was
taken in 2007 in the auditorium of the Stockholm
University.
© dpa picture alliance archive/Alamy Stock Photo.

Low-resistance path
Bo

Figure 8.46 (a) The origin of
anisotropic magnetoresistance
(AMR). The electrons traveling along
the field experience more scattering
than those traveling perpendicular
to the field. (b) Resistivity depends
on the current flow direction with
respect to the applied magnetic
field.

d-orbital
magnetic
moment

Resistivity
ρ∕∕

High-resistance
path

ρ⊥
(a)

(b)

Bo = μoH

metal, such as iron, is placed in a magnetic field, the change in the resistivity depends
on the direction of the current flow with respect to the magnetic field. The resistivity ρ∕∕ for current flow parallel to the magnetic field decreases, and the resistivity
