Repository: dhruvvenkat/2A-assistants

trying out this new method of studying!

File: courses/ece109-materials/text/ECE 109 Electronic Materials & Devices Principles of 4th Ed.txt (part 53 of 63)
Questions and Problems 847
Chapter 9
Optical Properties of Materials
ρ⊥ , perpendicular to the field, increases by roughly the same amount. The change
in the resistivity due to the applied magnetic field is anisotropic (depends on the
direction) and is called anisotropic magnetoresistance (AMR). The change in resistivity is limited to a few percent, but, nonetheless, is still useful. The physical origin
of this phenomenon is based on the applied field being able to tilt the orbital angular momenta of the 3d electrons as shown in Figure 8.46a. The field rotates the 3d
orbitals, which changes the scattering of the conduction electrons according to their
direction of travel; hence ρ∕∕ and ρ⊥ are different, as shown in Figure 8.46b.
On the other hand, a very large magnetoresistance, called giant magnetoresistance (GMR), has been observed in certain special multilayer structures, which
exhibit substantial changes in the resistance (e.g., more than 10 percent) when a
magnetic field is applied.9 The discovery of GMR in 1988 was one of the most
9

GMR was discovered in the late 1980s by Peter Grünberg (Julich, Germany), and Albert Fert (University of
Paris-Sud) and their coworkers. Magnetoresistance itself, however, has been well known, and dates back to Lord
Kelvin’s experiments in 1857.

8 .1 0

Magnetic (ferromagnetic) metal
Nonmagnetic metal (spacer)
Magnetic metal
F
F

N

ANISOTROPIC AND GIANT MAGNETORESISTANCE

N

A

F

N

F

A

M

M
H
Co

Cu
(a)

Co

Scattering

RAP

RP

(b)

(c)

Figure 8.47 A highly simplified view of the principle of the giant magnetoresistance effect.
(a) The basic trilayer structure. (b) Antiparallel magnetic layers with high resistance RAP. (c) An
external field aligns layers; parallel alignment has a lower resistance RP.

important developments in magnetic devices. GMR based devices are widely used
in the read heads of hard disk drives, and also in various magnetic field sensors.
The special multilayer structure in its simplest form has two ferromagnetic layers
(such as Fe or Co or their alloys, etc.) separated by a nonmagnetic transition metal
layer (such as Cu), called the spacer, as shown in Figure 8.47a. The magnetic layers
are thin (less than 10 nm), and the nonmagnetic layer is even thinner. The magnetizations of the two ferromagnetic layers are not random; they depend on the thickness
of the spacer because the two layers are “coupled” indirectly through this thin
spacer.10 In the absence of an external field, two magnetic layers are coupled in such
a way that their magnetizations are antiparallel or in opposite directions; this arrangement is also called an antiferromagnetically coupled configuration. We will use the
notation FNA to represent the antiparallel configuration, where N stands for the
nonmagnetic metal.
We can apply an external magnetic field to one of the layers and rotate its
magnetization so that the two magnetizations are now in parallel as in Figure 8.47c.
This parallel configuration is frequently called ferromagnetically coupled layers
and is denoted as FNF. The two structures have a giant difference in their resistances, hence the term giant magnetoresistance. The resistance of the antiparallel
FNA in Figure 8.47b structure is much higher than that of the parallel structure
FNF in Figure 8.47c.
The current flow through this multilayer structure (whether along or perpendicular
to the layers) will involve electrons crossing from one layer to another, passing through
10
The physics of the coupling process between the two magnetic layers is an indirect exchange interaction, the
details of which are not needed to understand the basics of the GMR phenomenon.

817

818

CHAPTER 8

∙

MAGNETIC PROPERTIES AND SUPERCONDUCTIVITY

the interfaces. Recall that it is the electrons around the Fermi energy that are involved
in the conduction and that their mean speed is orders of magnitude larger than the drift
velocity. The electron trajectories are therefore not parallel to the current flow (and
should not be confused with current flow lines).
Consider the antiparallel FNA structure. The magnetic moment up electron in
the first magnetic layer is the favored conduction electron; that is, it suffers very
little scattering. However, when this moment-up electron arrives at the A layer in
which the magnetization is reversed, it finds itself with the wrong spin or wrong
moment. It is now an unfavored electron and is subject to scattering. Thus, the
moment-up electron suffers scattering not only in the bulk of A but, more significantly, as it crosses the N-layer into the A-layer, that is, at the interface as in Figure 8.47b. The antiparallel FNA structure therefore has a high resistance, denoted
as RAP. In contrast, when the magnetizations are parallel, the moment-up electron is
the favored electron in both the layers and experiences very little scattering. The
resistance RP of this parallel (FNF) structure is smaller than RAP (RP < RAP). The
difference in the resistances RP and RAP in this simple trilayer is roughly 10 percent
or less. But, in multilayered structures, which have a series of alternating magnetic
and nonmagnetic layers (e.g., 50 or more magnetic and nonmagnetic alternating layers as in FNANFANFA . . .), the change in the resistance can be impressively large,
exceeding 100 percent at low temperature and 60–80 percent at room temperature.
The GMR effect is often measured by quoting the change in the resistance with
respect to RP,
RAP − RP
ΔR
( Rp )GMR =
Rp

Giant
magnetoresistance effect

[8.33]

Further, the magnetoresistance effect can be measured either by passing a current
that flows in the plane of the layers or perpendicular to the plane. Most experiments
use the first one, in what is known as current in plane (CIP) measurements; but
the biggest change, however, is observed for currents perpendicular to the plane of
the layers. Table 8.7 summarizes typically reported ΔR∕RP values for the GMR effect
in simple trilayers and multilayers.
The structures with antiparallel and parallel magnetic alignments are obviously
two extreme cases. If the angle between the magnetization vectors M1 and M2 of
Table 8.7 GMR effect in trilayers and multilayers

Sample

Structure and Layer Thicknesses

ΔR∕RP
(%)

Temperature
(K)

CoFe/CAgCu/CoFe
NiFe/Cu/Co
Co90Fe10/Cu/Co90Fe10
[Co/Cu]100
[Co/Co]60

Trilayer
Trilayer, 10/2.5/2.2 nm (spin valve)
Trilayer, 4/2.5/0.8 nm (spin valve)
100 layers of Co/Cu, 1 nm / 1 nm
60 layers Co/Cu, 0.8 nm / 0.83 nm

4–7
4.6
7
80
115

300
300
300
300
4.2

Data from Grünberg, P., Sensors and Actuators A, 91, 153, 2001.

8 .1 0

ANISOTROPIC AND GIANT MAGNETORESISTANCE

the two magnetic layers is θ, then the resistance of the structure depends on θ, with
the minimum for θ = 0 (FNF) and the maximum for θ = 180° (FNA) as shown in
Figure 8.48. The fractional change in the resistance depends on θ as
ΔR
ΔR
1 − cos θ
=(
RP
RP )max
2

[8.34]

As expected, the change is maximum when θ = 180°.
One of the best applications of GMR is in a spin valve, in which the current
flow is controlled by an external applied magnetic field. Stated differently, the resistance of the valve is controlled by an applied field. Figure 8.49a shows one possible
simple spin valve structure. The magnetization of the Co magnetic layer is fixed,
that is, pinned, by having this layer next to an antiferromagnetic layer, called the
pinning layer. The exchange interaction between the ferromagnetic Co layer and the
antiferromagnetic CoMn layer effectively pins the direction of the Co layer; it takes
an enormous field to change the magnetization of the Co layer. A Cu spacer layer
separates the Co and the next magnetic FeNi layer. The FeNi layer is called the free

819

GMR and
relative
magnetizations
of magnetic
layers

M2

M1
θ = 180°
Maximum resistance

θ = 90°

θ = 0°
Minimum resistance

Figure 8.48 Resistance of the multilayer structure depends on the relative orientations of magnetization in the two magnetic layers.

Pinning layer (MnFe)
Fixed M
ΔR/R
4

Co
Cu

%

FeNi

2

Free layer

Bo = μoHo
No field

Applied field

0
0

(a)

(b)

0.04
(c)

T

0.08

Bo = μoHo

Figure 8.49 Principle of the spin valve. (a) No applied field. (b) Applied field has fully oriented the free-layer
magnetization. (c) Resistance change versus applied magnetic field (schematic) for a FeNi/Cu/FeNi spin valve.

820

CHAPTER 8

∙

MAGNETIC PROPERTIES AND SUPERCONDUCTIVITY

layer because its magnetization can be changed by an external magnetic field. Normally, in the absence of a field, the magnetization of the FeNi layer is antiparallel
to the Co layer, and the structure has a high resistance RAP. An applied external field
Bo = μoH can rotate the FeNi layer’s magnetization and can easily align FeNi’s
magnetization fully in parallel with that of Co so that the resistance becomes minimum, i.e., RP as in Figure 8.49b. It is clear that the external field can be used to
control the flow of current through this structure. (The name spin valve reflects the
fact that the valve operation relies on the spin of the electrons.) The free layer should
be relatively soft to be able to respond to the applied field, whereas the pinned layer
should have sufficient coercivity not to lose its magnetization. Figure 8.49c shows
a typical magnetoresistance versus applied field characteristics for one particular type
of spin valve. The spin valve exhibits hysteresis; that is, the signal ΔR versus H depends
on the direction of magnetization as shown in the figure.

8.11

MAGNETIC RECORDING MATERIALS

8.11.1 GENERAL PRINCIPLES OF MAGNETIC RECORDING
Outside electric machinery (mainly rotating machines and transformers), magnetic
materials are most widely used in magnetic recording media to store information in
digital form. The deep disappointment of accidentally losing valuable stored information on the hard drive of one’s computer is well known to most computer users.
Magnetic materials in magnetic recording essentially fall into three categories: those
used in magnetic heads to write (record), those used in read sensors, and those used
in magnetic media in which the information is stored either permanently or until the
next write requirement.
As a very simple example, consider magnetic recording of digital data (1s and 0s)
on a magnetic disk in a hard disk drive (HDD), as shown schematically in Figure 8.50.11
The information storage medium, that is the recording medium, is a thin film of
magnetic material coated, for example, by sputtering, on a disk substrate, which
rotates inside the hard drive. The substrate is called the platter. The information is
recorded as magnetization patterns on this thin-film magnetic medium. The digital
information is converted into current pulses that flow into a miniature electromagnet
write element with a very small air gap. This gapped core electromagnet is called
the inductive write head or element. The current modulates the magnetic field
intensity in the core of the electromagnet and hence the field in the gap and around
it. The recording of information is achieved by the fringing magnetic field around
the gap region, magnetizing the magnetic medium passing under the head at a constant speed. As the fringing field changes according to the current signal, so does
the magnetization of the regions that pass under the write head. Thus, the electrical
signal is stored as a spatial magnetic pattern in the magnetic film in circular tracks.
The fringing fields of the write head modulate the magnetization in the thin magnetic film in the direction of motion; that is, in a circular path in a disc medium.
11

See for example Chapters 4 and 49 in the Springer Handbook of Electronic and Photonic Materials, 2nd
Edition, ed. S. Kasap and P. Capper, Springer Science, New York, 2017.

MAGNETIC RECORDING MATERIALS

8 .1 1

1
Digital information track

0

1

0

0

1

Magnetized regions in a track

Storage

Rotating disk

0

Inductive
write head

Input signal

Write and read head

Write

Thin magnetic film
Fringe field

Substrate

1

0

1
λ

Velocity, u
Figure 8.50 The basic principle of magnetic data storage on a disc inside a hard drive. The disk substrate is
called the platter. There may be several platters with write/read heads on both sides of each disk.

Signal voltage

Constant current
Write current
Coil

Shield

Substrate

Thin film coil of
nonmagnetic metal

Inductive thin film
write head

GMR sensor

Insulation

Thin film
core of
magnetic
material

Thin magnetic film
Thin film head

Gap
Fringing field

(b)

(c)

Substrate
Track width w
(a)

Figure 8.51 (a) A schematic illustration of the write and read heads with magnetic shielding. The write and read
elements would be integrated into a single head. The GMR sensor is actually very much smaller than the inductive
write head. (b) A thin film write head. (c) Magnified cross section of the write head. Usually there are more coil
turns than two.

This type of magnetic information storage is called longitudinal magnetic recording (LMR).
The information that is written in the thin film as different orientations of magnetization is sensed by a read element, such as a giant magneto resistance (GMR)
sensor. Figure 8.51a shows how an inductive head and a GMR sensor are used to
write and read the magnetic information in the thin film. Both the write and the read
heads are in a single compact assembly that moves radially across the rotating disk

821

822

CHAPTER 8

∙

MAGNETIC PROPERTIES AND SUPERCONDUCTIVITY

Inside of a typical hard disk drive used in a laptop computer.
Photo by S. Kasap.

to write or read the information into tracks, called magnetic bit tracks, on the
magnetic medium as shown in Figure 8.50. The read-write head is on an air bearing
and the head to thin magnetic film separation is roughly 10 nm or less. GMR sensor
has a width that is something like 50 nm or less (∼1000 times thinner than the human
hair) so that we can squeeze more information into a given area on the magnetic
storage medium.
The inductive write head is normally a thin-film head, which has a very small
width as shown in Figure 8.51b and c. Consequently, the information can be written
into a very small area on the magnetic storage medium. The write head shown in
Figure 8.51b and c are fabricated from films of various ferromagnetic metals or ferrite alloys that have sufficiently small eddy current losses to be useable at high
frequencies. The head is manufactured by using typical thin film deposition techniques. The magnetic core is in the form of a thin film whose thickness is a few
microns and whose width determines the track width. The gap at the end of the core
has the same width as the core, but its spacing is very small (e.g., 100 nm) and
generates the necessary fringing field. A spiral-type coil made by depositing a nonmagnetic metal thin film threads the core. The magnetic core is like a U-shaped core
that is threaded by the metal strips of the coil. If the core is a metallic material, the
coil metal is appropriately insulated from it by thin films of insulation. The width
w of the bit-track is determined by the width of the write head in Figure 8.51b, and
is typically 100 nm or less.
The resistance of the GMR sensor depends on the external magnetic field, as
explained in Section 8.10. In this case, the field that influences the GMR sensor
comes from that of the magnetized patch of the disk that is under the GMR sensor.
The principle of the GMR is shown in Figure 8.49. The GMR sensor is a multilayered thin-film device whose resistance changes by roughly 10 percent or so in
response to an applied field. This change in the resistance generates the read signal.
The voltage from the sensor is maximum on locations on the film where magnetic
field changes sharply (dB∕dx is largest) and this corresponds to the transition region
from one-bit to the next. Normally a constant current is passed through the GMR
sensor, and the read signal is the voltage variation across the sensor; this voltage is
due to the resistance variation induced by the field from the magnetization pattern
under the sensor. Modern GMR sensors are operated in the current perpendicular

8 .1 1

Inductive
write head

MAGNETIC RECORDING MATERIALS

Core
Write

Return pole
Air bearing

Write pole

Platter

Vertical recording
medium
Soft magnetic
underlayer

Figure 8.52 (a) A simplified illustration of
perpendicular magnetic recording. (b) The
magnetically soft underlayer (SUL) provides
an image of opposite polarity that increases
the magnetizing field though the thin film.

to the plane (CPP) mode because the current is passed perpendicular to the thin-film
layers in the GMR device (Figure 8.47).
In perpendicular magnetic recording (PMR), the stored information in the
magnetic film corresponds to magnetization directions that are perpendicular to the
film surface and the disk velocity, as shown in Figure 8.52; induced M is either up
or down. The easy direction of the grains are also perpendicular. More bits can be
packed to a given surface area, for reasons explained below, and many recent magnetic HDDs use this technology. The write operation in this case is distinctly different than that in longitudinal storage. There is an inductive write head with a narrow
“write pole” that brings the magnetic flux onto the film.
The magnetic thin film has a magnetically soft underlayer (SUL) that can be
easily magnetized. Remember also that magnetic flux prefers to flow through high
permeability regions in a medium. Thus, the flux flows from the write pole to the
underlayer and then to the return pole, which has a large cross sectional area as
shown in Figure 8.52.12 It is clear that the magnetic field lines pass through the
whole film perpendicularly, and the write operation does not depend on the fringe
field; a distinct advantage. The magnetizing field is strong under the write pole where
the cross sectional area is small, but it is weak under the return pole. The strong
field at the write pole is able to magnetize the thin film and write the information,
but the weak field under the return pole cannot erase this magnetization.
The magnetic thin film for storage is usually a heterogeneous granular medium.
The thin film has small crystalline grains and a region between the grains that is
nonmagnetic as shown in Figure 8.53a. For example, the crystalline grains could be
CoCrPt and the intergrain region may be an amorphous oxide such as SiO2 or a
mixture of SiO2–TiO2. Notice that the information boundary between the patches is
rugged because it follows the grain boundaries. If we did not have a magnetic insulation (a nonmagnetic medium) between the grains, then the exchange interaction
between the atoms in two neighboring grains would force the two grains to align
their magnetizations; we would not be able to magnetize a small patch on the track.
The nonmagnetic intergrain region is essential.
12

823

To understand the true function of the soft underlayer, we need to go into the fact that the write pole (say
N at one instant) sees an induced opposite image pole (S) in the underlayer in the same way a positive charge
+Q on an infinite dielectric medium sees an opposite image charge −Q within the dielectric. The field lines flow
+Q to −Q. It is clear though the field from the write pole cuts through the magnetic film.

824

CHAPTER 8

Magnetized patch

∙

MAGNETIC PROPERTIES AND SUPERCONDUCTIVITY
σ

σ

Information
boundary

λ

Track
Track width, w

λ

t

w

Longitudinal
CoCrPt

λ′

SiO2
5 nm

t′
Crystalline magnetic Nonmagnetic
domains intergrain region

(a)

w
Perpendicular

Oxide (SiO2)
CoCrPt grain (crystal)

(b)

(c)

Figure 8.53 (a) A simplified view of longitudinal recording track with magnetized crystalline grains in a track. σ is
the rms variation in the position of the boundary between two neighboring bits. (b) The definitions of λ, w and t
involved in a bit-track with a magnetized one-bit volume in gray. (c) Transmission electron microscope image of a
granular magnetic thin film medium for high density storage.
(c) Courtesy of Kazuhiro Hono.

Granular
noise in a
recording
medium

How small can we make one-bit patch (the magnetized region for one bit) in
Figure 8.53a to store as much information as possible? Consider longitudinal recording. Let λ be the length of a one-bit patch, t be the thickness of the film and w be
the track width in which information is stored as in Figure 8.53b. The volume of
one-bit is λwt. Clearly, we would like λw to be as small as possible to increase the
storage capacity. One possibility is to reduce the number of grains in the one-bit
volume and hence the patch area. The signal-to-noise ratio (SNR) in a granular
magnetic recording medium depends on the number of grains (domains) N in the
one-bit volume (Figure 8.53a). The more grains, the higher the signal is, that is
the signal is proportional to N. The noise depends on how many grains would have
the wrong magnetization and is proportional to13 √N. In terms of commonly used
decibels (dB), this is
SNRgrain ≈ 20 log √N = 10 logN

[8.35]

A 20 dB SNR implies that a bit-volume should have 100 grains, which we can
take very roughly as the number of minimum grains Nmin we need; some authors use
a higher Nmin. It is also obvious that we cannot simply reduce λw to increase the
storage capacity because we need at least Nmin grains in the bit-volume. In perpendicular recording, we can reduce λw and increase t, keeping the bit volume the same,
which is one of its advantages.
The boundary between two neighboring one-bit patches is quite rugged, zigzagged, because the bit boundary follows the surfaces of the grains with the same
13

We can understand this with an analogy to the random walk example (impurity diffusion) in Section 1.8.2.
If I take N random steps, my root mean square distance from the origin is proportional to √N, which is noise
because the direction is random. (Remember that this is an analogy, not an explanation of the physics.)
The increase in SNR with smaller grains was particularly well known in the era of photographic films.

8 .1 1

MAGNETIC RECORDING MATERIALS

825

magnetization as shown in Figure 8.53a. The root mean square variation σ in the
position of the boundary represents another form of noise, jitter noise, inherent in
a granular medium even if we had a perfect write head. The jitter noise σ increases
with grain size d, and a very rough estimate gives σ ≈ d∕3. The signal is proportional
to the bit length λ whereas noise is proportional to σ so the SNR ratio will be roughly
proportional to λ∕σ, that is14
SNRjitter ≈ 20 log(λ∕σ)

[8.36]

It is desirable to keep σ less than 10 percent of the bit length λ. We need to adjust
our Nmin above to reflect both granular and jitter noise because both contribute significantly to the overall SNR.
Both granular and jitter noise are important limitations in using granular media
as a magnetic storage medium. We can try to reduce the grain size, and hence σ, as
we try and shrink the bit-volume, but there is still another fundamental limit.
We know that the energy involved in thermal fluctuations is roughly kT. The
energy involved in rotating the magnetization M in a magnetized grain (essentially,
a domain) from one direction to the opposite direction (changing 1 to 0 or vice versa)
depends on the magnetocrystalline anisotropy energy, measured in energy per unit
domain volume (J m−3), which was defined in Section 8.5.2. In the present case, this
energy is given a special name called uniaxial magnetocrystalline energy Ku due
to the HCP crystal structure and the shape of the grains. Both influence Ku. Thus,
if Vgrain is the average grain volume, the energy needed to rotate M in a grain is
KuVgrain and this must be much greater than kT, say by a numerical factor of r (e.g.,
r = 40 − 60) for a thermally stable operation. We need at least KuVgrain ≈ rkT. We
cannot therefore expect to reduce the grain volume as much as we like because of
this fundamental limit. The advantage of perpendicular recording is that the magnetizing field is within the main magnetic flux through the whole thickness of the film
and it is stronger than in longitudinal recording; see Figure 8.52. We can therefore
increase the film thickness from t to t′ and shrink λ to λ′ as in Figure 8.53b. More
importantly, we can use a magnetic medium that has a higher Ku because the magnetizing field is stronger. This means Vgrain can be smaller. Consequently, we can
reduce the grain size (d) and still have sufficient Nmin number of grains within a
one-bit volume to avoid SNR problems.
When the grain size becomes so small that thermal energy (i.e., thermal fluctuations) can easily randomize the alignments of magnetized grains, then basically
the medium exhibits paramagnetic behavior as described in Section 8.2.2. This is
called the superparamagnetic state, and represents a fundamental limit on how
small we can make the domains.

8.11.2

MATERIALS FOR MAGNETIC STORAGE

The magnetic recording medium in a hard disk drive (Figure 8.50) is in the form of
a magnetic thin film deposited onto hard substrate, for example, an aluminum disk.
14

See, for example, D. Weller and T. McDaniel (Seagate), “Media for Extremely High Density Recording” in
Advanced Magnetic Nanostructures, Ed D. Sellmyer and R. Skomski, Springer, New York, 2006, Chapter 11,
pp. 295–325.

Approximate
jitter noise

826

CHAPTER 8

∙

MAGNETIC PROPERTIES AND SUPERCONDUCTIVITY

Table 8.8 Selected examples of materials for perpendicular magnetic recording (PMR)
Example
Material

μoHc
(T)

μoMr
(T)

Recording

CoCrPt–oxide,
CoCrPtB–oxide

0.4–0.5

0.60–0.65

Write pole

FeCo alloy

2–2.4

Soft underlayer

CoTaZr

1.4

Medium

Bsat
(T)

Ku
(kJ m−3)
250–500

Comment
Semihard magnetic thin film,
about 20 nm. Deposited
by sputtering.
Generates a large field
entering into the
recording medium.
μr = 600. Amorphous;
thickness less than
100 nm; has low noise.

NOTE: Ku is the uniaxial magnetocrystalline anisotropy energy. Data collected from various sources.

The deposition of the magnetic thin film involves vacuum deposition techniques such
as sputtering, electron beam evaporation or electroplating. Typical film thicknesses
are less than 30 nm. The film is not a single phase homogenous magnetic medium.
The magnetic material consists of crystalline grains (at present roughly 10 nm in
size) separated by a nonmagnetic amorphous region that is usually an oxide as mentioned above and shown in Figure 8.53c; it is a phase-separated medium. Each grain
is a single magnetic domain inasmuch as the grains are too small to support several
domains. Table 8.8 summarizes the properties of a typical thin-film storage medium.
The film must be such that it is able to retain the spatial magnetization pattern written on it after it has passed the write head. This requires high remanent magnetization Mr. High remanent magnetization is also important in the reading process
because the magnetic flux that penetrates into the sensor depends on this remanent
magnetization, given a particular speed of motion under the read head. Thus, the
read operation also requires a medium with high Mr. Further, it should be difficult
to undesirably erase the magnetic information on the disk by demagnetizing it under
stray fields, and this requires high coercivity Hc. However, Hc cannot be too high
because, otherwise, the inductive head will not be able to change the magnetization
M of a magnetic grain; we need a semihard magnetic medium. Most thin films are
alloys of Co because Co has a high degree of magnetocrystalline anisotropy energy
and hence good coercivity Hc. Alloying Co with Cr provides good corrosion resistance and increases Hc. Alloying with Pt also increases Hc. The desired film properties can usually be obtained by alloying Co with other elements and optimizing the
deposition conditions; for example CoCrPt–SiO2 is considered to be a good magnetic
storage medium but there are many others. The crystal grains have the HCP structure,
which has a large Ku.
The magnetically soft underlayer (SUL) beneath the magnetic thin film in Figure 8.52 has to be sufficiently soft to be easily magnetized so that the magnetic field
lines from the write head, after passing through the thin film, will be restricted to
this layer. Consequently we need a soft medium with a high μr, e.g., greater than
100, and a high Msat that should match that of the write pole. There are several soft

8 .1 1

Carbon overcoat layer

MAGNETIC RECORDING MATERIALS

Recording layer
(Storage layer)
Interlayer
Soft underlayer

Substrate

Figure 8.54 The basic multilayered structure for
information storage in perpendicular magnetic recording.

magnetic media that serve as an SUL and a typical example is listed in Table 8.8.
There is usually a thin interlayer between the storage thin film and the SUL, as
shown in Figure 8.54, to magnetically separate the two layers. The interlayer can
also be used to control the grain orientations and size distribution in the recording
film. Further, the recording film itself may consist of several thin layers to tune the
magnetic properties of this medium. The interlayer may have two sublayers to tune
its properties as well. The current materials research on perpendicular recording
involves optimizing the interlayer and the soft underlayer towards higher capacity.
There is also a very thin top overcoat layer, usually carbon, to protect the magnetic
thin film’s surface.
The thin film inductive recording head in Figure 8.51c must be able to produce
a strong magnetizing field. The thin film coil is normally Cu and the oxide insulation
maybe SiO2 or Al2O3. The magnetic core is a soft medium that can be easily magnetized such as an NiFe alloy. The narrow pole at the tip of the write head above
the thin film storage medium has a large Msat or Bsat (Figure 8.32). For example CoFe
alloys can have Bsat around 2.4 T. What is important in recording digital information
is that the write head should generate a strong magnetizing field and whose direction
can be reversed by the coil. Table 8.8 summarizes some of the properties of materials involved in perpendicular magnetic recording.
So far we have only considered a granular magnetic recording medium. Within
this material system, a one-bit volume has many independent grains that have to be
magnetized. There is a limit to the bit-size as we need to have a certain number of
grains (Nmin); put differently, the grain size cannot be arbitrarily small. Suppose that
we fabricate a recording medium in which a bit is a well-defined nanostructure, and
these nanostructures are patterned to form a periodic array of “isolated magnetic
islands” as shown in Figure 8.55a. An SEM image of such a bit-patterned recording medium (BPRM) is shown in Figure 8.55b. Clearly, we no longer have a
granular medium and Equation 8.35 does not apply. Indeed, intuitively, we can
expect an N-fold increase in storage capacity, breaking through the limits of multigrain media. Further, we can develop write and read techniques that involve synchronization with the periodicity in the bit-pattern; obviously such new techniques
would require a more demanding technology for the inductive write head. This is
the advantage of BPRM. The array of magnetic bits in Figure 8.55b have a pitch of
35 nm, which corresponds roughly to 0.5 Tb in−2, a significant jump in areal storage
density. The magnetic medium in this case is a multilayer of Co/Pd films deposited
by sputtering on a patterned array of SO2 nanoposts. Magnetic bit arrays of smaller

827

828

CHAPTER 8

∙

MAGNETIC PROPERTIES AND SUPERCONDUCTIVITY
Bit-patterned recording medium

70 nm

Magnetic
bits

Periodic array of isolated islands
of magnetic bits
(a)

(b)

Figure 8.55 (a) A simple bit-patterned recording medium, which is a periodic array of magnetic islands.
(b) SEM image of a particular bit-patterned medium. Capping each post is a multilayer of Co/Pd material
deposited by sputtering. Each post represents a magnetic bit.
(b) Courtesy of Joel K.W. Yang, Singapore University of Technology and Design.

pitches have also been recorded with areal bit densities over 1 Tb in−2. While the
BPRM has the potential for a much higher areal density, the actual techniques used
for writing and reading the bits are quite different. Further, the BPRM is not free of
imperfections such as variations in the periodicity of the array of magnetic bits,
which is essentially noise within this material system. Nonetheless, such BPRM have
been shown to have potential areal recording densities 1–1.5 Tb in−2, a factor of 10
higher than granular PRM.

EXAMPLE 8.9

AREAL DENSITY IN GRANULAR RECORDING MEDIA Consider a longitudinal recording

medium as in Figure 8.53a. Suppose that the magnetic grains have a uniaxial magnetocrystalline anisotropy energy Ku of 500 kJ m−3. The stability of magnetized grains against thermal
fluctuations means that the energy involved in rotating the magnetization M of a grain in the
wrong direction must be much greater than the thermal energy kT. Taking the ratio r = 50 in
KuVgrain ≈ rkT we find the minimum volume for a grain
Vgrain ≈ (50)(0.0259 eV)(1.602 × 10−19 J∕eV)∕(500 × 103 J m−3) = 4.15 × 10−25 m3 or 415 nm3.

If d is the mean grain size, we can take d3 to very roughly represent the grain volume.
Thus, d 3 ≈ Vgrain so that d ≈ 7.5 nm.
The one-bit volume will have N grains. If p is the volume fraction (packing factor) of
the grains in the film structure in Figure 8.53c, only the volume p(λwt) is occupied by N
magnetic grains. Thus,
p(λwt) = NVgrain

Areal bit
density in a
track in
granular
media

[8.37]

from which we can find λw, the area of one-bit, and hence the areal bit density in a track
Dbit = Areal bit density =

pt
ptKu
1
=
=
λw NVgrain NrkT

[8.38]

This expression ignores the fact that the tracks are not side by side on the disk but have a
guard band between them. The actual Dbit for the disk will be about 70 percent of the above

8 .1 2

SUPERCONDUCTIVITY

value. It is clear from Equation 8.38 that we can increase Dbit by increasing Ku and t, or
reducing N; but N is limited by the acceptable SNR.
Further, as an estimate, we can take the packing factor p = 0.85, w = 100 nm (write
head width), t = 20 nm (film thickness), N = 200 in Equations 8.37 to find λ = 49 nm,
which is the size of one-bit. We can now use Equation 8.38 with λ = 49 nm and w =
100 nm to find Dinfo = 205 bits μm−2 or 132 Gb in−2 in tracks and roughly 92.4 Gb in−2
on the disk.
Further, from Equation 8.35,
SNRgrain = 10 logN = 23.0 dB.

Taking σ ≈ d∕3 = 2.5 nm, from Equation 8.36,
SNRjitter ≈ 20 log(λ∕σ) = 25.8 dB.

The importance of Ku should be clearly apparent. There are magnetic media with higher Ku
values than 500 kJ m−3 used in this example. The above estimate calculations show that there is
a fundamental limit to how much information can be stored in a granular recording medium.

8.12

SUPERCONDUCTIVITY

8.12.1 ZERO RESISTANCE AND THE MEISSNER EFFECT
In 1911 Kamerlingh Onnes at the University of Leiden in Holland observed that
when a sample of mercury is cooled to below 4.2 K, its resistivity totally vanishes
and the material behaves as a superconductor, exhibiting no resistance to current
flow. Other experiments since then have shown that there are many such substances,
not simply metals, that exhibit superconductivity when cooled below a critical
temperature Tc that depends on the material. On the other hand, there are also many
conductors, including some with the highest conductivities such as silver, gold,
and copper, that do not exhibit superconductivity. The resistivity of these normal
conductors at low temperatures is limited by scattering from impurities and crystal
defects and saturates at a finite value determined by the residual resistivity. The two
distinctly different types of behavior are depicted in Figure 8.56. Between 1911 and
1986, many different metals and metal alloys had been studied, and the highest
recorded critical temperature was about 23 K in a niobium–germanium compound
Resistivity ρ

Superconductor (e.g., Pb)

Normal metal
(e.g., Ag)

ρresidual
0

0

Temperature, T
Tc

Figure 8.56 A superconductor such as lead
evinces a transition to zero resistivity at a critical
temperature Tc (7.2 K for Pb).
A normal conductor such as silver exhibits residual
resistivity down to lowest temperatures.

829

830

CHAPTER 8

∙

MAGNETIC PROPERTIES AND SUPERCONDUCTIVITY

In 1986 J. George Bednorz (right) and K. Alex
Müller, at IBM Research Laboratories in Zurich,
discovered that a copper oxide based ceramictype compound (La-Ba-Cu-O) which normally
has high resistivity becomes superconducting
when cooled below 35 K. This Nobel prize
winning discovery opened a new era of hightemperature-superconductivity research; now
there are various ceramic compounds that
are superconducting above the liquid nitrogen
(an inexpensive cryogen) temperature (77 K).
© Emilio Segre Visual Archives/American
Institute of Physics/Science Source.

(Nb3Ge) whose superconductivity was discovered in the early 1970s. In 1986 Bednorz
and Müller, at IBM Research Laboratories in Zürich, discovered that a copper oxide–
based ceramic-type compound La–Ba–Cu–O, which normally has high resistivity,
becomes superconducting when cooled below 35 K. Following this Nobel prize–
winning discovery, a variety of copper oxide–based compounds (called cuprate ceramics)
have been synthesized and studied. In 1987 it was found that yttrium barium copper
oxide (Y–Ba–Cu–O) becomes superconducting at a critical temperature of 95 K,
which is above the boiling point of nitrogen (77 K). This discovery was particularly
significant because liquid nitrogen is an inexpensive cryogent that is readily liquified
and easy to use compared with cryogent liquids that had to be used in the past (liquid
helium). At present the highest critical temperature for a superconductor is around
130 K (−143 °C) for Hg–Ba–Ca–Cu–O. These superconductors with Tc above ∼30 K
are now typically referred as high-Tc superconductors. The quest for a near-roomtemperature superconductor goes on, with many scientists around the world trying
different materials, or synthesizing them, to raise Tc even higher. There are already
commercial devices utilizing high-Tc superconductors, for example, thin-film
SQUIDs15 that can accurately measure very small magnetic fluxes, high-Q filters,
resonant cavities in microwave communications, superconducting power cables and
superconducting fault current limiters.
The vanishing of resistivity is not the only characteristic of a superconductor. A
superconductor cannot be viewed simply as a substance that has infinite conductivity below its critical temperature. A superconductor below its critical temperature
expels all the magnetic field from the bulk of the sample as if it were a perfectly
diamagnetic substance. This phenomenon is known as the Meissner effect. Suppose
that we place a superconducting material in a magnetic field above Tc. The magnetic
field lines will penetrate the sample, as we expect for any low μr medium. However,
when the superconductor is cooled below Tc, it rejects all the magnetic flux in the
sample, as depicted in Figure 8.57. The superconductor develops a magnetization M
by developing surface currents, such that M and the applied field cancel everywhere
inside the sample. Put differently μoM is in the opposite direction to the applied
15

SQUID is a superconducting quantum interference device that can detect very small magnetic fluxes.

8 .1 2

B

B

B off

Superconductor

I

I

T > Tc

SUPERCONDUCTIVITY

T < Tc

Perfect conductor

T < Tc

Figure 8.57 The Meissner effect.
A superconductor cooled below its critical temperature expels all magnetic field lines from
the bulk by setting up a surface current. A perfect conductor (σ = ∞) shows no Meissner
effect.

field and equal to it in magnitude. Thus, below Tc a superconductor is a perfectly
