Repository: dhruvvenkat/2A-assistants

trying out this new method of studying!

File: courses/ece109-materials/text/ECE 109 Electronic Materials & Devices Principles of 4th Ed.txt (part 54 of 63)
Questions and Problems 847
Chapter 9
Optical Properties of Materials
diamagnetic substance ( χm = −1). This should be contrasted with the behavior of
a perfect conductor, which only exhibits infinite conductivity, or ρ = 0, below Tc. If
we place a perfect conductor in a magnetic field and then cool it below Tc, the
magnetic field is not rejected. These two types of behavior are identified in Figure
8.57. If we switch off the field, the field around the superconductor simply disappears. But switching off the field means there is a decreasing applied field. This
change in the field induces currents in the perfect conductor by virtue of Faraday’s
law of induction. These currents generate a magnetic field that opposes the change
(Lenz’s law); in other words, they generate a field along the same direction as the
applied field to reenforce the decreasing field. As the current can be sustained (ρ = 0)
without Joule dissipation, it keeps on flowing and maintaining the magnetic field.
The two final situations are shown in Figure 8.57 and distinguish the Meissner effect,
a distinct characteristic of a superconductor, from the behavior of a perfect conductor ( ρ = 0 only). The photograph showing the levitation of a magnet above the
surface of a superconductor (Figure 8.58) is the direct result of the Meissner effect:
the exclusion of the magnet’s magnetic fields from the interior of the superconductor.
The transition from the normal state to the superconducting state as the temperature falls below the critical temperature has similarities with phase transitions
such as solid to liquid or liquid to vapor changes. At the critical temperature, there
is a sharp change in the heat capacity as one would observe for any phase change.
In the superconducting state, we cannot treat a conduction electron in isolation. The
electrons behave collectively and thereby impart the superconducting characteristics
to the substance, as discussed later.

831

832

CHAPTER 8

Magnet

∙

MAGNETIC PROPERTIES AND SUPERCONDUCTIVITY

Superconductor
above Tc

N
S

N
Surface
currents

S

Superconductor
below Tc

Figure 8.58 Left: A magnet over a superconductor becomes levitated. The superconductor is a perfect diamagnet which
means that there can be no magnetic field inside the superconductor. Right: Photograph of a magnet levitating above a
superconductor immersed in liquid nitrogen (77 K). This is the Meissner effect.
Photo courtesy of Professor Paul C. W. Chu, University of Houston.

8.12.2 TYPE I AND TYPE II SUPERCONDUCTORS
The superconductivity below the critical temperature has been observed to disappear
in the presence of an applied magnetic field exceeding a critical value denoted by
Bc. This critical field depends on the temperature and is a characteristic of the material. Figure 8.59 shows the dependence of the critical field on the temperature. The
critical field is maximum, Bc(0), when T = 0 K (obtained by extrapolation16). As
long as the applied field is below Bc at that temperature, the material is in the superconducting state, but when the field exceeds Bc, the material reverts to the normal
state. We know that in the superconducting state, the applied magnetic field lines
are expelled from the sample and the phenomenon is called the Meissner effect. The
external field, in fact, does penetrate the sample from the surface into the bulk, but
the magnitude of this penetrating field decreases exponentially from the surface.
If the field at the surface of the sample is Bo, then at a distance x from the surface,
the field is given by an exponential decay,
Penetration
depth

x
B(x) = Bo exp(− )
λ

[8.39]

where λ is a “characteristic length” of penetration, called the penetration depth,
and depends on the temperature and Tc (or the material). At the critical temperature,
the penetration length is infinite and any magnetic field can penetrate the sample
and destroy the superconducting state. Near absolute zero of temperature, however,
16
There is a third law to thermodynamics that is not as emphasized as the first two laws, which dominate all
branches of engineering; that is, one can never reach the absolute zero of temperature.

8 .1 2

SUPERCONDUCTIVITY

0.08
0.06

0.1

0

Bc (T)

Bc (Tesla)

Lead
Normal state
Superconducting
state
0

2

Tin

0

10

0

Figure 8.59 The critical field versus temperature
in Type I superconductors.

μoM

Lead
Mercury

0.02

Tc

4
6
8
Temperature (K)

0.04

2

4
6
Temperature (K)

8

Figure 8.60 The critical field versus temperature
in three examples of Type I superconductors.

μoM
Bc

Bc1

Bc2

B = μoH O

O

B = μoH
Mixed state

χm = –1
Type I

χm = –1
Type II

Figure 8.61 Characteristics of Type I and Type II superconductors. B = μoH is the
applied field and M is the overall magnetization of the sample. Field inside the sample,
Binside = μoH + μoM, which is zero only for B < Bc (Type I) and B < Bc1 (Type II).

typical penetration depths are 10–100 nm. Figure 8.60 shows the Bc versus T behavior
for three example superconductors, tin, mercury, and lead.
Superconductors are classified into two types, called Type I and Type II, based
on their diamagnetic properties. In Type I superconductors, as the applied magnetic
field B increases, so does the opposing magnetization M until the field reaches the
critical field Bc, whereupon the superconductivity disappears. At that point, the perfect diamagnetic behavior, the Meissner effect, is lost, as illustrated in Figure 8.61.
A Type I superconductor below Bc is in the Meissner state, where it excludes all
the magnetic flux from the interior of the sample. Above Bc it is in the normal state,
where the magnetic flux penetrates the sample as it would normally and the conductivity is finite.
In the case of Type II superconductors, the transition does not occur sharply
from the Meissner state to the normal state but goes through an intermediate phase
in which the applied field is able to pierce through certain local regions of the
sample. As the magnetic field increases, initially the sample behaves as a perfect
diamagnet exhibiting the Meissner effect and rejecting all the magnetic flux. When
the applied field increases beyond a critical field denoted as Bc1, the lower critical
field, the magnetic flux lines are no longer totally expelled from the sample. The

833

CHAPTER 8

∙

MAGNETIC PROPERTIES AND SUPERCONDUCTIVITY

Magnetic field lines
Normal state
Superconducting state
Vortex of flux lines

Critical magnetic field

834

Normal state

Bc2

Vortex state
Bc1

Meissner state
0

Figure 8.62 The mixed or vortex state in a Type II
superconductor.

Tc

Figure 8.63 Temperature dependence of Bc1
and Bc2.

overall magnetization M in the sample opposes the field, but its magnitude does
not cancel the field everywhere. As the field increases, M gets smaller and more
flux lines pierce through the sample until at Bc2, the upper critical field, all field
lines penetrate the sample and superconductivity disappears. This behavior is
shown in Figure 8.61. Type II superconductors therefore have two critical fields
Bc1 and Bc2.
When the applied field is between Bc1 and Bc2, the field lines pierce through the
sample through tubular local regions, as pictured in Figure 8.62. The sample develops
local small cylindrical (filamentary) regions of normal state in a matrix of superconducting state and the magnetic flux lines go through these filaments of local normal
state, as shown in Figure 8.62. The state between Bc1 and Bc2 is called the mixed
state (or vortex state) because there are two states—normal and superconducting—
mixed in the same sample. The filaments of normal state have finite conductivity
and a quantized amount of flux through them. Each filament is a vortex of flux lines
(hence the name vortex state). It should be apparent that there should be currents
circulating around the walls of vortices. These circulating currents ensure that the
magnetic flux through the superconducting matrix is zero. The sample overall has
infinite conductivity due to the superconducting regions. Figure 8.63 shows the
dependence of Bc1 and Bc2 on the temperature and identifies the regions of Meissner,
mixed, and normal states. All engineering applications of superconductors invariably
use Type II materials because Bc2 is typically much greater than Bc found in Type I
materials and, furthermore, the critical temperatures of Type II materials are higher
than those of Type I. Many superconductors, including the recent high-Tc superconductors, are of Type II. Table 8.9 summarizes the characteristics of selected Type I
and Type II superconductors.

8.12.3 CRITICAL CURRENT DENSITY
Another important characteristic feature of the superconducting state is that when
the current density through the sample exceeds a critical value Jc, it is found that
superconductivity disappears. This is not surprising since the current through the
superconductor will itself generate a magnetic field and at sufficiently high current

8 .1 2

SUPERCONDUCTIVITY

Liquid N2
Hollow former
HTS
Dielectric
Liquid N2

HTS
Dielectric
HTS
Dielectric
Copper screen

A high temperature
superconductor (HTS) power
cable for use at 10 kV and
2,300 A. The HTS is Bi223.
The cable has been installed
in the city center of Essen
(Germany) by a German utility
company RWE Deutschland;
and it has been in use since
2014. The superconductor
shown is manufactured by
Nexans.
© Reuters/Alamy Stock
Photo.

Inner cryostat wall
Insulation
Outer cryostat wall

Table 8.9 Examples of Type I and Type II superconductors
Type I

Sn

Hg

Ta

V

Pb

Nb

Tc (K)
Bc (T)

3.72
0.030

4.15
0.041

4.47
0.083

5.40
0.14

7.19
0.08

9.2
0.198

Type II

Nb3Sn

Nb3Ge

La1.85Sr0.15CuO4

Y-123
YBa2Cu3O7

Bi-2223
Bi2Sr2Ca2Cu3O10

Hg-1223
HgBa2Ca2Cu3O8

Tc (K)
Bc2 (Tesla)
at 0 K
Jc (A cm−2)
at 0 K

18.1
24.5

23.2
38

36.5
64

110
39

133
190

∼107

92
122
104–107

NOTE: Critical fields are close to absolute zero, obtained by extrapolation. Type I for pure, clean elements. Bc2
for high-temperature superconductors depends on the crystal direction and represents the lower critical field.
Values mainly from Wesche, R., “Ch 48: High-Temperature Superconductors,” in Kasap, S. and Capper, P., The Springer
Handbook of Electronic and Photonic Materials. New York, NY: Springer Science+Business Media, Inc., 2016.

densities, the magnetic field at the surface of the sample will exceed the critical field
and extinguish superconductivity. This plausible direct relation between Bc and Jc is
only true for Type I superconductors, whereas in Type II superconductors, Jc depends
in a complicated way on the interaction between the current and the flux vortices.
New high-Tc superconductors have exceedingly high critical fields, as apparent in
Table 8.9, that do not seem to necessarily translate to high critical current densities.
The critical current density in Type II superconductors depends not only on the
temperature and the applied magnetic field but also on the preparation and hence
the microstructure (e.g., polycrystallinity) of the superconductor material. Critical

835

836

CHAPTER 8

∙

MAGNETIC PROPERTIES AND SUPERCONDUCTIVITY
B
Bc2

24.5 T
Nb3Sn
Tc
T
18 K

~107 A cm–2
Figure 8.64 The critical surface for a niobium–tin
alloy, which is a Type II superconductor.

J

Jc

current densities in new high-Tc superconductors vary widely with preparation conditions. For example, in Y–Ba–Cu–O, Jc may be greater than 107 A cm−2 in some carefully prepared thin films and single crystals but around 103–106 A cm−2 in some of the
polycrystalline bulk material (e.g., sintered bulk samples). In Nb3Sn, used in superconducting solenoid magnets, on the other hand, Jc is close to 107 A cm−2 at near 0 K.
The critical current density is important in engineering because it limits the total
current that can be passed through a superconducting wire or a device. The limits
of superconductivity are therefore defined by the critical temperature Tc, critical
magnetic field Bc (or Bc2), and critical current density Jc. These constitute a surface
in a three-dimensional plot, as shown in Figure 8.64, which separates the superconducting state from the normal state. Any operating point (T1, B1, J1) inside this
surface is in the superconducting state. When the cuprate ceramic superconductors
were first discovered, their Jc values were too low to allow immediate significant
applications in engineering. Their synthesis over the last 20 years has advanced to
a level that we can now benefit from large critical currents and fields. Over the same
temperature range, ceramic cuprate superconductors now easily outperform the traditional superconductors for many applications. There are already a number of applications of these high-Tc superconductors in the commercial market.
EXAMPLE 8.10

SUPERCONDUCTING SOLENOIDS17 Superconducting solenoid magnets can produce very

large magnetic fields up to ∼15 T or so, whereas the magnetic fields available from a ferromagnetic core solenoid is limited to ∼2 T. High field magnets used in magnetic resonance
imaging are based on superconducting solenoids wound using a superconducting wire. They are
operated around 4 K with expensive liquid helium as the cryogen. These superconducting wires
are typically Nb3Sn or NbTi alloy filaments embedded in a copper matrix. A very large current,
several hundred amperes, is passed through the solenoid winding to obtain the necessary high
magnetic fields. There is, of course, no Joule heating once the current is flowing in the superconducting state. The main problem is the large forces and hence stresses in the coil due to
large currents. Two wires carrying currents in the opposite direction repel each other, and the

17
Designing a superconducting solenoid is by no means trivial, and the enthusiastic student is referred to a
very readable description given by James D. Doss, Engineer’s Guide to High Temperature Superconductivity,
New York: John Wiley & Sons, 1989, ch. 4. Photographs and descriptions of catastrophic failure in high field
solenoids can be found in an article by G. Broebinger, A. Passner, and J. Bevk, “Building World-Record Magnets”
in Scientific American, June 1995, pp. 59–66.

8 .1 2

Superconductor

Copper matrix

SUPERCONDUCTIVITY

Radial forces

Mechanical
support structure

Air

Coil windings

Solenoid

Figure 8.65 A solenoid carrying a current experiences radial forces pushing the coil apart and axial
forces compressing the coil.

Magnetic Resonance Imaging (MRI) machines use a
superconducting electromagnet (solenoid) similar in
principle to Figure 8.65. The bore of the magnet has the
patient. The magnets are cooled by liquid He and can
generate the large magnetic field (3 T in this case) that is
needed for MRI imaging.
Image courtesy of GE Healthcare.

force is proportional to I2. Thus the magnetic forces between the wires of the coil give rise to
outward radial forces trying to “blow open” the solenoid, as depicted in Figure 8.65. The forces
between neighboring wires are attractive and hence give rise to compressional forces squeezing
the solenoid axially. The solenoid has to have a proper mechanical support structure around it
to prevent mechanical fracture and failure due to large forces between the windings. The copper
matrix serves as mechanical support to cushion against the stresses as well as a good thermal
conductor in the event that superconductivity is inadvertently lost during operation.
Suppose that we have a superconducting solenoid that is 10 cm in diameter and 1 m in
length and has 500 turns of Nb3Sn wire, whose critical field Bc at 4.2 K (liquid He temperature) is about 20 T and critical current density Jc is 3 × 106 A cm−2. What is the current
necessary to set up a field of 5 T at the center of a solenoid? What is the approximate energy
stored in the solenoid? Assume that the critical current density decreases linearly with the
applied field. Further, assume also that the field across the diameter of the solenoid is approximately uniform (field at the windings is the same as that at the center).
SOLUTION

We can assume that we have a long solenoid, that is, length (100 cm) ≫ diameter (10 cm).
The field at the center of a long solenoid is given by
B=

μo NI
ℓ

837

838

CHAPTER 8

∙

MAGNETIC PROPERTIES AND SUPERCONDUCTIVITY

so the current necessary for B = 5 T is
I=

(5) (1)
Bℓ
= 7958 A
=
μoN (4π × 10−7 ) (500)

or

7.96 kA

As the coil is 1 m and there are 500 turns, the coil wire radius must be 1 mm. If all the
cross section of the wire were of superconducting medium, then the corresponding current
density would be
Jwire =

1
7958
=
= 2.5 × 109 A m−2
πr2 π(0.001) 2

or

2.5 × 105 A cm−2

The actual current density through the superconductors will be greater than this as the
wires are embedded in a metal matrix. Suppose that 20 percent by cross-sectional area (and
hence as volume percentage) is the superconductor; then the actual current density through
the superconductor is
Jsuper =

Jwire
= 1.25 × 106 A cm−2
0.2

We now need the critical current density J′c at a field of 5 T. Assuming Jc decreases linearly
with the applied field and vanishes when B = Bc, we can find J′c, from linear interpolation
J′c = Jc

Bc − B
20 T − 5 T
= (3 × 106 A cm−2 )
= 2.25 × 106 A cm−2
Bc
20 T

The actual current density Jsuper through the superconductors is less than this critical
value J′c. We can assume that the superconducting solenoid will operate “safely” (with all
other designs correctly implemented). It should be emphasized that accurate and reliable
calculations will involve the actual Jc–Bc–Tc surface, as in Figure 8.64 for the given material.
Since the field in the solenoid is B = 5 T, assuming that this is uniform along the axis
and the core is air, the energy density or energy per unit volume is
Evol =

52
B2
=
= 9.95 × 106 J m−3
2μo 2(4π × 10−7 )

so the total energy
E = Evol [Volume] = (9.95 × 106 J m−3)[(1 m)(π0.052 m2)].
= 7.81 × 104 J

or

78.1 kJ

If all this energy can be converted to electrical work, it would light a 100 W lamp for
13 min (and if converted to mechanical work, it could lift a 7,900 kg truck by 1 m).

8.13

SUPERCONDUCTIVITY ORIGIN

Although superconductivity was discovered in 1911, the understanding of its origin
did not emerge until 1957 when Bardeen, Cooper, and Schrieffer formulated the
theory (called the BCS theory) in terms of quantum mechanics. The quantum
mechanical treatment is certainly beyond the scope of this book, but one can nonetheless grasp an intuitive understanding, as follows. The cardinal idea is that, at
sufficiently low temperatures, two oppositely spinning and oppositely traveling electrons can attract each other indirectly through the deformation of the crystal lattice

8 .1 3

SUPERCONDUCTIVITY ORIGIN

2
Lattice vibration

1

Figure 8.66 A pictorial and intuitive
view of an indirect attraction between
two oppositely traveling electrons via
lattice distortion and vibration.

of positive metal ions. The idea is illustrated pictorially in Figure 8.66. The electron
1 distorts the lattice around it and changes its vibrations as it passes through this
region. Random thermal vibrations of the lattice at low temperatures are not strong
enough to randomize this induced lattice distortion and vibration. The vibrations of
this distorted region now look differently to another electron, 2, passing by. This
second electron feels a “net” attractive force due to the slight displacements of positive metal ions from their equilibrium positions. The two electrons interact indirectly
through the deformations and vibrations of the lattice of positive ions. This indirect
interaction at sufficiently low temperatures is able to overcome the mutual Coulombic repulsion between the electrons and hence bind the two electrons to each other.
The two electrons are called a Cooper pair. The intuitive diagram in Figure 8.66,
of course, does not even convey the intuition why the spins of the electrons should
be opposite. The requirement of opposite spins comes from the formal quantum
mechanical theory. The net spin of the Cooper pair is zero and their net linear
momentum is also zero. There is a further significance to the pairing of electron
spins in the Cooper pair. As a quasi-particle, or an entity, the Cooper pair has no
net spin and hence the Cooper pairs do not obey the Fermi–Dirac statistics.18 They
can therefore all “condense” to the lowest energy state and possess one single wavefunction that can describe the whole collection of Cooper pairs. All the paired electrons are described collectively by a single coherent wavefunction Ψ, which extends
over the whole sample. A crystal imperfection cannot simply scatter a single Cooper
pair because all the pairs behave as a single entity—like a “huge molecule.” Scattering one pair involves scattering all, which is simply not possible. An analogy may
help. One can scatter an individual football player running on his own. But if all the
team members got together and moved forward arm in arm as a rigid line, then the
scattering of any one now is impossible, as the rest will hold him in the line and
continue to move forward (don’t forget, it’s only an analogy!). Superconductivity is
said to be a macroscopic manifestation of quantum mechanics.
The BCS theory has had good success with traditional superconductors, but it
is believed that it does not apply to high-Tc superconductors, that is, lattice vibrations
are not involved in the formation of Cooper pairs. The formation of a Cooper pair
is still the key concept in explaining the superconductivity but the Cooper electrons
are believed to be coupled by “spin waves” within the crystal. The spin of a moving
18

In fact, the Cooper pair without a net spin behaves as if is were a boson particle.

839

840

CHAPTER 8

∙

MAGNETIC PROPERTIES AND SUPERCONDUCTIVITY

electron modifies the spins of the atoms around it, generating a spin wave, which
affects another nearby electron. The interactions lead to the formation of a Cooper
pair. Obviously, at high temperatures, lattice vibrations have sufficient energy to
disassociate the pair, and the crystal returns to the normal state.

ADDITIONAL TOPICS
8.14

Josephson
junction
supercurrent

JOSEPHSON EFFECT

The Josephson junction is a junction between two superconductors that are separated
by a thin insulator (a few nanometers thick) as depicted in Figure 8.67. If the insulating barrier is sufficiently thin, then there is a probability that the Cooper pairs
can tunnel across the junction. The wavefunction Ψ of the Cooper pair, however,
changes phase by θ when it tunnels through the junction, not unexpected as the pair
goes through a potential barrier. The maximum superconducting current Ic that can
flow through this weak link depends on not only the thickness and area (size) of the
insulator but also on the superconductor materials and the temperature. The current
I, or the supercurrent, through the junction due to Cooper pair tunneling is determined by the phase angle θ,
I = Ic sin θ

[8.40]

where Ic is the maximum current or the critical current. If the current through the
junction is controlled by an external circuit, then the tunneling Cooper pairs on either
side of the junction (in the superconductors) adjust their respective phases to maintain the phase change to satisfy Equation 8.40. If we plot the I–V characteristics of
this junction as in Figure 8.68, we would find that for I < Ic, the behavior follows
the vertical OC line with no voltage across the junction.
If the current through the junction exceeds Ic, then the Cooper pairs cannot tunnel through the insulator because Equation 8.40 cannot be satisfied. There is still a
current through the junction, but it is due to the tunneling of normal, that is, single
electrons as represented by the curve OABD in Figure 8.68. Thus, the current switches
from point C to point B and then follows the normal tunneling curve B to D. At
point B, a voltage develops across the junction and increases with the current. The
normal tunneling current in the range OA is negligible and rises suddenly when the
voltage exceeds Va. The reason is that a certain amount of voltage (corresponding
Insulating barrier
Superconductor
Superconductor

Superconductor

I

I
I
V
(a)

Superconductor

Thin film of oxide
(b)

Figure 8.67 (a) A Josephson junction is a junction between two superconductors separated by a thin insulator.
(b) In practice, thin-film technology is used to fabricate a Josephson junction.

8 .1 4

Current (mA)

I

D
Ic

Normal current

C

B

Supercurrent

A
O

Va

V

JOSEPHSON EFFECT

7
6 Josephson junction
5 Sn-Sn O -Sn
x y
4
3 T = 1.52 K
2
1
0
–1
–2
–3
–4
–5
–6
–7
–2.5 –2.0 –1.5 –1.0 –0.5 0.0 0.5
Voltage (mV)

(a)

1.0

841

1.5

2.0

2.5

(b)

Figure 8.68 (a) I–V characteristics of a Josephson junction for positive currents when the current is controlled by an external
circuit. (b) Experimental I–V characteristics of an Sn-SnxOy-Sn Josephson junction at T = 1.52 K. SnxOy is tin oxide, the weak link.
Data extracted from Balsamo et al., Physical Review, 10, 1881, 1974.

to a potential energy eVa) is needed to provide the necessary energy to disassociate
the tunneling single electron from its Cooper pair. It is apparent that the thin insulation acts as a weak superconductor or as a weak link in the superconductor; weak
with regard to the currents that can flow in the superconductor itself. The I–V characteristic in Figure 8.68a is symmetric about O, and is called the dc characteristic
of the Josephson junction. In addition, the I–V behavior exhibits hysteresis; that is,
if we were to decrease the current, the behavior does not follow DBC down to O,
but follows the DBA curve. When the current is decreased nearly to zero, the normal
tunneling current switches to the supercurrent. The Josephson junction is bistable;
that is, it has two states corresponding to the superconducting state OC and normal
state ABD. Thus, the device behaves as an electronic switch whose switching time,
in theory, is determined by tunneling times, in the picoseconds range. In practice the
switching time (∼10 ps) is limited by the junction capacitance. Figure 8.68b shows
the experimental I versus V characteristics for a Josephson junction that is made of
two tin superconductors with tin oxide as the weak link; it closely follows the
expected behavior in Figure 4.68a.
If, on the other hand, a dc voltage is applied across the Josephson junction, then
the phase change θ is modulated by the applied voltage. The most interesting and
surprising aspect is that the voltage modulates the rate of change of the phase through
the barrier, that is,
dθ 2eV
=
dt
ħ

When we integrate this, we find that θ is time and voltage dependent, so, according to Equation 8.40, the current is a sinusoidal function of time and voltage, that is,
I = Ic sin(θo −

2π(2eV)t
)
h

Applied
voltage
modulates
phase

842

CHAPTER 8

∙

MAGNETIC PROPERTIES AND SUPERCONDUCTIVITY

or
I = Io sin(2π ft)

where Io is a new constant incorporating θo and the frequency of the oscillations of
the current is given by
ac Josephson
effect

f=

2eV
h

[8.41]

The Josephson junction therefore generates an oscillating current of frequency f
when there is a dc voltage V across it. This is called the ac Josephson effect, a
remarkable phenomenon originally predicted by Josephson as a graduate student at
Cambridge (1962). According to the ac Josephson effect, the junction generates an
ac current at a frequency of 2e∕h Hz per volt or 483.6 MHz per microvolt. Furthermore, the frequency of the current has nothing to do with the material properties of
the junction but is only determined by the applied voltage through e and h. The ac
Josephson effect has been adopted to define the voltage standard: One volt is the
voltage that, when applied to a Josephson junction, will generate an ac current and
hence an electromagnetic radiation of frequency 483,597.9 GHz.

8.15

FLUX QUANTIZATION

Consider a ring of a superconducting material above its Tc. Suppose that the ring is
immersed in magnetic flux lines from a magnet placed above it as shown in Figure 8.69a. When we cool the ring to below Tc, the magnetic flux lines are excluded
from the ring itself, due to the Meissner effect, but they go through the hole, as
shown in Figure 8.69b. If we now remove the magnet, we may think that the magnetic flux lines simply disappear, but this is not the case. A persistent current is set
up on the inside surface of the superconducting ring that flows to maintain the flux
constant in the hollow. This supercurrent generates flux lines in the hollow as if to
replace those taken away by the removal of the magnet, as depicted in Figure 8.69c.
Since the current can flow indefinitely in the ring, the overall effect is that the
magnetic flux is trapped within the ring. Indeed, if we were to bring back the magnet, the current in the ring would disappear to ensure that the magnetic flux in
the hollow remains unchanged. The origin of flux trapping can be appreciated by
Figure 8.69 (a) Above Tc, the flux lines enter the
ring. (b) The ring and magnet are cooled through Tc.
The flux lines do not enter the superconducting
ring but stay in the hole. (c) Removing the magnet
does not change the flux in the hole.

s

s

Φ

I

(a) T > Tc

(b) T < Tc

(c) T < Tc

DEFINING TERMS

843

considering what would happen if the flux were allowed to change, that is,
dΦ∕dt ≠ 0. A changing flux would induce a voltage V = −dΦ∕dt around the ring
that would drive an infinite current I = V∕R where R = 0. This is not possible, and
hence the flux cannot change, which means we must have dΦ∕dt = 0. One should
also note that there can be no electric field inside a superconductor because
E=

J
=0
σ

since the conductivity σ is infinite.
What would happen if we have a superconducting ring (below Tc) that initially
had no flux in the hole? If we were to bring a magnet to it, then the flux lines would
now be excluded from both the ring itself and also the hole since the trapped flux
within the ring is zero.
It turns out that the trapped flux Φ inside the ring is quantized by virtue of superconductivity being a quantum phenomenon. The smallest quantized amount of flux
is called the magnetic flux quantum and is given by h∕2e or 2.0679 × 10−15 Wb.
The flux Φ in the ring is an integer multiple n of this quantum,
Φ=n

h
2e

[8.42]

Trapped flux
is quantized

DEFINING TERMS
Antiferromagnetic materials have crystals in which
alternating permanent atomic spin magnetic moments
are equal in magnitude but point in opposite directions
(antiparallel), which leads to no net magnetization of
the crystal.
Bloch wall is a magnetic domain wall.
Bohr magneton ( β) is a useful elementary unit of
magnetic moment on the atomic scale. It is equal to the
magnetic moment of one electron spin along an applied magnetic field β = eħ∕2me.
Coercivity or coercive field (Hc) measures the ability
of a magnetized material to resist demagnetization. It is
the required reverse applied field that would remove
any remanent magnetization, that is, demagnetize the
material.
Cooper pair is a quasi-particle formed by the mutual
attraction of two electrons with opposite spins and opposite linear momenta below a critical temperature. It
has a charge of −2e and a mass of 2me but no net spin.
It does not obey Fermi–Dirac statistics. The electrons are
held together by the induced distortions and vibrations

of the lattice of positive metal ions with which the electrons interact.
Critical magnetic field (Bc) is the maximum field
that can be applied to a superconductor without destroying the superconducting behavior. Bc decreases
from its maximum value at absolute zero to zero at Tc.
Critical temperature (Tc) is a temperature that separates the superconducting state from the normal state.
Above Tc, the substance is in the normal state with a
finite resistivity, but below Tc, it is in the superconducting state with zero resistivity.
Curie temperature (TC) is the critical temperature at
which the ferromagnetic and ferrimagnetic properties
are lost. Above the Curie temperature, the material behaves as if it were paramagnetic.
Diamagnetic material has a negative magnetic susceptibility and reduces or repels applied magnetic
fields. Superconductors are perfect diamagnets that repel the applied field. Many substances possess weak
diamagnetism, so the applied field is slightly decreased
within the material.

844

CHAPTER 8

∙

MAGNETIC PROPERTIES AND SUPERCONDUCTIVITY

Domain wall is a region between two neighboring
magnetic domains of differing orientations of magnetization.
Domain wall energy is the excess energy in the domain wall as a result of the gradual orientations of the
neighboring spin magnetic moments of atoms through
the wall region. It is the excess energy due to the excess
exchange interaction energy, magnetocrystalline anisotropy energy, and magnetostrictive energy in the
wall region.
Easy direction is the crystal direction along which the
atomic magnetic moments (due to spin) are spontaneously and most easily aligned. Exchange interaction
energy is lowest (hence favorable) when the alignment
of atomic spin magnetic moments is in this direction in
the crystal. For the iron crystal, it is one of the six [100]
directions (cube edge).
Eddy current loss is the Joule energy loss (I2R) in a
ferromagnetic material subjected to changing magnetic
fields (in ac fields). The varying magnetic field induces voltages in the ferromagnetic material that drive
currents (called eddy currents) that generate Joule
heating due to I2R.
Eddy currents are the induced conduction currents
flowing in a ferromagnetic material as a result of varying (ac) magnetic fields.
Exchange interaction energy (Eex) is a kind of Coulombic interaction energy between two neighboring
electrons and positive metal ions that depends on the
relative spin orientations of the electrons as a consequence of the Pauli exclusion principle. Its exact origin is quantum mechanical. Qualitatively, different
spins lead to different electron wavefunctions, different negative charge distributions, and hence different
Coulombic interactions. In ferromagnetic crystals, Eex
is negative when the neighboring electron spins are
parallel.
Ferrimagnetic materials possess crystals that contain two sets of atomic magnetic moments that oppose
each other, but one set has greater strength and therefore there is a net magnetization of the crystal. An unmagnetized ferrimagnetic substance normally has
many magnetic domains whose magnetization vectors
add to give no overall magnetization.

Ferrites are ferrimagnetic materials that are ceramics
with insulating properties. They are therefore used in
HF applications where eddy current losses are significant. Their general composition is (MO)(Fe2O3), where
M is typically a divalent metal. For magnetically soft
ferrites, M is typically Fe, Mn, Zn, or Ni, whereas for
magnetically hard ferrites, M is typically Sr or Ba.
Hard ferrites such as BaOFe2O3 have the hexagonal
crystal structure with a high degree of magnetocrystalline anisotropy and therefore possess high coercivity
(difficult to demagnetize).
Ferromagnetic materials have the ability to possess
large permanent magnetizations even in the absence of
an applied field. An unmagnetized ferromagnetic material normally has many magnetic domains whose
magnetization vectors add to give no overall magnetization. However, in a sufficiently strong magnetizing
field, the whole ferromagnetic substance becomes one
magnetic domain in which all the atomic spin magnetic
moments are aligned to give a large magnetization
along the field. Some of this magnetization is retained
even after the removal of the field.
Giant magnetoresistance (GMR) is the large change
in the resistance of a special multilayer structure
when a magnetic field is applied; the simplest structure usually consists of two thin ferromagnetic layers
(e.g., Fe) sandwiching an even thinner nonmagnetic
metal (e.g., Cu).
Hard direction is the crystal direction along which it
is hardest to align the atomic spin magnetic moments
relative to the easy direction. Exchange interaction energy Eex favors the easy direction most (Eex is most
negative) and favors the hard direction least (Eex is least
negative).
Hard magnetic materials characteristically have
high remanent magnetizations (Br) and high coercivities (Hc), so once magnetized, they are difficult to demagnetize. They are suitable for permanent magnet
applications. They have broad B–H hysteresis loops.
Hard magnetic particles are small particles of various shapes that have high coercivity due to having a
single magnetic domain with high magnetocrystalline
anisotropy energy, or possessing substantial shape anisotropy (aspect ratio—length-to-width ratio).

DEFINING TERMS
Hysteresis loop is the magnetization (M) versus applied magnetic field intensity (H) or B versus H behavior of a ferromagnetic (or ferrimagnetic) substance
through one cycle as it is repeatedly magnetized and
demagnetized.
Hysteresis loss is the energy loss involved in magnetizing and demagnetizing a ferromagnetic (or ferrimagnetic) substance. It arises from various energy losses
involved in the irreversible motions of the domain
walls. Hysteresis loss per unit volume of specimen is
the area of the B–H hysteresis loop.
Initial permeability (μri μo) is the initial slope of the B
versus H characteristic of an unmagnetized ferromagnetic (or ferrimagnetic) material and typically represents the magnetic permeability under very small
applied magnetic fields. Initial relative permeability
(μri) is the relative permeability of an unmagnetized
ferromagnetic (or ferrimagnetic) material under very
small applied fields.
Magnetic dipole moment (μm) is defined as IAun,
where I is the current flowing in a circuit loop of area
A and un is the unit vector in the direction of an advance of a screw when it is turned in the direction of
the circulating current. Qualitatively, it measures the
strength of the magnetic field created by a current loop
and also the extent of interaction of the current loop
with an externally applied magnetic field. μm is normal
to the surface of the loop. Magnetic moment in a magnetic field experiences a torque that tries to rotate μm to
align it with the field. In a nonuniform field, the magnetic moment experiences a force that attracts it to a
greater field.
Magnetic domain is a region of a ferromagnetic (or
ferrimagnetic) crystal that has spontaneous magnetization, that is, magnetization in the absence of an applied
field, due to the alignment of all magnetic moments in
that region.
Magnetic field, magnetic induction, or magnetic
flux density (B) is a field that is generated by a currentcarrying conductor that produces a force on a currentcarrying conductor elsewhere. Equivalently, we can
define it as the field generated by a moving charge that
acts to produce a force on a moving charge elsewhere.
The force is called the Lorentz force and is given by
F = qv × B where v is the velocity of the particle with

845

charge q. The magnetic field B in a material is the sum
of the applied field μoH, and that due to the magnetization of the material μoM, that is, B = μo(H + M).
Magnetic field intensity or magnetizing field (H)
gauges the magnetic strength of external conduction
currents (e.g., currents flowing in the windings) in the
absence of a material medium. It excludes the magnetization currents that become induced on the surfaces
of any material placed in a magnetic field. μoH is the
magnetic field in free space and is considered to be the
applied magnetic field. The terms intensity or strength
distinguish H from B, which is simply called the magnetic field.
Magnetic flux (Φ) represents to what extent magnetic
field lines are flowing through a given area perpendicular to the field lines. If δA is a small area perpendicular to the magnetic field B and B is constant over
