Repository: dhruvvenkat/2A-assistants

trying out this new method of studying!

File: courses/ece109-materials/text/ECE 109 Electronic Materials & Devices Principles of 4th Ed.txt (part 55 of 63)
Questions and Problems 847
Chapter 9
Optical Properties of Materials
δA, then the flux δΦ through δA is defined by δΦ = B δA.
Total flux through any closed surface is zero.
Magnetic permeability (μ) is the magnetic field generated per unit magnetizing field, that is, μ = B∕H.
Permeability gauges the effectiveness of a medium in
generating as much magnetic field as possible per unit
magnetizing field. Permeability of free space is the absolute permeability μo, which is the magnetic field generated in a vacuum per unit magnetizing field.
Magnetic susceptibility (χm) indicates the ease with
which the material becomes magnetized under an applied magnetic field. It is the magnetization induced in
the material per unit magnetizing field, χm = M∕H.
Magnetization or magnetization vector (M) represents the net magnetic moment per unit volume of material. In the presence of a magnetic field, individual
atomic moments tend to align with the field, which results in a net magnetization. Magnetization of a specimen can be represented by the flow of currents on the
surface over a unit length of the specimen; M = Im,
where Im is the surface magnetization current per unit
length.
Magnetization current (Im) is a bound current per
unit length that exists on the surface of a substance due
to its magnetization. It is not, however, due to the flow
of free charges but arises in the presence of an applied
magnetic field as a result of the orientations of the

846

CHAPTER 8

∙

MAGNETIC PROPERTIES AND SUPERCONDUCTIVITY

electronic motions in the constituent atoms. In the
bulk, these electronic motions cancel each other and
there is no net bulk current, but on the surface, they add
to give a bound surface current Im per unit length,
which is equal to the magnetization M of the substance.
Magnetocrystalline anisotropy is the anisotropy associated with magnetic properties such as the magnetization in different directions in a ferromagnetic (or
ferrimagnetic) crystal. Atomic spins prefer to align
along certain directions in the crystal, called easy directions. The direction along which it is most difficult
to align the spins is called the hard direction. For example, in the iron crystal, all atomic spins prefer to
align along one of the [100] directions (easy directions) and it is most difficult to align the spins along
one of the [111] directions (hard directions).
Magnetocrystalline anisotropy energy (K) is the energy needed to rotate the magnetization of a ferromagnetic (or ferrimagnetic) crystal from its natural easy
direction to a hard direction. For example, it takes an
energy of about 48 mJ cm−3 to rotate the magnetization
of an iron crystal from the easy direction [100] to the
hard direction [111].
Magnetoresistance generally refers to the change in
the resistance of a magnetic material when it is placed
in a magnetic field. The change in the resistance of a
nonmagnetic metal, such as copper, is usually very
small. In a magnetic metal, the change in the resistivity
due to the applied magnetic field is anisotropic; that is,
it depends on the direction of current flow with respect
to the applied field and is called anisotropic magnetoresistance (AMR).
Magnetostatic energy is the potential energy stored
in an external magnetic field. It takes external work to
establish a magnetic field, and this energy is said to be
stored in the magnetic field. Magnetic energy per unit
volume at a point in free space is given by
Evol (air) =

1
B2
μoH 2 =
2
2μo

Magnetostriction is the change in the length of a ferromagnetic (or ferrimagnetic) crystal as a result of its
magnetization. An iron crystal placed in a magnetic
field along an easy direction becomes longer along this
direction but contracts in the transverse direction.

Magnetostrictive energy is the strain energy in the
crystal due to magnetostriction, that is, the work done
in straining the crystal when it becomes magnetized.
Maximum relative permeability (μr,max) is the maximum relative permeability of a ferromagnetic (or
ferrimagnetic) material.
Meissner effect is the repulsion of all magnetic flux
from the interior of a superconductor. The superconductor behaves as if it were a perfect diamagnet with
χm = −1.
Paramagnetic materials have a small and positive
magnetic susceptibility. In an applied field, they develop a small amount of magnetization in the direction
of the applied field, so the magnetic field in the material is slightly greater. They are attracted to a higher
magnetic field.
Relative permeability (μr) measures the magnetic
field in a medium with respect to that in a vacuum,
μr = B∕μoH. Since B depends on the magnetization of
the medium, μr measures the ease with which the material becomes magnetized.
Remanence or remanent magnetization (Mr) is the
magnetization that remains in a magnetic material after it has been fully magnetized and the magnetizing
field has been removed. It measures the ability of a
magnetic material to retain a portion of its magnetization after the removal of the applied field. The corresponding magnetic field (μoMr) is the remanent
magnetic field Br.
Saturation magnetization is the maximum magnetization that can be obtained in a ferromagnetic crystal at
a given temperature when all the magnetic moments
have been aligned in the direction of the applied field,
when there is a single magnetic domain with its magnetization M along the applied field.
Shape anisotropy is the anisotropy in magnetic
properties associated with the shape of the ferromagnetic (or ferrimagnetic) substance. A crystal rod that
is thin and long prefers to have its magnetization M
along the length (long axis) of the rod because this
direction of magnetization creates less external magnetic fields and leads to less external magnetostatic energy compared with the case when M is
along the width (short axis) of the rod. Reversing the

QUESTIONS AND PROBLEMS

847

zero resistivity) and also exhibits the Meissner effect
(becomes a perfect diamagnet).

magnetization involves rotating M through the width
of the rod, where the external magnetic field and
hence magnetostatic energy are large, and requires
large substantial work. It is therefore difficult to rotate magnetization around from the long axis to the
short axis.

Type I superconductors have a single critical field
(Bc) above which the superconducting behavior is totally lost.
Type II superconductors have a lower (Bc1) and an
upper (Bc2) critical field. Below Bc1, the substance is in
the superconducting phase with Meissner effect; all
magnetic flux is excluded from the interior. Between
Bc1 and Bc2, magnetic flux lines pierce through local
filamentary regions of the superconductor, which behave normally. Above Bc2, the superconductor reverts
to normal behavior.

Soft magnetic materials characteristically have high
saturation magnetizations (Bsat) but low saturation
magnetizing fields (Hsat) and low coercivities (Hc), so
they can be magnetized and demagnetized easily. They
have tall and narrow B–H hysteresis loops.
Superconductivity is a phenomenon in which a substance loses all resistance to current flow (acquires

QUESTIONS AND PROBLEMS
8.1

Inductance of a long solenoid Consider the very long (ideally infinitely long) solenoid shown in
Figure 8.70. If r is the radius of the core and ℓ is the length of the solenoid, then ℓ ≫ r. The total
number of turns is N and the number of turns per unit length is n = N∕ℓ. The current through the
coil wires is I. Apply Ampere’s law around C, which is the rectangular circuit PQRS, and show that
B ≈ μoμrnI
Further, show that the inductance is
Inductance of a
long solenoid

L ≈ μoμrn2Vcore
where Vcore is the volume of the core. How would you increase the inductance of a long solenoid?
What is the approximate inductance of an air-cored solenoid with a diameter of 1 cm, length of
20 cm, and 500 turns? What is the magnetic field inside the solenoid and the energy stored in the
whole solenoid when the current is 1 A? What happens to these values if the core medium has a
relative permeability μr of 600?

C
S
I

R

P

Q

r
B
μr

n = Turns per unit length
Figure 8.70
8.2

Magnetization Consider a long solenoid with a core that is an iron alloy (see Problem 8.1 for the
relevant formulas). Suppose that the diameter of the solenoid is 2 cm and the length of the solenoid
is 20 cm. The number of turns on the solenoid is 200. The current is increased until the core is
magnetized to saturation at about I = 2 A and the saturated magnetic field is 1.5 T.
a. What is the magnetic field intensity at the center of the solenoid and the applied magnetic field,
μoH, for saturation?
b. What is the saturation magnetization Msat of this iron alloy?

848

CHAPTER 8

c.
d.

*8.3

∙

MAGNETIC PROPERTIES AND SUPERCONDUCTIVITY

What is the total magnetization current on the surface of the magnetized iron alloy specimen?
If we were to remove the iron-alloy core and attempt to obtain the same magnetic field of
1.5 T inside the solenoid, how much current would we need? Is there a practical way of doing
this?

Magnetic reluctance Figure 8.71a shows an electromagnet with a rectangular core of area Ac. The
core has a narrow air gap and we wish to find the magnetic field in the gap; at least estimate it.
Circuits like this can be easily and approximately solved by using reluctances. Suppose that we apply
Ampere’s law around the mean circumference, we have
Hℓc + Hℓg = NI
We also know that the flux Φ must be continuous. We assume that both H and B are approximately
uniform across the cross section of the core and also the gap; we neglect the fringing field in the
gap. The core and the air gap have the same cross-sectional area Ag = Ac. The flux Φ ≈ Bc Ac ≈ Bg Ag,
and B = μH where μ is the total permeability of the region in which B and H are being related. In
analogy with electrical resistance, the reluctance of a magnetic component, using the core and gap
as examples, are defined by

Reluctance of
core and gap

Rc =

ℓc
μc Ac

and

Rg =

ℓg

[8.43]

μg Ag

where μc and μg are the total permeability (μrμo) of the core and gap, respectively. It can be seen that
μ acts like the electrical conductivity σ in the equivalent electrical resistance equation. Show that
Φ=

MMF and flux

Magnetomotive force (MMF)
NI
=
Rc + Rg Reluctance of core + Reluctance of gap

[8.44]

in which NI acts like an EMF, and is called the magnetomotive force (MMF). The quantity flowing, the
flux Φ, acts like an electric current. The core and the air gap are in series, so Rc and Rg are added. Clearly
there is a good analogy with electric circuits. Suppose that the coil has 400 turns, and we pass 1.5 A. The
core is made of steel with μr ≈ 1000, the length ℓc is 30 cm and the cross sectional area (Ac) is 2 cm2. If
the air gap is 1 mm, find the magnetic field Bg in the gap. What is the flux in this magnetic circuit?
Consider the electromagnet in Figure 8.71b. The two yokes essentially guide the flux from the
core of the electromagnet to the point of use—the air gap. The end of the yoke has a smaller
cross-sectional area and is called the pole. The pole can even be a different material. Each component
can be assigned a reluctance so that the total reluctance is Rcore + 2Ryoke + 2Rpole + Rgap. We would
like to bring as much flux as possible to the gap and generate a field Bg = Φ∕Ag. The yoke should
be sufficiently long to bring the flux to the gap, the point of use. Is it necessary for the yoke be the
same material as the core? What determines the choice of the yoke material? If we use a different
material for the poles, what would you recommend? Does the location of the coil matter?

I
Ac

I

Bc
H

N
Bg

ℓc

Ac

ℓg
(a)

Yoke

Figure 8.71 (a) A simple magnetic circuit
consisting of a magnetic core and an air
gap. (b) A more practical electromagnet
with yokes carrying the flux to the poles
between which there is an air gap.

Ay

ℓc

Electromagnet
Ag B g

ℓg
(b)

ℓy

Pole

QUESTIONS AND PROBLEMS
*8.4

Design of an electromagnet Question 8.3 introduced the concept of a magnetic reluctance. Figure
8.71b shows an electromagnet that we can use to generate a field in a small air gap. There are many
possible designs. Using the magnetic reluctance approach, design an electromagnet in which the core
is 12 cm long and has a square cross sectional of area of 16 cm2. The air gap has a square cross
sectional area of 2 × 2 cm2 and a gap size (ℓg) of 5 mm. The field in the gap is 0.7 T. Your design
needs to specify NI, the diameters of the core and yoke, and the relative permeability of each component (core, yoke, and pole). (Neglect the fringing field.)

8.5

Energy density in electric and magnetic fields in air Compare the energy density stored as Joules
per cm3 in a region of air that has 2 T of magnetic field and in a region of air that has an electric field
that is close to the breakdown field of air at STP, that is, Ebr ≈ 32 kV cm−1. What is your conclusion?

8.6

Paramagnetic and diamagnetic materials Consider bismuth with χm = −16.5 × 10−5 and aluminum with χm = 2.1 × 10−5. Suppose that we subject each sample to an applied magnetic field Bo of
1 T applied in the +x direction. What is the magnetization M and the equivalent magnetic field μoM
in each sample? Which is paramagnetic and which is diamagnetic?

8.7

Mass and molar susceptibilities Sometimes magnetic susceptibilities are reported as molar or mass
susceptibilities. Mass susceptibility (in m3 kg−1) is χm∕ρ where ρ is the density. Molar susceptibility
(in m3 mol−1) is χm(Mat∕ρ) where Mat is the atomic mass. Terbium (Tb) has a magnetic molar susceptibility of 2.1 cm3 mol−1. Tb has a density of 8.2 g cm−3 and an atomic mass of 158.93 g mol−1.
What is its susceptibility, mass susceptibility, and relative permeability? What is the magnetization
in the sample in an applied magnetic field of 2 T?

8.8

Pauli spin paramagnetism Paramagnetism in metals depends on the number of conduction
electrons that can flip their spins and align with the applied magnetic field. These electrons are
near the Fermi level EF, and their number is determined by the density of states g(EF) at EF. Since
each electron has a spin magnetic moment of β, paramagnetic susceptibility can be shown to be
given by
χpara ≈ μo β2g(EF)

849

Pauli spin
paramagnetism

where the density of states is given by Equation 4.10. The Fermi energy EF of calcium is 4.68 eV.
Evaluate the paramagnetic susceptibility of calcium and compare with the experimental value of
1.9 × 10−5.
8.9

Ferromagnetism and the exchange interaction Consider dysprosium (Dy), which is a rare earth
metal with a density of 8.54 g cm−3 and atomic mass of 162.50 g mol−1. The isolated atom has the
electron structure [Xe]4f 106s2. What is the spin magnetic moment in the isolated atom in terms of
number of Bohr magnetons? If the saturation magnetization of Dy near absolute zero of temperature
is 2.4 MA m−1, what is the effective number of spins per atom in the ferromagnetic state? How does
this compare with the number of spins in the isolated atom? What is the order of magnitude for the
exchange interaction in eV per atom in Dy if the Curie temperature is 85 K?

8.10

Magnetic domain wall energy and thickness The energy of a Bloch wall depends on two main
factors: the exchange energy Eex (J∕atom) and magnetocrystalline energy K (J m−3). If a is the interatomic distance and δ is the wall thickness, then it can be shown that the potential energy per unit
area of the wall is
Uwall =

π2Eex
+ Kδ
2aδ

Potential energy
of a Bloch wall

Show that the minimum energy occurs when the wall has the thickness
δ′ = (

π2Eex 1∕2
2aK )

and show that when δ = δ′, the exchange and anisotropy energy contributions are equal. Estimate the
Bloch energy and wall thickness for Ni, given Example 8.4, Tables 8.3 and 8.4, and a ≈ 0.35 nm.
(See Example 8.4.)

Bloch wall
thickness

850

CHAPTER 8

*8.11

∙

MAGNETIC PROPERTIES AND SUPERCONDUCTIVITY

Toroidal inductor and radio engineers toroidal inductance equation
a. Consider a toroidal coil (Figure 8.10) whose mean circumference is ℓ and that has N tightly
wound turns around it. Suppose that the diameter of the core is 2a and ℓ ≫ a. By applying
Ampere’s law, show that if the current through the coil is I, then the magnetic field in the
core is
B=

b.
Toroidal coil
inductance

d.
Radio engineers
inductance
equation

ℓ

[8.45]

where μr is the relative permeability of the medium. Why do you need ℓ ≫ a for this to be
valid? Does this equation remain valid if the core cross section is not circular but rectangular,
a × b, and ℓ ≫ a and b?
Show that the inductance of the toroidal coil is
L=

c.

μoμr NI

μoμr N 2A
ℓ

[8.46]

where A is the cross-sectional area of the core.
Consider a toroidal inductor used in electronics that has a ferrite core size FT-37, that is, round
but with a rectangular cross section. The outer diameter is 0.375 in (9.52 mm), the inner diameter is 0.187 in (4.75 mm), and the height of the core is 0.125 in (3.175 mm). The initial relative permeability of the ferrite core is 2000, which corresponds to a ferrite called the 77 Mix.
If the inductor has 50 turns, then using Equation 8.46, calculate the approximate inductance of
the coil.
Radio engineers use the following equation to calculate the inductances of toroidal coils,
L(mH) =

AL N 2
106

[8.47]

where L is the inductance in millihenries (mH) and AL is an inductance parameter, called an
inductance index, that characterizes the core of the inductor. AL is supplied by the manufacturers
of ferrite cores and is typically quoted as millihenries (mH) per 1000 turns. In using Equation 8.47,
one simply substitutes the numerical value of AL to find L in millihenries. For the FT-37 ferrite
toroid with the 77 Mix as the ferrite core, AL is specified as 884 mH∕1000 turns. What is the
inductance of the toroidal inductor in part (c) from the radio engineers equation in Equation
8.47? What is the percentage difference in values calculated by Equations 8.47 and 8.46? What
is your conclusion? (Comment: The agreement is not always this close.)
*8.12

A toroidal inductor
a. Equations 8.46 and 8.47 allow the inductance of a toroidal coil in electronics to be calculated.
Equation 8.47 is the equation that is used in practice. Consider a toroidal inductor used in electronics that has a ferrite core of size FT-23 that is round but with a rectangular cross section.
The outer diameter is 0.230 in (5.842 mm), the inner diameter is 0.120 in (3.05 mm), and the
height of the core is 0.06 in (1.5 mm). The ferrite core is a 43-Mix that has an initial relative
permeability of 850 and a maximum relative permeability of 3000. The inductance index for this
43-Mix ferrite core of size FT-23 is AL = 188 (mH∕1000 turns). If the inductor has 25 turns,
then using Equations 8.46 and 8.47, calculate the inductance of the coil under small-signal
conditions and comment on the two values.
b. The saturation field Bsat of the 43-Mix ferrite is 0.2750 T. What will be typical dc currents that
will saturate the ferrite core (an estimate calculation is required)? It is not unusual to find such
an inductor in an electronic circuit also carrying a dc current. Will your calculation of the
inductance remain valid in these circumstances?
c. Suppose that the toroidal inductor discussed in parts (a) and (b) is in the vicinity of a very strong
magnet that saturates the magnetic field inside the ferrite core. What will be the inductance of
the coil?

QUESTIONS AND PROBLEMS
*8.13

851

The transformer
a. Consider the transformer shown in Figure 8.72a whose primary winding is excited by an ac (sinusoidal) voltage of frequency f. The current flowing into the primary coil sets up a magnetic flux in the
transformer core. By virtue of Faraday’s law of induction and Lenz’s law, the flux generated in the
core is the flux necessary to induce a voltage nearly equal and opposite to the applied voltage. Thus,
v=

d(Total flux linked) NA dB
=
dt
dt

where A is the cross-sectional area, assumed constant, and N is the number of turns in the primary
winding. Show that if Vrms is the rms voltage at the input of the primary winding (Vmax = Vrms √2)
and Bm is the maximum magnetic field in the core, then
Vrms = 4.44NAfBm

b.

[8.48]

Transformer
equation

Transformers are typically operated with Bm at the “knee” of the B–H curve, which corresponds roughly to maximum permeability. For transformer irons, Bm ≈ 1.2 T. Taking Vrms =
120 V and a transformer core with A = 10 cm × 10 cm, what should N be for the primary
winding? If the secondary winding is to generate 240 V, what should be the number of turns for
the secondary coil?
The transformer core will exhibit hysteresis and eddy current losses. The hysteresis loss per unit
second, as power loss in watts, is given by
Ph = K f BnmVcore

[8.49]

Hysteresis loss

where K = 150.7, f is the ac frequency (Hz), Bm is the maximum magnetic field (T) in the core
(assumed to be in the range 0.2–1.5 T), n = 1.6, and Vcore is the volume of the core. The eddy
current losses are reduced by laminating the transformer core, as shown in Figure 8.72b. The
eddy current loss is given by
Pe = 1.65 f 2B2m(

d2
Vcore
ρ)

[8.50]

where d is the thickness of the laminated iron sheet in meters (Figure 8.72b) and ρ is its resistivity (Ω m).
Suppose that the transformer core has a volume of 0.0108 m3 (corresponds to a mean
circumference of 1.08 m). If the core is laminated into sheets of thickness 1 mm and the resistivity of the transformer iron is 6 × 10−7 Ω m, calculate both the hysteresis and eddy current losses
at f = 60 Hz, and comment on their relative magnitudes. How would you reduce each loss?

Windings
Primary
Vrms

Eddy
currents

Secondary

Bm

Lamination

N
Irms
(a)

B
Insulation

d
(b)

Figure 8.72 (a) A transformer with N turns in the primary. (b) Laminated core reduces eddy
current losses.
8.14

Losses in a magnetic recording head Consider eddy current losses in a permalloy magnetic head
for audio recording up to 10 kHz. We will use Equation 8.50 for the eddy current losses. Consider a
magnetic head weighing 30 g and made from a permalloy with density 8.8 g cm−3 and resistivity
6 × 10−7 Ω m. The head is to operate at Bm of 0.5 T. If the eddy current losses are not to exceed
1 mW, estimate the thickness of laminations needed.

Eddy current
loss

852

CHAPTER 8

*8.15

∙

MAGNETIC PROPERTIES AND SUPERCONDUCTIVITY

Design of a ferrite antenna for an AM receiver We consider an AM radio receiver that is to
operate over the frequency range 530–1600 kHz. Suppose that the receiving antenna is to be a coil
with a ferrite rod as core, as depicted in Figure 8.73. The coil has N turns, its length is ℓ, and the
cross-sectional area is A. The inductance L of this coil is tuned with a variable capacitor C. The
maximum value of C is 265 pF, which with L should correspond to tuning in the lowest frequency
at 530 kHz. The coil with the ferrite core receives the EM waves, and the magnetic field of the EM
wave permeates the ferrite core and induces a voltage across the coil. This voltage is detected by a
sensitive amplifier, and in subsequent electronics it is suitably demodulated. The coil with the ferrite
core therefore acts as the antenna of the receiver (ferrite antenna). We will try to find a suitable design
for the ferrite coil by carrying out approximate calculations—in practice some trial and error experimentation would also be necessary. We will assume that the inductance of a finite solenoid is

Inductance of a
solenoid

L=

γμri μo AN2

[8.51]

ℓ

where A is the cross-sectional area of the core, ℓ is the coil length, N is the number of turns, μri is
the initial relative permeability, and γ is a geometric factor that accounts for the solenoid coil being
of finite length. Assume γ ≈ 0.75. The resonant frequency f of an LC circuit is given by
LC circuit
resonant
frequency

f=
a.

b.

1
2π(LC) 1∕2

[8.52]

If d is the diameter of the enameled wire to be used as the coil winding, then the length ℓ ≈ Nd.
If we use an enameled wire of diameter 1 mm, what is the number of coil turns N we need for
a ferrite rod given that its diameter is 1 cm and its initial relative permeability (μri) is 100?
Suppose that the magnetic field intensity H of the signal in free space is varying sinusoidally,
that is,
H = Hm sin(2πft)

[8.53]

where Hm is the maximum magnetic field intensity. H is related to the electric field E at a point
by H = E∕Zspace, where Zspace is the impedance of free space given by 377 Ω. Show that the
induced voltage at the antenna coil is
Induced voltage
across a ferrite
antenna

Vm =

Emd
2π377C f γ

[8.54]

where f is the frequency of the AM wave and Em is the electric field intensity of the AM station at the receiver point. Suppose that the electric field of a local AM station at the receiver is
10 mV m−1. What is the voltage induced across the ferrite antenna and can this voltage be
detected by an amplifier? Would you use a ferrite rod antenna at short-wave frequencies, given
the same C but less N?

Ferrite rod
Coil L

Figure 8.73 A ferrite antenna of an
AM receiver.

C

*8.16

A permanent magnet with an air gap The magnetic field energy in the gap of a permanent magnet is available to do work. Suppose that Bm and Bg are the magnetic field in the magnet and the gap,
Hm and Hg are the field intensities in the magnet and the gap, and Vm and Vg are the volumes of the
magnet and gap; show that, in terms of magnitudes,

Magnet and gap
relationship

BgHgVg ≈ BmHmVm
What is the significance of this result?

[8.55]

QUESTIONS AND PROBLEMS
8.17

A permanent magnet with an air gap
a. Show that the maximum energy stored in the air gap of a permanent magnet can be written very
roughly as
Egap ≈

b.
c.

8.18

1
BrHcVm
8

[8.56]

where Vm is the volume of the magnet, which is much greater than that of the gap; Br is the
remanent magnetic field; and Hc is the coercivity of the magnet.
Using Table 8.6, compare the (BH)max with the product ( 12 Hc ) ( 21 Br ) and comment on the closeness of agreement.
Calculate the energy in the gap of a rare earth cobalt magnet that has a volume of 10 cm3. Give
an example of typical work (e.g., raising so many apples, each 100 g, by so many meters) that
could be done if all this energy could be converted to mechanical work.

Weight, cost, and energy of a permanent magnet with an air gap For a certain application, an
energy of 1 kJ is required in the gap of a permanent magnet. There are three candidates, as shown
in Table 8.10. Which material will give the lightest magnet? Which will give the cheapest magnet?
Table 8.10 Three permanent magnet candidates

Magnet

(BH)max
(kJ m−3)

Density
(g cm−3)

Yesterday’s
Relative Price
(per unit mass)

Alnico
Rare earth
Ferrite

50
200
30

7.3
8.2
4.8

1
2
0.5

Permanent magnet with yoke and air gap Consider a permanent magnet bar that has L-shaped
ferromagnetic (high permeability) pieces attached to its ends to direct the magnetic field to an air gap
as depicted in Figure 8.74. The L-shaped high μr pieces for directing the magnetic field are called
yokes. Suppose that Am, Ay, and Ag are the cross-sectional areas of the magnet, yoke, and gap as
indicated in the figure. The lengths of the magnet, yoke, and air gap are ℓm, y, and g, respectively.
The magnet, the two yokes, and the gap can be considered to be all connected end-to-end or in series.
Applying Ampere’s circuital law for H we can write,
Hmℓm + 2Hy ℓy + Hg ℓg = 0

Yoke

Figure 8.74 A permanent magnet with two
pieces of yoke and an air gap.

ℓy
Ay

Am
Magnet

*8.19

853

Ag
ℓm

Yoke

Bg

ℓy

ℓg Gap

Energy in gap of
a magnet

854

CHAPTER 8

∙

MAGNETIC PROPERTIES AND SUPERCONDUCTIVITY

Since all four components, magnet, yokes, and gap, are in series, we can assume that the magnetic
flux Φ through each of them is the same,
Φ = Bm Am = By Ay = Bg Ag
a.

Show that
Hm = −

b.

c.
d.

2ℓy
Am ℓg
+
Bm
ℓm [ μo Ag μo μry Ay ]

What does the equation in part (a) represent? Given that Bm and Hm in the magnet must obey
the equation in part (a), and also the B–H characteristic of the magnet material itself, what is
your conclusion?
Should the yokes be magnetically hard or soft? Justify your decision.
Show that if μry is very large (μry ≈ ∞),
1 Amℓg
Hm = − [
Bm
μo Agℓm ]

e.

If Vm = Amℓm and Vg = Agℓg are the volumes of the magnet and gap, respectively, show that
∣BgHgVg∣ = ∣BmHmVm∣

f.

*8.20

What is your conclusion (consider the magnetic energy stored in the gap)?
Consider a rare earth permanent magnet, with a density of 8.2 g cm−3, that has a (BH)max of about
200 kJ m−3. Suppose that (BH)max occurs very roughly at Bm ≈ 12 Br where for this rare earth
magnet Br ≈ 1 T. What is the volume ℓm Am and mass of the magnet that is needed to store the
maximum energy in the gap if Bg = 1 T, ℓg = 1 cm and Ag = 4 × 4 cm2? What is the maximum
energy in the gap? What should be the yoke and pole material?

Magnetic recording principles In this “back of an envelope” calculation we consider the principle
of operation of a recording head for writing on a magnetic tape. Magnetic tape is still currently used
for large archival storage, and the problem here would also apply to longitudinal recording on hard
disk media. The recording head has a small gap, of size g (about 1 μm or less), which is much smaller
than the mean circumference of the head ℓ (perhaps a few millimeters) as shown in Figure 8.75. The
coil of this head has N turns and is energized by the signal current i. The fringe field intensity Hf at
the gap magnetizes the magnetic tape passing under the head. Hf must be greater than the coercivity
Hc of the storage medium (tape) to be able to magnetize that region of the tape under the head. Suppose that Hm = magnetic field intensity in the core of the head; Hg = magnetic field intensity in the
gap; Hf = fringing field intensity below the gap; Bm = μrμoHm = magnetic field in the core of the
head; Bg = μoHg = magnetic field in the gap.

Figure 8.75 The gap of a recording
head and the fringing field for
magnetizing the tape.

I
N

Hm

ℓ

Pole

Gap
g
Hg

Tape
Gap

r
Hf

Pole

QUESTIONS AND PROBLEMS

855

The magnetic flux must be continuous through the small gap. Thus, if A is the cross-sectional
area,
Flux in the core = ABm = Flux in the gap = ABg
a.

Bg = Bm

Applying Ampere’s law for H around the mean circumference, ℓ + g, show that
Hg =

b.

or

1
NI
g + ℓ∕μr

Field in the gap

If we apply Ampere’s law for H around the semicircle of radius r coming out from the gap into
the tape as shown in Figure 8.75, we get
Hgg − Hf (πr) ≈ 0
Show that,
Hf ≈

c.

d.

μrg
πr(μrg + ℓ)

NI

[8.57]

Fringing field
for recording on
storage media

The fringing field must overcome the coercivity of the storage medium. Suppose that the storage
medium has Hc = 150 kA m−1 and we have to determine NI given the head material. Suppose
that μr ≈ 104, g = 1 μm = 10−6 m, ℓ ≈ 5 mm = 5 × 10−3 m, and r = 1 μm = 10−6 m to record
into a depth of 1 μm. What is the minimum NI? If the minimum signal current (after amplification)
is 5 mA, how many turns do you need for the coil?
What is the magnetic field Bm in the core? Can you use a ferrite head?

8.21

Hard disk recording medium and areal bit density Consider using a magnetic recording medium
that has the following properties. The recording medium is 25 nm thick and has CoPdCt grains in
an oxide with a magnetocrystalline anisotropy energy Ku that is 400 kJ m−3. Assume that KuVgrain ≈
50kT. The write head width is 80 nm. You are required to synthesize your recording medium to have
an areal bit density in the track that is 110 Gb in−2 or 170 bits μm−2. The volume fraction ( p) of
magnetic grains (CoCrPt) in the granular recording medium is 80 percent. What would be the bit
length (λ), number of grains (N) in a one-bit volume and SNR due to the granularity and jitter. If
the density of the CoPdCr is 10 g cm−3, what is the mass of one bit. What is your conclusion?

8.22

Thermal effects in information storage in granular magnetic recording media Consider a granular medium that is used in magnetic recording. If the grain size is Vgrain then the energy involved in
rotating the magnetization of this grain (domain) is KuVgrain. Due to thermal agitation, that is thermal
fluctuations in the medium, there is a probability that the magnetism of a grain can be flipped. The
rate at which such a process occurs, as we saw in Section 1.8.1 depends on the potential energy barrier involved in the process, which is the activation energy EA; it is a thermally activated process. For
simplicity, we will assume that EA = KuVgrain. Suppose there are No domains in a one-bit patch at time
t = 0 and we magnetize them all in the same direction, then at time t there will only be N number
of domains remaining with the same magnetization. The rate of change in N is thermally activated
and also depends on N, how many domains are remaining that need to be flipped. One possible
simple description is19
EA
dN
= −Nν exp(− )
dt
kT

19
Those who are familiar with first year chemistry would recognize this as a first-order rate equation. Not all
decays follow this type of simple exponential decay with time at a given temperature. Remember that the grains
have a volume distribution and d is only an average. There is therefore a distribution of EA and the treatment
quickly becomes quite complicated.

Thermally
activated
magnetic decay
in granular
medium

856

CHAPTER 8

∙

MAGNETIC PROPERTIES AND SUPERCONDUCTIVITY

where ν is a constant, called the attempt frequency. The negative sign represents a decay in N. At
a given temperature, the time t0.5 it takes for N to reach No∕2 is found by integrating the above equation. Show that
t0.5 = (

EA
ln 2
exp
ν ) ( kT )

Consider magnetic grains with Ku = 500 kJ m−3. Assume that ν is of the order of 109 s−1. The
mean grain diameter is 7 nm. (a) Find t0.5 for this medium at 300 K and at 325 K. (b) What are
these times if Ku is 600 kJ m−3? (c) Suppose that the medium in (b) has d = 6.5 nm. What are the
new times?
8.23

Superconductivity and critical current density Consider two superconducting wires, tin (Sn; Type I)
and Nb3Sn (Type II), each 1 mm in thickness. The magnetic field on the surface of a current-carrying
conductor is given by
B=
a.

b.

8.24

μoI
2πr

Assuming that Sn wire loses its superconductivity when the field at the surface reaches the
critical field (0.2 T), calculate the maximum current and hence the critical current density that
can be passed through the Sn wire near absolute zero of temperature.
Calculate the maximum current and critical current density for the Nb3Sn wire using the same
assumption as in part (a) but taking the critical field to be the upper critical field Bc2, which is
24.5 T at 0 K. How does your calculation of Jc compare with the critical density of about 1011
A m−2 for Nb3Sn at 0 K?

Magnetic pressure in a solenoid Consider a long solenoid with an air core. Diametrically opposite
windings have oppositely directed currents and, due to the magnetic force, they repel each other. This
means that the solenoid experiences a radial force Fr that is trying to open up the solenoid, i.e., stretch
out the windings as depicted in Figure 8.65. Suppose that A is the surface area of the core (on to
which wires are wound). If we decrease the core diameter by dx, the volume changes by dV. We have
to do work dW against the radial magnetic forces Fr,
Fr
dW = Fr dx = ( )A dx = Pr dV
A
where Pr = Fr∕A is the radial pressure, called the magnetic pressure, acting on the windings of the
solenoid. (This pressure acts to tear apart the solenoid.) Using the fact that the work done against the
magnetic forces in changing the volume changes the magnetic energy in the core, show that

Radial magnetic
pressure in a
solenoid

Pr =

B2
2μo

What is the radial pressure on a solenoid that has a field of 35 T in the core? How many atmospheres is this? What is the equivalent ocean depth that gives the same pressure? What happens to
this pressure at 100 T?
*8.25

Enterprising engineers in the high arctic building a superconducting inductor A current-carrying
inductor has energy stored in its magnetic field that can be converted to electrical work. A group
of enterprising engineers and scientists living in Resolute in Nunavut (Canada) have decided to build
a toroidal inductor to store energy so that this energy can be used to supply a small community of
10 houses each consuming on average 3 kW of energy during the night (6 months). They have
discovered a superconductor (Type II) that has a Bc2 = 100 T and a critical current density of
Jc = 5 × 1010 A m−2 at night temperatures (it is obviously a novel high-Tc superconductor of some
sort). Their superconducting wire has a diameter of 5 mm and is available in any desirable length.
All the wiring in the community is done by superconductors except where energy needs to be

QUESTIONS AND PROBLEMS
converted to other forms (mechanical, heat, etc.). They have decided on the following design specification for their toroid:
The mean diameter Dtoroid of the toroid, ( 12 ) (Outside diameter + Inside diameter), is 10 times
longer than the core diameter Dcore. The field inside the toroid is therefore reasonably uniform
to within 10 percent.
The maximum operating magnetic field in the core is 35 T. Fields larger than this can result in
mechanical fracture and failure.
Assume that Jc decreases linearly with the magnetic field and that the mechanical engineers
in the group can take care of the forces trying to blow open the toroid by building a proper
support structure.
Find the size of the toroid (mean diameter and circumference), the number of turns and the length
of the superconducting wire they need, the current in the coil, and whether this current is sufficiently
below the critical current at that field. Is it feasible?

Neodymium
magnets

Actuator

Coil
Actuator
Right: A modern hard disk drive with three platters and six read-write heads. Left: The actuator
that controls the read-write head arm consists of two neodymium magnets and a coil.
Photo by S. Kasap.

Left to right, Leon Cooper, John Bardeen and John Schieffer won the Nobel
Prize for the fundamental theory of superconductivity.
© Keystone Pictures USA/Alamy Stock Photo.

857

Charles Kao and his colleagues carried out the
early experiments on optical fibers at the Standard
Telecommunications Laboratories Ltd (the research
center of Standard Telephones and Cables) at
Harlow in the United Kingdom, during the 1960s.
He shared the Nobel Prize in 2009 in Physics with
Willard Boyle and George Smith for “groundbreaking
achievements concerning the transmission of light
in fibers for optical communication”. From 1987 to
his retirement in 1996, professor Kao was the Vice
Chancellor of the Chinese University of Hong Kong.
Courtesy of Richard Epworth.

Donald Keck, Bob Maurer and Peter Schultz (left to
right) at Corning shortly after announcing the first
low loss optical fibers made in 1970. Keck, Maurer
and Schultz developed the outside vapor deposition
(OVD) method for the fabrication of preforms that are
used in drawing fibers with low losses. Their OVD was
based on Franklin Hyde’s vapor deposition process
earlier at Corning in 1930s. OVD is still used today
at Corning in manufacturing low loss fibers.
Courtesy of Corning.

CHAPTER

9
Optical Properties of Materials

The way electromagnetic (EM) radiation interacts with matter depends very much
on the wavelength of the EM wave. Many familiar types of EM radiation have wavelengths that range over many orders of magnitude. Although radio waves and X-rays
are both EM waves, the two interact in a distinctly different way with matter. We tend
to think of “light” as the electromagnetic radiation that we can see, that is, wavelengths in the visible range, typically 400 to 700 nm. However, in many applications,
light is also used to describe EM waves that can have somewhat shorter or longer
wavelengths such as ultraviolet (UV) and infrared (IR) light. For many practical
