Repository: dhruvvenkat/2A-assistants

trying out this new method of studying!

File: courses/ece109-materials/text/ECE 109 Electronic Materials & Devices Principles of 4th Ed.txt (part 56 of 63)
Questions and Problems 847
Chapter 9
Optical Properties of Materials
purposes, it is useful to (arbitrarily) define light as EM waves that have wavelengths
shorter than very roughly 100 μm but longer than long-wavelength X-rays, roughly
10 nm. Today’s light wave communications use EM waves with wavelengths of 1300
and 1550 nm; in the infrared. Optical properties of materials are those characteristic
properties that determine the interaction of light with matter; the best example being
the refractive index n that determines the speed of light in a medium through v = c∕n,
where v is the speed of light in the medium and c is the speed of light in free space.
The present chapter examines the key optical properties of matter and how these
depend on the material and on the characteristics of the EM wave. The refractive
index n, for example, depends on the dielectric polarization mechanisms as well as
the wavelength λ. The material’s n–λ behavior is called the dispersion relation and
is one of the most important characteristics in many optical device applications.
We know from Chapter 3 that, depending on the experiment, we can treat light
either as an EM wave, exhibiting typical wave-like properties, or as photons, exhibiting particle-like behavior. In this chapter we will primarily use the wave nature of
light, though for absorption of light, the photon interpretation is more appropriate
as the photons interact with electrons in the material.

859

860

CHAPTER 9

9.1

∙

OPTICAL PROPERTIES OF MATERIALS

LIGHT WAVES IN A HOMOGENEOUS MEDIUM

We know from well-established experiments that light exhibits typical wave-like
properties such as interference and diffraction. We can treat light as an EM wave
with time-varying electric and magnetic fields Ex and By, respectively, which propagate through space in such a way that they are always perpendicular to each other
and the direction of propagation z is as depicted in Figure 9.1. The simplest traveling wave is a sinusoidal wave, which, for propagation along z, has the general mathematical form,1
Traveling
wave along z

Ex = Eo cos(ωt − kz + ϕo)

[9.1]

where Ex is the electric field at position z at time t; k is the propagation constant,
or wavenumber, given by 2π∕λ, where λ is the wavelength; ω is the angular frequency; Eo is the amplitude of the wave; and ϕo is a phase constant which accounts
for the fact that at t = 0 and z = 0, Ex may or may not necessarily be zero depending on the choice of origin. The argument (ωt − kz + ϕo) is called the phase of the
wave and denoted by ϕ. Equation 9.1 describes a monochromatic plane wave of
infinite extent traveling in the positive z direction as depicted in Figure 9.2. In any
plane perpendicular to the direction of propagation (along z), the phase of the wave,
according to Equation 9.1, is constant which means that the field in this plane is
also constant. A surface over which the phase of a wave is constant is referred to as
a wavefront. A wavefront of a plane wave is obviously a plane perpendicular to the
direction of propagation as shown in Figure 9.2.
We know from electromagnetism that time-varying magnetic fields result in
time-varying electric fields (Faraday’s law) and vice versa. A time-varying electric
field would set up a time-varying magnetic field with the same frequency. According to electromagnetic principles,2 a traveling electric field Ex as represented by
Equation 9.1 would always be accompanied by a traveling magnetic field By with
the same wave frequency and propagation constant (ω and k) but the directions of
the two fields would be orthogonal as in Figure 9.1. Thus, there is a similar traveling wave equation for the magnetic field component By. We generally describe the
interaction of a light wave with a nonconducting matter (conductivity, σ = 0) through
the electric field component Ex rather than By because it is the electric field that
displaces the electrons in molecules or ions in the crystal and thereby gives rise to
the polarization of matter. However, the two fields are linked, as in Figure 9.1, and
there is an intimate relationship between the two fields. The optical field refers to the
electric field Ex.
We can also represent a traveling wave using the exponential notation since
cos ϕ = Re[exp( jϕ)] where Re refers to the real part. We then need to take the
1

This chapter uses E for the electric field which was reserved for energy in previous chapters. There should be
no confusion with Eg that represents the energy bandgap. In addition, n is used to represent the refractive
index rather than the electron concentration.
2
Maxwell’s equations formulate electromagnetic phenomena and provide relationships between the electric and
magnetic fields and their space and time derivatives. We only need to use a few selected results from Maxwell’s
equations without delving into their derivations. The magnetic field B is also called the magnetic induction or
magnetic flux density.

9 .1

LIGHT WAVES IN A HOMOGENEOUS MEDIUM

Ex

Direction of propagation

861

k

x

z

z

y
By
Figure 9.1 An electromagnetic wave is a traveling wave that has time-varying electric and magnetic
fields that are perpendicular to each other and the direction of propagation z.

E and B have constant phase
in this xy plane; a wavefront
E
E
B

k
Propagation

Ex
Ex = Eo sin(ωt – kz)

z

Figure 9.2 A plane EM wave traveling along z, has the same Ex (or By) at any point in a
given xy plane.
All electric field vectors in a given xy plane are therefore in phase. The xy planes are of
infinite extent in the x and y directions.

real part of any complex result at the end of calculations. Thus, we can write
Equation 9.1 as
Ex(z, t) = Re[Eo exp( jϕo) exp j(ωt − kz)]

or
Ex(z, t) = Re[Ec exp j (ωt − kz)]

[9.2]

where Ec = Eo exp(jϕo) is a complex number that represents the amplitude of the
wave and includes the constant phase information ϕo.

Traveling
wave along z

862

CHAPTER 9

∙

OPTICAL PROPERTIES OF MATERIALS
Direction of propagation

y

k

E(r, t)

r'
θ
Figure 9.3 A traveling plane EM wave along a
direction k.

Light wave
in three
dimensions

O

r
z

We indicate the direction of propagation with a vector k, called the wavevector,
whose magnitude is the propagation constant k = 2π∕λ. It is clear that k is perpendicular to constant phase planes as indicated in Figure 9.2. When the EM wave is
propagating along some arbitrary direction k, as indicated in Figure 9.3, then the
electric field E(r, t) at a point r on a plane perpendicular to k is
E(r, t) = Eo cos(ωt − k · r + ϕo)

[9.3]

because the dot product k · r is along the direction of propagation similar to kz. The
dot product is the product of k and the projection of r onto k which is r′ in Figure 9.3,
so k · r = kr′. Indeed, if propagation is along z, k · r becomes kz. In general, if k
has components kx, ky, and kz along the x, y, and z directions, then from the definition of the dot product, k · r = kxx + kyy + kzz.
The time and space evolution of a given phase ϕ, for example, the phase corresponding to a maximum field, according to Equation 9.1 is described by
ϕ = ωt − kz + ϕo = constant

During a time interval δt, this constant phase (and hence the maximum field)
moves a distance δz. The phase velocity of this wave is therefore δz∕δt. Thus the
phase velocity v is
Phase velocity

v=

dz ω
= = fλ
dt
k

[9.4]

where f is the frequency (ω = 2πf ).
We are frequently interested in the phase difference Δϕ at a given time
between two points on a wave (Figure 9.1) that are separated by a certain distance.
If the wave is traveling along z with a wavevector k, as in Equation 9.1, then the
phase difference between two points separated by Δz is simply k Δz since ωt is
the same for each point. If this phase difference is 0 or multiples of 2π, then the
two points are in phase. Thus, the phase difference Δϕ can be expressed as k Δz
or 2π Δz∕λ.

9.2

9.2

REFRACTIVE INDEX

863

REFRACTIVE INDEX

When an EM wave is traveling in a dielectric medium, the oscillating electric field
polarizes the molecules of the medium at the frequency of the wave. Intuitively, the
EM wave propagation can be considered to be the propagation of this polarization
in the medium. The field and the induced molecular dipoles become coupled. The
net effect is that the polarization mechanism delays the propagation of the EM wave.
The stronger the interaction between the field and the dipoles, the slower is the
propagation of the wave. The relative permittivity εr measures the ease with which
the medium becomes polarized, and hence it indicates the extent of interaction
between the field and the induced dipoles. For an EM wave traveling in a nonmagnetic dielectric medium of relative permittivity εr, the phase velocity v is given by
v=

1
√εr εo μo

[9.5]

If the frequency f is in the optical frequency range, then εr will be due to electronic
polarization as ionic polarization will be too sluggish to respond to the field. However, at the infrared frequencies or below, the relative permittivity also includes a
significant contribution from ionic polarization and the phase velocity is slower. For
an EM wave traveling in free space, εr = 1 and vvacuum = 1∕√εo μo = c = 3 × 108 m s−1,
the velocity of light in a vacuum. The ratio of the speed of light in free space to its
speed in a medium is called the refractive index n of the medium,
n=

c
= √εr
v

[9.6]

Suppose that in free space ko is the wavevector (ko = 2π∕λo) and λo is the wavelength, then the wavevector k in the medium will be nko and the wavelength λ will
be λo∕n. Indeed, we can also define the refractive index in terms of the wavevector
k in the medium with respect to that in a vacuum ko,
n=

k
ko

[9.7]

Equation 9.6 is in agreement with our intuition that light propagates more slowly
in a denser medium which has a higher refractive index. We should note that the
frequency f remains the same. The refractive index of a medium is not necessarily
the same in all directions. In noncrystalline materials such as glasses and liquids,
the material structure is the same in all directions and n does not depend on the
direction. The refractive index is then isotropic. In crystals, however, the atomic
arrangements and interatomic bonding are different along different directions. Crystals,
in general, have nonisotropic, or anisotropic, properties. Depending on the crystal
structure, the relative permittivity εr is different along different crystal directions.
This means that, in general, the refractive index n seen by a propagating EM wave
in a crystal will depend on the value of εr along the direction of the oscillating
electric field (that is, along the direction of polarization). For example, suppose that
the wave in Figure 9.1 is traveling along the z direction in a particular crystal with
its electric field oscillating along the x direction. If the relative permittivity along

Phase velocity
in a medium
with εr

Definition
of refractive
index

Definition
of refractive
index

864

CHAPTER 9

∙

OPTICAL PROPERTIES OF MATERIALS

this x direction is εrx, then nx = √εrx . The wave therefore propagates with a phase
velocity that is c∕nx. The variation of n with direction of propagation and the direction of the electric field depends on the particular crystal structure. With the exception of cubic crystals (such as diamond) all crystals exhibit a degree of optical
anisotropy which leads to a number of important applications. Typically noncrystalline solids, such as glasses and liquids, and cubic crystals are optically isotropic;
they possess only one refractive index for all directions.
EXAMPLE 9.1

RELATIVE PERMITTIVITY AND REFRACTIVE INDEX Relative permittivity εr, or the dielectric constant, of materials is frequency dependent and further it depends on crystallographic
direction since it is easier to polarize the medium along certain directions in the crystal. Glass
has no crystal structure; it is amorphous. The relative permittivity is therefore isotropic but
nonetheless frequency dependent.
The relationship n = √εr between the refractive index n and εr must be applied at the
same frequency for both n and εr. The relative permittivity for many materials can be vastly
different at high and low frequencies because different polarization mechanisms operate at
these frequencies. At low frequencies all polarization mechanisms present can contribute to
εr, whereas at optical frequencies only the electronic polarization can respond to the oscillating field. Table 9.1 lists the relative permittivity εr (LF) at low frequencies (e.g., 60 Hz or
1 kHz as would be measured for example using a capacitance bridge in the laboratory) for
various materials. It then compares √εr (LF) with n.
For diamond and silicon there is an excellent agreement between √εr (LF) and n. Both
are covalent solids in which electronic polarization (electronic bond polarization) is the only
polarization mechanism at low and high frequencies. Electronic polarization involves the
displacement of light electrons with respect to positive ions of the crystal. This process can
readily respond to the field oscillations up to optical or even ultraviolet frequencies.
For AgCl and SiO2, √εr (LF) is larger than n because at low frequencies both of these
solids possess a degree of ionic polarization. The bonding has a substantial degree of ionic
character which contributes to polarization at frequencies below far-infrared wavelengths.
(The AgCl crystal has almost all ionic bonding.) In the case of water, the εr (LF) is dominated
by orientational or dipolar polarization which is far too sluggish to respond to high-frequency
oscillations of the field at optical frequencies.
Table 9.1 Low-frequency (LF) relative permittivity εr (LF) and refractive index n
Material

εr (LF)

√εr (LF)

n (optical)

Diamond

5.7

2.39

2.41 (at 590 nm)

Si

11.9

3.44

3.45 (at 2.15 μm)

AgCl

11.14

3.33

2.00 (at 1–2 μm)

SiO2

3.84

2.00

1.46 (at 600 nm)

Water

80

8.9

1.33 (at 600 nm)

Comments
Electronic bond polarization
up to UV light
Electronic bond polarization
up to optical frequencies
Ionic polarization contributes
to εr(LF)
Ionic polarization contributes
to εr(LF)
Dipolar polarization contributes
to εr(LF), which is large

9.3

DISPERSION: REFRACTIVE INDEX–WAVELENGTH BEHAVIOR

It is instructive to consider what factors affect n. The simplest (and approximate) expression for the relative permittivity is
Nα
εr ≈ 1 +
εo

[9.8]

where N is the number of molecules per unit volume and α is the polarizability per molecule.
Both atomic concentration, or density, and polarizability therefore increase n. For example,
glasses of given type but with greater density tend to have higher n.

9.3

865

Relative
permittivity
and
polarizability

DISPERSION: REFRACTIVE
INDEX–WAVELENGTH BEHAVIOR

The refractive index of materials in general depends on the frequency, or the wavelength. This wavelength dependence follows directly from the frequency dependence
of the relative permittivity εr. Figure 9.4 shows what happens to an atom in the
presence of an oscillating electric field E which is due to a light wave passing
through this location; it may also be due to an applied external field.
In the absence of an electric field and in equilibrium, the center of mass C
of the orbital motions of the electrons coincides with the positively charged
nucleus at O and the net electric dipole moment is zero as indicated in Figure 9.4a.
Suppose that the atom has Z number of electrons orbiting the nucleus and all the
electrons are contained within a given shell. In the presence of the electric field
E, however, the light electrons become displaced in the opposite direction to the
field, so their center of mass C is shifted by some distance x with respect to the
nucleus O which we take to be the origin as shown in Figure 9.4b. As the electrons are “pushed” away by the applied field, the Coulombic attraction between
the electrons and nuclear charge “pulls in” the electrons. The force on the electrons,

Figure 9.4 Electronic polarization
of an atom. In the presence of a field
in the +x direction, the electrons
are displaced in the −x direction
(from O), and the restoring force is
in the +x direction.

E = Eoe jωt
C
O
x

Z electrons in shell
C

Atomic
nucleus
(+Ze)

Fr

O
Center of
negative charge
–Ze

x

+Ze

pinduced
(a) A neutral atom in E = 0

(b) Induced dipole moment in a field

866

Induced
electronic
dc dipole
moment

Simple
harmonic
motion

CHAPTER 9

∙

OPTICAL PROPERTIES OF MATERIALS

due to E, trying to separate them away from the nuclear charge is ZeE. The restoring force Fr, which is the Coulombic attractive force between the electrons and
the nucleus, can be taken to be proportional to the displacement x provided that
the latter is small. The reason is that Fr = Fr(x) can be expanded in powers of x,
and for small x only the linear term matters. The restoring force Fr is obviously
zero when C coincides with O (x = 0). We can write Fr = −βx where β is a
constant and the negative sign indicates that Fr is always directed toward the
nucleus O.
First consider applying a dc field. In equilibrium, the net force on the negative
charge is zero or ZeE = βx from which x is known. Therefore, the magnitude of the
induced electronic dipole moment is given by
pinduced = (Ze)x =

Z2e2
E
β

[9.9]

As expected pinduced is proportional to the applied field. The electronic dipole
moment in Equation 9.9 is valid under static conditions, i.e., when the electric field
is a dc field. Suppose that we suddenly remove the applied electric field polarizing
the atom. There is then only the restoring force −βx, which always acts to pull the
electrons toward the nucleus O. The equation of motion of the negative charge center is then (force = mass × acceleration)
−βx = Zme

d 2x
dt2

By solving this differential equation we can show that the displacement at any
time is a simple harmonic motion, that is,
x(t) = xo cos(ωot)

where the angular frequency of oscillation ωo is
Natural
frequency of
the atom

ωo = (

β 1∕2
Zme )

[9.10]

In essence, this is the oscillation frequency of the center of mass of the electron
cloud about the nucleus and xo is the displacement before the removal of the field.
After the removal of the field, the electronic charge cloud executes simple harmonic
motion about the nucleus with a natural frequency ωo determined by Equation 9.10;
ωo is also called the resonance frequency. The oscillations, of course, die out with
time because there is an inevitable loss of energy from an oscillating charge cloud.
An oscillating electron is like an oscillating current and loses energy by radiating
EM waves; all accelerating charges emit radiation.
Consider now the presence of an oscillating electric field due to an EM wave
passing through the location of this atom as in Figure 9.4b. The applied field oscillates harmonically in the +x and −x directions, that is, E = Eo exp(jωt). This field
will drive and oscillate the electrons about the nucleus. There is again a restoring
force Fr acting on the displaced electrons trying to bring back the electron shell to
its equilibrium placement around the nucleus. For simplicity we will again neglect

DISPERSION: REFRACTIVE INDEX–WAVELENGTH BEHAVIOR

9.3

867

energy losses. Newton’s second law for Ze electrons with mass Zme driven by E is
given by
Zme

d 2x
= −ZeEo exp( jωt) − βx
dt2

[9.11]

Lorentz
oscillator
model

The solution of this equation gives the instantaneous displacement x(t) of the
center of mass of electrons from the nucleus (C from O),
x = x(t) = −

eEo exp( jωt)
me (ωo2 − ω2 )

The induced electronic dipole moment is then simply given by pinduced = −(Ze)x.
The negative sign is needed because normally x is measured from negative to
positive charge whereas in Figure 9.4b it is measured from the nucleus. By definition, the electronic polarizability αe is the induced dipole moment per unit electric field,
αe =

pinduced
Ze2
=
E
me (ωo2 − ω2 )

[9.12]

Thus, the displacement x and hence electronic polarizability αe increase as ω
increases. Both become very large when ω approaches the natural frequency ωo.
In practice, charge separation x and hence polarizability αe do not become infinite
at ω = ωo because two factors impose a limit. First, at large x, the system is no longer linear and this analysis is not valid. Secondly, there is always some energy loss.
Given that the polarizability is frequency dependent as in Equation 9.12, the
effect on the refractive index n is easy to predict. The simplest (and a very rough)
relationship between the relative permittivity εr and polarizability αe is
N
εr = 1 + αe
εo

where N is the number of atoms per unit volume. Given that the refractive index n
is related to εr by n2 = εr, it is clear that n must be frequency dependent, i.e.,
n2 = 1 + (

N Ze2
1
εo me ) ω2o − ω2

[9.13]

Electronic
polarizability

Relative
permittivity
and
polarizability

Dispersion
relation

We can also express this in terms of the wavelength λ. If λo = 2πc∕ωo is the
resonance wavelength, then Equation 9.13 is equivalent to
n2 = 1 + (

λo 2 λ2
N Ze2
εome )( 2πc ) λ2 − λ2o

[9.14]

This type of relationship between n and the frequency ω, or wavelength λ, is
called the dispersion relation. Although the above treatment is grossly simplified, it does nonetheless emphasize that n will always be wavelength dependent
and will exhibit a substantial increase as the frequency increases toward a natural
frequency of the polarization mechanism. In the above example, we considered

Dispersion
relation

868

CHAPTER 9

OPTICAL PROPERTIES OF MATERIALS

∙

Table 9.2 Sellmeier and Cauchy coefficients
Sellmeier

SiO2 (fused silica)
86.5% SiO2–13.5%
GeO2
GeO2
Sapphire
Diamond

A1

A2

A3

λ1(μm)

λ2(μm)

λ3(μm)

0.696749
0.711040

0.408218
0.451885

0.890815
0.704048

0.0690660
0.0642700

0.115662
0.129408

9.900559
9.425478

0.80686642
1.023798
0.3306

0.71815848
1.058264
4.3356

0.85416831
5.280792
—

0.068972606
0.0614482
0.1750

0.15396605
0.110700
0.1060

11.841931
17.92656
—

Cauchy

Diamond
Silicon
Germanium

2

Range of hf (eV)

n−2 (eV )

n0

n2 (eV−2)

n4 (eV−4)

0.05–5.47
0.002–1.08
0.002–0.75

−1.07 × 10−5
−2.04 × 10−8
−1.0 × 10−8

2.378
3.4189
4.003

8.01 × 10−3
8.15 × 10−2
2.2 × 10−1

1.04 × 10−4
1.25 × 10−2
1.4 × 10−1

Sellmeier coefficients combined from various sources. Cauchy coefficients from Smith, D.Y., et al., Journal of Physics,
CM 13, 3883, 2001.

the electronic polarization of an isolated atom with a well-defined natural frequency ωo. In the crystal, however, the atoms interact, and further we also have
to consider the valence electrons in the bonds. The overall result is that n is a
complicated function of the frequency or the wavelength. One possibility is to
assume a number of resonant frequencies, that is, not just λo but a series of resonant frequencies, λ1, λ2, . . . , and then sum the contributions arising from each
with some weighing factor A1, A2, etc.,
Sellmeier
equation

n2 = 1 +

A1λ2

+
2

λ2 − λ1

A2λ2

+
2

λ2 − λ2

A3λ2
λ2 − λ23

+…

[9.15]

where A1, A2, A3 and λ1, λ2, and λ3 are constants, called Sellmeier coefficients.3
Equation 9.15 turns out to be quite a useful semiempirical expression for calculating
n at various wavelengths if the Sellmeier coefficients are known. Higher terms
involving A4 and higher A coefficients can generally be neglected in representing n
versus λ behavior over typical wavelengths of interest. For example, for diamond,
we only need the A1 and A2 terms. The Sellmeier coefficients are listed in various
optical data handbooks.
There is another well-known useful n–λ dispersion relation due originally to
Cauchy (1836), which has the short form given by
Cauchy
short-form
dispersion
equation

n=A+

3

B
C
+
λ2 λ4

This is also known as the Sellmeier–Herzberger formula.

[9.16]

9.3

DISPERSION: REFRACTIVE INDEX–WAVELENGTH BEHAVIOR

where A, B, and C are material specific constants. Typically, the Cauchy equation is
used in the visible spectrum for various optical glasses. A more general Cauchy
dispersion relation is of the form4
−2

n = n−2(hf )

2

+ n0 + n2(hf ) + n4(hf )

4

[9.17]

where hf is the photon energy, and n0, n−2, n2, and n4 are constants; values for diamond, Si, and Ge are listed in Table 9.2. The general Cauchy equation is usually
applicable over a wide photon energy range.
GaAs DISPERSION RELATION For GaAs, from λ = 0.89 to 4.1 μm, the refractive index is
given by the following dispersion relation,
n2 = 7.10 +

3.78 λ2
λ − 0.2767

[9.18]

2

869

Cauchy
dispersion
equation in
photon energy

EXAMPLE 9.2
GaAs
dispersion
relation

where λ is in microns (μm). What is the refractive index of GaAs for light with a photon
energy of 1 eV?
SOLUTION

At hf = 1 eV,
λ=

hc (6.62 × 10−34 J s) (3 × 108 m s−1 )
=
= 1.24 μm
hf
(1 eV × 1.6 × 10−19 J eV−1 )

Thus,
n2 = 7.10 +

so that

3.78(1.24) 2
3.78 λ2
= 7.10 +
= 11.71
λ − 0.2767
(1.24) 2 − 0.2767
2

n = 3.42

Note that the n versus λ expression for GaAs is actually a Sellmeier-type formula because
when λ2 ≫ λ21 , then A1 can be simply lumped with 1 to give 1 + A1 = 7.10.
SELLMEIER EQUATION AND DIAMOND The relevant Sellmeier coefficients for diamond are

given in Table 9.2. Calculate its refractive index at 550 nm (green light) to three decimal places.

SOLUTION

The Sellmeier dispersion relation for diamond is
n2 = 1 +
=1+

0.3306 λ2
4.3356 λ2
+
λ2 − (175 nm) 2 λ2 − (106 nm) 2
0.3306(550 nm) 2
2

(550 nm) − (175 nm)

2

+

4.3356(550 nm) 2
(550 nm) 2 − (106 nm) 2

= 5.8707

So that
n = 2.423
which is about 0.1 percent different than the experimental value of 2.426.

4

D. Y. Smith et al., J. Phys. CM 13, 3883, 2001.

EXAMPLE 9.3

870

EXAMPLE 9.4

CHAPTER 9

∙

OPTICAL PROPERTIES OF MATERIALS

CAUCHY EQUATION AND DIAMOND Using the Cauchy coefficients for diamond in Table 9.2,

calculate the refractive index at 550 nm.
SOLUTION

At λ = 550 nm, the photon energy is
hf =

hc (6.62 × 10−34 J s) (3 × 108 m s−1 )
1
=
×
= 2.254 eV
λ
550 × 10−9 m
1.6 × 10−19 J eV−1

Using the Cauchy dispersion relation for diamond with coefficients from Table 9.2,
n = n−2(hf )−2 + n0 + n2(hf )2 + n4(hf )4
= (−1.07 × 10−5)(2.254)−2 + 2.378 + (8.01 × 10−3)(2.254)2 + (1.04 × 10−4)(2.254)4
= 2.421

The difference in n from the value in Example 9.3 is 0.08 percent, and is due to the Cauchy
coefficients quoted in Table 9.2 being applicable over a wider wavelength range at the expense
of some accuracy.

9.4

GROUP VELOCITY AND GROUP INDEX

Since there are no perfect monochromatic waves in practice, we have to consider the
way in which a group of waves differing slightly in wavelength will travel along the
z direction as depicted in Figure 9.5. When two perfectly harmonic waves of frequencies ω − δω and ω + δω and wavevectors k − δk and k + δk interfere, as shown in
Figure 9.5, they generate a wavepacket which contains an oscillating field at the mean
frequency ω that is amplitude modulated by a slowly varying field of frequency δω.
The maximum amplitude moves with a wavevector δk and thus with a group velocity
that is given by δω∕δk, that is,
Group
velocity

vg =

dω
dk

[9.19]

The group velocity therefore defines the speed with which energy or information
is propagated since it defines the speed of the envelope of the amplitude variation.
Figure 9.5 Two slightly different wavelength
waves traveling in the same direction result in a
wave packet that has an amplitude variation that
travels at the group velocity.

ω + δω

ω – δω
Emax

Emax

δk
δω

ω
Wave packet

GROUP VELOCITY AND GROUP INDEX

9.4

871

The maximum electric field in Figure 9.5 advances with a velocity vg, whereas the
phase variations in the electric field are propagating at the phase velocity v.
In a vacuum, obviously v is simply c and independent of the wavelength or k. Thus
for waves traveling in a vacuum, ω = ck and the group velocity is
vg (vacuum) =

dω
= c = Phase velocity
dk

[9.20]

For a wave in a medium, k in Equation 9.19 is the propagation constant within
the medium, that is, k = 2πn∕λ, where λ is the free space wavelength. Further, v
depends on the wavelength by virtue of n being a function of the wavelength as in
the case for glasses. Then,
ω = vk = [

c
k
n(λ) ]

Group
velocity in
a vacuum

[9.21]

where n = n(λ) is a function of the wavelength. The group velocity vg in a medium,
from differentiating Equation 9.21 in Equation 9.19, is given by5
vg (medium) =

dω
=
dk

c
n−λ

dn
dλ

This can be written as
vg (medium) =

c
Ng

[9.22]

Group
velocity in
a medium

[9.23]

Group index

where
Ng = n − λ

dn
dλ

is defined as the group index of the medium. Equation 9.23 defines the group
refractive index Ng of a medium and determines the effect of the medium on the
group velocity via Equation 9.22.
In general, for many materials the refractive index n and hence the group index
Ng depend on the wavelength of light by virtue of the relative permittivity εr being
frequency dependent. Then both the phase velocity v and the group velocity vg depend
on the wavelength and the medium is called a dispersive medium. The refractive
index n and the group index Ng of pure SiO2 (silica) glass are important parameters
in optical fiber design in optical communications. Both of these parameters depend
on the wavelength of light as shown in Figure 9.6. Around 1300 nm, Ng is at a
minimum which means that for wavelengths close to 1300 nm, Ng is wavelength
independent. Thus, light waves with wavelengths around 1300 nm travel with the same
group velocity and do not experience dispersion. This phenomenon is significant in
the propagation of light in glass fibers used in optical communications.
5
The derivation of Equations 9.19 and 9.23 can be found in author’s Principles of Optoelectronics and
Photonics, Second Edition (Pearson Education, Upper Saddle River, 2013), Chapter 1.

872

CHAPTER 9

∙

OPTICAL PROPERTIES OF MATERIALS
1.49
1.48
Ng

1.47
1.46

n
1.45

Figure 9.6 Refractive index n and the
group index Ng of pure SiO2 (silica) glass
as a function of wavelength.

EXAMPLE 9.5

1.44
500

700

900 1100 1300 1500 1700 1900
Wavelength (nm)

GROUP VELOCITY Consider two sinusoidal waves which are close in frequency, that is,
waves of frequencies ω − δω and ω + δω as in Figure 9.5. Their wavevectors will be k − δk
and k + δk. The resultant wave will be
Ex(z, t) = Eo cos[(ω − δω)t − (k − δk)z] + Eo cos[(ω + δω)t − (k + δk)z]

By using the trigonometric identity cos A + cos B = 2 cos[ 21 (A − B)] cos[ 21 (A + B)] we
arrive at
Ex(z, t) = 2Eo cos[(δω)t − (δk)z] cos[ωt − kz]

As depicted in Figure 9.5, this represents a sinusoidal wave of frequency ω which is
amplitude modulated by a very slowly varying sinusoidal of frequency δω. The system of
waves, that is, the modulation, travels along z at a speed determined by the modulating term
cos[(δω)t − (δk)z]. The maximum in the field occurs when [(δω)t − (δk)z] = 2mπ = constant
(m is an integer), which travels with a velocity
Group
velocity

dz δω
=
dt
δk

or

vg =

dω
dk

This is the group velocity of the waves, as stated in Equation 9.19, since it determines
the speed of propagation of the maximum electric field along z.

EXAMPLE 9.6

GROUP AND PHASE VELOCITIES Consider a light wave traveling in a pure SiO2 (silica)

glass medium. If the wavelength of light is 1300 nm and the refractive index at this wavelength is 1.447, what is the phase velocity, group index (Ng), and group velocity (vg)?

SOLUTION

The phase velocity is given by
v=

c 3 × 108 m s−1
=
= 2.073 × 108 m s−1
n
1.447

9.5

MAGNETIC FIELD: IRRADIANCE AND POYNTING VECTOR

873

From Figure 9.6, at λ = 1300 nm, Ng = 1.462, so
vg =

c
3 × 108 m s−1
=
= 2.052 × 108 m s−1
Ng
1.462

The group velocity is ∼0.7 percent smaller than the phase velocity.

REFRACTIVE AND GROUP INDEX OF Si AT 1550 nm Silicon photonic endeavors to integrate various photonic functionalities such as light guiding, light modulation, detection, etc.,
into the silicon microelectronics. Calculate the refractive and group index of Si at 1550 nm,
one of the main communication wavelengths.
SOLUTION

The 1550 nm wavelength is equivalent to a photon energy in eV of
hf = hc∕λ = (6.626 × 10−34)(3 × 108)∕(1550 × 10−9)(1.602 × 10−19) = 0.800 eV

Using the Cauchy dispersion relation for Si with coefficients from Table 9.2,
n = n−2(hf )−2 + n0 + n2(hf )2 + n4(hf )4
= (−2.04 × 10−8)(0.800)−2 + 3.4189 + (8.15 × 10−2)(0.800)2 + (1.25 × 10−2)(0.800)4
= 3.4711

We can obtain the group index through Equation 9.23. We can change this equation from
wavelength λ dependence to photon energy hf dependence by using hf = hc∕λ. From straightforward calculus, the result is
Ng = n − λ

dn
dn
= n + (hf )
dλ
d(hf )

Differentiating the Cauchy relation and substituting it into the above, we obtain
Ng = −n−2(hf )−2 + n0 + 3n2(hf )2 + 5n4(hf )4

Substituting hf = 0.800 eV we find
Ng = −(−2.04 × 10−8)(0.800)−2 + 3.4189 + 3(8.15 × 10−2)(0.800)2 + 5(1.25 × 10−2)(0.800)4
= 3.5756

Ng is about 3 percent smaller than n. Sometimes the empirical expression for n is not as
easy to differentiate analytically as above, in which case we can simply find Ng by numerically differentiating n by calculating n and n + δn at two very closely spaced wavelengths λ
and λ + δλ.

9.5

MAGNETIC FIELD: IRRADIANCE
AND POYNTING VECTOR

Although we have considered the electric field component Ex of the EM wave,
we should recall that the magnetic field (magnetic induction) component By
always accompanies Ex in an EM wave propagation. In fact, if v is the phase
velocity of an EM wave in an isotropic dielectric medium and n is the refractive

EXAMPLE 9.7

874

CHAPTER 9

∙

OPTICAL PROPERTIES OF MATERIALS
v Δt

E

Area A
k
Propagation direction

Figure 9.7 A plane EM wave traveling
along k crosses an area A at right angles
to the direction of propagation. In time Δt,
the energy in the cylindrical volume Av Δt
(shown dashed) flows through A.

B

index, then according to electromagnetism, at all times and anywhere in an EM
wave,6
Fields in an
EM wave

Ex = vBy =

c
B
n y

[9.24]

where v = (εoεr μo)−1∕2 and n = √εr . Thus, the two fields are simply and intimately
related for an EM wave propagating in an isotropic medium. Any process that alters
Ex also intimately changes By in accordance with Equation 9.24.
As the EM wave propagates in the direction of the wavevector k as shown in
Figure 9.7, there is an energy flow in this direction. The wave brings with it electromagnetic energy. A small region of space where the electric field is Ex has an
energy density, that is, energy per unit volume, given by 12εoεrE2x . Similarly, a region
of space where the magnetic field is By has an energy density 12B2y ∕μo . Since the two
fields are related by Equation 9.24, the energy densities in the Ex and By fields are
the same,
Energy
densities in
an EM wave

1
1 2
εoεr Ex2 =
By
2
2μo

[9.25]

The total energy density in the wave is therefore εoεr E2x. Suppose that an ideal
“energy meter” is placed in the path of the EM wave so that the receiving area A of
this meter is perpendicular to the direction of propagation. In a time interval Δt, a
portion of the wave of spatial length v Δt crosses A as shown in Figure 9.7. Thus,
a volume Av Δt of the EM wave crosses A in time Δt. The energy in this volume
consequently becomes received. If S is the EM power flow per unit area,
S = Energy flow per unit time per unit area

giving,
S=
6

(Av Δt)(εoεr E2x )
= vεoεr E2x = v 2εoεr ExBy
A Δt

[9.26]

This is actually a statement of Faraday’s law for EM waves. In vector notation it is often expressed as ωB = k × E.

9.6

SNELL’S LAW AND TOTAL INTERNAL REFLECTION (TIR)

875

In an isotropic medium, the energy flow is in the direction of wave propagation.
If we use the vectors E and B to represent the electric and magnetic fields in the
EM wave, then the wave propagates in a direction E × B, because this direction is
perpendicular to both E and B. The EM power flow per unit area in Equation 9.26
can be written as
S = v2εoεr E × B

[9.27]

where S, called the Poynting vector, represents the energy flow per unit time per
unit area in a direction determined by E × B (direction of propagation). Its magnitude, power flow per unit area, is called the irradiance.7
The field Ex at the receiver location (say, z = z1) varies sinusoidally which means
that the energy flow also varies sinusoidally. The irradiance in Equation 9.26 is the
instantaneous irradiance. If we write the field as Ex = Eo sin(ωt) and then calculate
the average irradiance by averaging S over one period, we would find the average
irradiance,
I = Saverage =

1
vεoεr E2o
2

Poynting
vector

[9.28]

Average
irradiance
(intensity)

[9.29]

Average
irradiance
(intensity)

Since v = c∕n and εr = n2 we can write Equation 9.28 as
1
cεo nE 2o
2
= (1.33 × 10−3 )nE2o

I = Saverage =

The instantaneous irradiance can only be measured if the power meter can
respond more quickly than the oscillations of the electric field, and since this is in
the optical frequencies range, all practical measurements invariably yield the average
irradiance because all detectors have a response rate much slower than the frequency
of the wave.

9.6

SNELL’S LAW AND TOTAL INTERNAL
REFLECTION (TIR)

We consider a traveling plane EM wave in a medium (1) of refractive index n1
propagating toward a medium (2) with a refractive index n2. Constant phase fronts
are joined with broken lines, and the wavevector ki is perpendicular to the wave
fronts as shown in Figure 9.8. When the wave reaches the plane boundary between
the two media, a transmitted wave in medium 2 and a reflected wave in medium
1 appear. The transmitted wave is called the refracted light. The angles, θi, θt, θr
define the directions of the incident, transmitted, and reflected waves, respectively, with
respect to the normal to the boundary plane as shown in Figure 9.8. The wavevectors
of the reflected and transmitted waves are denoted as kr and kt, respectively. Since
7
The term intensity is widely used and interpreted by many engineers as power flow per unit area even though
the strictly correct term is irradiance. Many optoelectronic data books simply use intensity to mean irradiance.

876

CHAPTER 9

∙

OPTICAL PROPERTIES OF MATERIALS
At
λt

kt

Refracted light

Bt
A′
y
θt
O

z

θt

A

n2

B′

n1

θi θr

θi θr
A″

B

ki

λ

λ

kr
Figure 9.8 A light wave traveling in a
medium with a greater refractive index
(n1 > n2) suffers reflection and refraction
at the boundary.

Ai

Incident light

Br

Bi

Ar

Reflected light

both the incident and reflected waves are in the same medium, the magnitudes of kr
and ki are the same, kr = ki.
Simple arguments based on constructive interference can be used to show that
there can only be one reflected wave that occurs at an angle equal to the incidence
angle. The two waves along Ai and Bi are in phase. When these waves are reflected
to become waves Ar and Br, then they must still be in phase, otherwise they will
interfere destructively and destroy each other. The only way the two waves can stay
in phase is if θr = θi. All other angles lead to the waves Ar and Br being out of phase
and interfering destructively.
The refracted waves At and Bt are propagating in a medium of refracted index
n2 (< n1) that is different than n1. Hence the waves At and Bt have different velocities
than Ai and Bi. We consider what happens to a wavefront such as AB, corresponding
perhaps to the maximum field, as it propagates from medium 1 to 2. We recall that
the points A and B on this front are always in phase. During the time it takes for
the phase B on wave Bi to reach B′, phase A on wave At has progressed to A′. The
wavefront AB thus becomes the front A′B′ in medium 2. Unless the two waves at A′
and B′ still have the same phase, there will be no transmitted wave. A′ and B′ points
on the front are only in phase for one particular transmitted angle θt.
If it takes time t for the phase at B on wave Bi to reach B′, then BB′ = v1t =
