Repository: dhruvvenkat/2A-assistants

trying out this new method of studying!

File: courses/ece109-materials/text/ECE 109 Electronic Materials & Devices Principles of 4th Ed.txt (part 57 of 63)
Questions and Problems 847
Chapter 9
Optical Properties of Materials
ct∕n1. During this time t, the phase A has progressed to A′ where AA′ = v2t = ct∕n2.
A′ and B′ belong to the same front just like A and B, so AB is perpendicular to ki
in medium 1 and A′B′ is perpendicular to kt in medium 2. From geometrical

9.6

θt

SNELL’S LAW AND TOTAL INTERNAL REFLECTION (TIR)

877

Transmitted
(refracted) light
kt
n2
n1 > n2

ki

θi θi

Incident
light

θc

kr

θc

θ i > θc
TIR

Reflected
light
(a)

(b)

(c)

Figure 9.9 Light wave traveling in a more dense medium strikes a less dense medium.
Depending on the incidence angle with respect to θc, determined by the ratio of the refractive indices,
the wave may be transmitted (refracted) or reflected. (a) θi < θc. (b) θi = θc. (c) θi > θc and total internal
reflection (TIR).

considerations, AB′ = BB′∕sin θi and AB′ = AA′∕sin θt, so
AB′ =

v1t
v2t
=
sin θi sin θt

or
sin θi v1 n2
=
=
sin θt v2 n1

[9.30]

Snell’s law

This is Snell’s law8 which relates the angles of incidence and refraction to the
refractive indices of the media.
If we consider the reflected wave, the wave front AB becomes A″B′ in the
reflected wave. In time t, phase B moves to B′ and A moves to A″. Since they must
still be in phase to constitute the reflected wave, BB′ must be equal to AA″. Suppose
it takes time t for the wavefront B to move to B′ (or A to A″). Then, since BB′ =
AA″ = v1t, from geometrical considerations,
AB′ =

v1t
v1t
=
sin θi sin θr

so that θi = θr. The angles of incidence and reflection are the same.
When n1 > n2, then obviously the transmitted angle is greater than the incidence
angle as apparent in Figure 9.8. When the refraction angle θt reaches 90°, the incidence angle is called the critical angle θc which is given by
n2
sin θc =
n1

[9.31]

When the incidence angle θi exceeds θc, then there is no transmitted wave but
only a reflected wave. The latter phenomenon is called total internal reflection
(TIR). The effect of increasing the incidence angle is shown in Figure 9.9. It is the
8
Willebrord van Roijen Snell (1581–1626), a Dutch physicist and mathematician, was born in Leiden and eventually
became a professor at Leiden University. He obtained his refraction law in 1621 which was published by Réne
Descartes in France in 1637; it is not known whether Descartes knew of Snell’s law or formulated it independently.

Critical angle
for total
internal
reflection
(TIR)

878

CHAPTER 9

∙

OPTICAL PROPERTIES OF MATERIALS

TIR phenomenon that leads to the propagation of waves in a dielectric medium surrounded by a medium of smaller refractive index as in optical waveguides (e.g.,
optical fibers).
EXAMPLE 9.8

OPTICAL FIBERS IN COMMUNICATIONS Figure 9.10 shows a simplified view of a modern
optical communications system. Information is converted into a digital signal (e.g., current
pulses) which drives a light emitter such as a semiconductor laser. The light pulses from the
emitter are coupled into an optical fiber, which acts as a light guide. The optical fiber is a
very thin glass fiber [made of silica (SiO2)], almost as thin as your hair, that is able to optically guide the light pulses to their destination. The photodetector at the destination converts
the light pulses into an electric signal, which is then decoded into the original information.
The core of the optical fiber has a higher refractive index than the surrounding region, which
is called the cladding as shown in Figure 9.10. Optical fibers for short-distance applications (e.g.,
communications in local area networks within a large building) usually have a core region that
has a diameter of about 100 μm, and the whole fiber would be about 150–200 μm in diameter. The

Figure 9.10 An optical
fiber link for transmitting
digital information in
communications.
The fiber core has a
higher refractive index,
so the light travels
along the fiber inside
the fiber core by total
internal reflection
at the core–cladding
interface.

Optical fiber
Digital signal
Information

Emitter

Photodetector
Output

Input

t

TIR

n2

θ θ
Core
Light Cladding
ray

A small hole is made in a plastic bottle full of
water to generate a water jet. When the hole
is illuminated with a laser beam (from a green
laser pointer), the light is guided by total
internal reflections along the jet to the tray.
Light guiding by a water jet was demonstrated
by Jean-Daniel Colladon in 1841 (Comptes
Rendes, 15, 800-802, Oct. 24, 1842). (Water
with air bubbles was used to increase the
visibility of light, since air bubbles scatter light.)
Photo by S. Kasap.

Fiber axis
n1
n2

Information

9 .7

FRESNEL’S EQUATIONS

879

core and cladding refractive indices, n1 and n2, respectively, are normally only 1–3 percent different. The light propagates along the fiber core because light rays experience total internal
reflections at the core–cladding interface as shown in Figure 9.10. Only those light rays that can
exercise TIR travel along the fiber length and can reach the destination. Consider a fiber with
n1(core) = 1.455, and n2(cladding) = 1.440. The critical angle for a ray traveling in the core is
θc = arcsin(

n2
1.440
= arcsin(
= 81.8°
)
n1
1.455 )

Those light rays that have angles θ > θc satisfy TIR and can propagate along the fiber.9
Notice that the ray angles with respect to the fiber axis are less than 8.2°.

9.7

FRESNEL’S EQUATIONS

9.7.1

AMPLITUDE REFLECTION AND TRANSMISSION COEFFICIENTS

Although the ray picture with constant phase wave fronts is useful in understanding
refraction and reflection, to obtain the magnitude of the reflected and refracted waves
and their relative phases, we need to consider the electric field in the light wave. The
electric field in the wave must be perpendicular to the direction of propagation as
shown in Figure 9.11. We can resolve the field Ei of the incident wave into two components, one in the plane of incidence Ei,∥ and the other perpendicular to the plane of
incidence Ei,⊥. The plane of incidence is defined as the plane containing the incident
and the reflected rays which in Figure 9.11 corresponds to the plane of the paper.10
Similarly for both the reflected and transmitted waves, we will have field components
parallel and perpendicular to the plane of incidence, i.e., Er,∥, Er,⊥ and Et,∥, Et,⊥.
As apparent from Figure 9.11, the incident, transmitted, and reflected waves all
have a wavevector component along the z direction; that is, they have an effective
velocity along z. The fields Ei,⊥, Er,⊥, and Et,⊥ are all perpendicular to the z direction.
These waves are called transverse electric field (TE) waves. On the other hand,
waves with Ei,∥, Er,∥, and Et,∥ only have their magnetic field components perpendicular to the z direction and these are called transverse magnetic field (TM) waves.
We will describe the incident, reflected, and refracted waves by the exponential
representation of a traveling wave, i.e.,
Ei = Eio exp j(ωt − ki · r)

[9.32]

Er = Ero exp j(ωt − kr · r)

[9.33]

Et = Eto exp j(ωt − kt · r)

[9.34]

where r is the position vector; the wavevectors ki, kr, and kt describe, respectively,
the directions of the incident, reflected, and transmitted waves; and Eio, Ero, and Eto
9

The light propagation in an optical fiber is much more complicated than the simple zigzagging of light rays
with TIRs at the core–cladding interface. The waves in the core have to satisfy not only TIR but also have to
avoid destructive interference so that they are not destroyed as they travel along the guide.
10
The definitions of the field components follow those of S. G. Lipson et al., Optical Physics, 3rd ed.,
Cambridge, MA, Cambridge University Press, 1995, and Grant Fowles, Introduction to Modern Optics, 2nd ed.,
New York, Dover Publications, Inc., 1975, whose clear treatments of this subject are highly recommended. The
majority of the authors use a different convention which leads to different signs later in the equations; Fresnel’s
equations are related to the specific electric field directions from which they are derived.

Incident wave
Reflected
wave
Transmitted
wave

880

CHAPTER 9

∙

OPTICAL PROPERTIES OF MATERIALS

y
Et, //

y

Transmitted wave
Evanescent
wave
Er,⊥

kt
θt
z
x into paper E
i, //

ki

θi θr

Et,⊥

Ei, //

Er,⊥
kr

Ei,⊥

θi θr

n1 > n2
Er,⊥
kr

Ei,⊥

Er, //
Incident
wave

n2
θt = 90°

Er, //
Reflected
wave

(a) If θi < θc, then some of the wave is
transmitted into the less dense medium.
Some of the wave is reﬂected.

Incident
wave

Reflected
wave

(b) If θi > θc, then the incident wave suffers
total internal reﬂection. There is a decaying
evanescent wave into medium 2.

Figure 9.11 Light wave traveling in a more dense medium strikes a less dense medium.
The plane of incidence is the plane of the paper and is perpendicular to the flat interface between the two
media. The electric field is normal to the direction of propagation. It can be resolved into perpendicular (⊥) and
parallel (||) components.

are the respective amplitudes. Any phase changes such as ϕr and ϕt in the reflected
and transmitted waves with respect to the phase of the incident wave are incorporated
into the complex amplitudes Ero and Eto. Our objective is to find Ero and Eto with
respect to Eio.
We should note that similar equations can be stated for the magnetic field components in the incident, reflected, and transmitted waves, but these will be perpendicular to the corresponding electric fields. The electric and magnetic fields anywhere
on the wave must be perpendicular to each other as a requirement of electromagnetic
wave theory. This means that with E∥ in the EM wave we have a magnetic field B⊥
associated with it such that B⊥ = (n∕c)E∥. Similarly E⊥ will have a magnetic field
B∥ associated with it such that B∥ = (n∕c)E⊥.
There are two useful fundamental rules in electromagnetism that govern the
behavior of the electric and magnetic fields at a boundary between two dielectric
media which we can arbitrarily label as 1 and 2. These rules are called boundary
conditions. The first states that the electric field that is tangential to the boundary
surface Etangential must be continuous across the boundary from medium 1 to 2, i.e.,
at the boundary y = 0 in Figure 9.11,
Boundary
condition

Boundary
condition

Etangential(1) = Etangential(2)

[9.35]

The second rule is that the tangential component of the magnetic field Btangential
to the boundary must be likewise continuous from medium 1 to 2 provided that the
two media are nonmagnetic (relative permeability μr = 1),
Btangential(1) = Btangential(2)

[9.36]

9 .7

FRESNEL’S EQUATIONS

881

Using these boundary conditions for the fields at y = 0, and the relationship
between the electric and magnetic fields, we can find the reflected and transmitted
waves in terms of the incident wave. The boundary conditions can only be satisfied
if the reflection and incidence angles are equal, θr = θi, and the angles for the transmitted and incident waves obey Snell’s law, n1 sin θi = n2 sin θr.
Applying the boundary conditions to the EM wave going from medium 1 to 2,
the amplitudes of the reflected and transmitted waves can be readily obtained in
terms of n1, n2, and the incidence angle θi alone.11 These relationships are called
Fresnel’s equations. If we define n = n2∕n1, as the relative refractive index of
medium 2 to that of 1, then the reflection and transmission coefficients for E⊥ are
r⊥ =

Er0,⊥

=

Ei0,⊥

cos θi − (n2 − sin2 θi ) 1∕2
2

2

1∕2

[9.37]

Reflection
coefficient

2

1∕2

[9.38]

Transmission
coefficient

cos θi + (n − sin θi )

and
t⊥ =

Et0,⊥
Ei0,⊥

=

2 cos θi
2

cos θi + (n − sin θi )

There are corresponding coefficients for the E∥ fields with corresponding reflection and transmission coefficients r∥ and t∥:
r∥ =
t∥ =

Er0,∥
Ei0,∥
Et0,∥
Ei0,∥

=
=

(n2 − sin2 θi ) 1∕2 − n2 cos θi
2

2

(n − sin θi )

1∕2

2

+ n cos θi

2n cos θi
2

n cos θi + (n2 − sin2 θi ) 1∕2

[9.39]

Reflection
coefficient

[9.40]

Transmission
coefficient

[9.41]

Transmission
and reflection

Further, the reflection and transmission coefficients are related by
r∥ + nt∥ = 1

and

r ⊥ + 1 = t⊥

The significance of these equations is that they allow the amplitudes and phases
of the reflected and transmitted waves to be determined from the coefficients r⊥, r∥,
t∥, and t⊥. For convenience we take Eio to be a real number so that the phase angles
of r⊥ and t⊥ correspond to the phase changes measured with respect to the incident
wave. For example, if r⊥ is a complex quantity, then we can write this as
r⊥ = ∣r⊥∣ exp(−jϕ⊥ ) where ∣r⊥∣ and ϕ⊥ represent the relative amplitude and phase of
the reflected wave with respect to the incident wave for the field perpendicular to
the plane of incidence. Of course, when r⊥ is a real quantity, then a positive number
represents no phase shift and a negative number is a phase shift of 180° (or π). As
with all waves, a negative sign corresponds to a 180° phase shift. Complex coefficients can only be obtained from Fresnel’s equations if the terms under the square
roots become negative, and this can only happen when n < 1 (or n1 > n2), and also
11

These equations are readily available in any electromagnetism textbook. Their derivation from the two boundary
conditions involves extensive algebraic manipulation which we will not carry out here. The electric and magnetic
field components on both sides of the boundary are resolved tangentially to the boundary surface and the
boundary conditions are then applied. We then use such relations as cos θt = (1 − sin θt)1 ∕ 2 and sin θt as
determined by Snell’s law, etc.

882

CHAPTER 9

∙

OPTICAL PROPERTIES OF MATERIALS

Magnitude of reflection coefficients

Phase changes in degrees

θc

TIR

180

1
0.9

120

0.8
0.7

ϕ⊥

60

0.6

θp

0

0.5
0.4

| r⊥ |

0.3

θp

0.2
0.1

θc

–60

ϕ//

–120

| r// |

0

–180
0

0

10 20 30 40 50 60 70 80 90
Incidence angle, θi

10 20 30 40 50 60 70 80 90
Incidence angle, θi

Figure 9.12 Internal reflection. (a) Magnitude of the reflection coefficients r∥ and r⊥ versus the angle
of incidence θi for n1 = 1.44 and n2 = 1.00. The critical angle is 44°. (b) The corresponding phase
changes ϕ∥ and ϕ⊥ versus incidence angle.

when θi > θc, the critical angle. Thus, phase changes other than 0 or 180° occur only
when there is total internal reflection.
Figure 9.12a shows how the magnitudes of the reflection coefficients ∣r⊥∣ and
∣r∥∣ vary with the incidence angle θi for a light wave traveling from a more dense
medium, n1 = 1.44, to a less dense medium, n2 = 1.00, as predicted by Fresnel’s
equations. Figure 9.12b shows the changes in the phase of the reflected wave, ϕ⊥
and ϕ∥, with θi. The critical angle θc as determined from sin θc = n2∕n1 in this case
is 44°. It is clear that for incidence close to normal (small θi), there is no phase
change in the reflected wave. For example, putting normal incidence (θi = 0) into
Fresnel’s equations, we find
Normal
incidence

Brewster’s
polarization
angle

r ∥ = r⊥ =

n1 − n2
n1 + n2

[9.42]

This is a positive quantity for n1 > n2 which means that the reflected wave suffers no phase change. This is confirmed by ϕ⊥ and ϕ∥ in Figure 9.12b. As the
incidence angle increases, eventually r∥ becomes zero at an angle of about 35°. We
can find this special incidence angle, labeled as θp, by solving the Fresnel equation,
Equation 9.39, for r∥ = 0. The field in the reflected wave is then always perpendicular to the plane of incidence and hence well-defined. This special angle is called
the polarization angle or Brewster’s angle and from Equation 9.39 is given by
tan θp =

n2
n1

[9.43]

9 .7

FRESNEL’S EQUATIONS

883

The reflected wave is then said to be linearly polarized because it contains
electric field oscillations that are contained within a well-defined plane which is
perpendicular to the plane of incidence and also to the direction of propagation.
Electric field oscillations in unpolarized light, on the other hand, can be in any one
of an infinite number of directions that are perpendicular to the direction of propagation. In linearly polarized light, however, the field oscillations are contained within
a well-defined plane. Light emitted from many light sources such as a tungsten light
bulb or an LED diode is unpolarized and the field is randomly oriented in a direction
that is perpendicular to the direction of propagation.
For incidence angles greater than θp but smaller than θc, Fresnel’s equation,
Equation 9.39, gives a negative number for r∥ which indicates a phase shift of 180°
as shown in ϕ∥ in Figure 9.12b. The magnitudes of both r∥ and r⊥ increase with θi
as apparent in Figure 9.12a. At the critical angle and beyond (past 44° in Figure 9.12),
i.e., when θi ≥ θc, the magnitudes of both r∥ and r⊥ go to unity, so the reflected wave
has the same amplitude as the incident wave. The incident wave has suffered total
internal reflection (TIR). When θi > θc, in the presence of TIR, the Equations 9.37
to 9.40 are complex quantities because then sin θi > n and the terms under the square
roots become negative. The reflection coefficients become complex quantities of the
type r⊥ = 1 · exp(−jϕ⊥ ) and r∥ = 1 · exp(−jϕ∥) with the phase angles ϕ⊥ and ϕ∥
being other than 0 or 180°. The reflected wave therefore suffers phase changes ϕ⊥
and ϕ∥ in the components E⊥ and E∥. These phase changes depend on the incidence
angle, as apparent in Figure 9.12b, and on n1 and n2.
Examination of Equation 9.37 for r⊥ shows that for θi > θc, we have ∣r⊥∣ = 1,
but the phase change ϕ⊥ is given by
(sin2 θi − n2 ) 1∕2
1
tan( ϕ⊥) =
2
cos θi

[9.44]

Phase change
in TIR

[9.45]

Phase change
in TIR

For the E∥ component, the phase change ϕ∥ is given by
(sin2 θi − n2 ) 1∕2
1
1
tan( ϕ∥ + π) =
2
2
n2 cos θi

We can summarize that, in internal reflection (n1 > n2), the amplitude of the
reflected wave from TIR is equal to the amplitude of the incident wave but its phase
has shifted by an amount determined by Equations 9.44 and 9.45.12 The fact that ϕ∥
has an additional π shift which makes ϕ∥ negative for θi > θc is due to the choice
for the direction of the reflected optical field Er,∥ in Figure 9.11. (This π shift can
be ignored if we simply invert Er,∥.)
The reflection coefficients in Figure 9.12 considered the case in which n1 > n2.
When light approaches the boundary from the higher index side, that is, n1 > n2, the
reflection is said to be internal reflection and at normal incidence there is no phase
change. On the other hand, if light approaches the boundary from the lower index
side, that is, n1 < n2, then it is called external reflection. Thus in external reflection
12

It should be apparent that the concepts and the resulting equations apply to a well-defined linearly polarized
light wave.

884

CHAPTER 9

∙

OPTICAL PROPERTIES OF MATERIALS
1
External reflection

0.8
0.6

θp

0.4

r//

0.2
0
–0.2
–0.4
–0.6

r⊥

–0.8
–1

Figure 9.13 The reflection coefficients r∥ and
r⊥ versus angle of incidence θi for n1 = 1.00 and
n2 = 1.44.

0

10 20 30 40 50 60 70 80 90
Incidence angle, θi

y
Evanescent
wave

Evanescent
wave

Er,⊥

Er,⊥

n2
n1 > n2

Er,⊥
Er,⊥

Figure 9.14 When θi > θc, for a plane wave that
is reflected, there is an evanescent wave at the
boundary propagating along z.

kr
Reflected
wave

Incident
wave
Wavefront

light becomes reflected by the surface of an optically denser (higher refractive index)
medium. There is an important difference between the two. Figure 9.13 shows how
the reflection coefficients r⊥ and r∥ depend on the incidence angle θi for external
reflection (n1 = 1 and n2 = 1.44). At normal incidence, both coefficients are negative, which means that in external reflection at normal incidence there is a phase
shift of 180°. Further, r∥ goes through zero at the Brewster angle θp given by Equation 9.43. At this angle of incidence, the reflected wave is polarized in the E⊥ component only. Transmitted light in both internal reflection (when θi < θc) and external
reflection does not experience a phase shift.
What happens to the transmitted wave when θi > θc? According to the boundary
conditions, there must still be an electric field in medium 2; otherwise, the boundary
conditions cannot be satisfied. When θi > θc, the field in medium 2 is a wave that
travels near the surface of the boundary along the z direction as depicted in Figure 9.14.

9 .7

FRESNEL’S EQUATIONS

885

The wave is called an evanescent wave and advances along z with its field decreasing as we move into medium 2, i.e.,
Et,⊥ (y, z, t) ∝ e−α2y exp j(ωt − kizz)

[9.46]

where kiz = ki sin θi is the wavevector of the incident wave along the z axis, and α2
is an attenuation coefficient for the electric field penetrating into medium 2,
α2 =

1∕2
2π n2 n1 2 2
sin
θ
−
1
i
]
λ [( n2 )

[9.47]

where λ is the free-space wavelength. According to Equation 9.46, the evanescent
wave travels along z and has an amplitude that decays exponentially as we move
from the boundary into medium 2 (along y) as shown in Figure 9.11b. The field of
the evanescent wave is e−1 in medium 2 when y = 1∕α2 = δ which is called the
penetration depth. It is not difficult to show that the evanescent wave is correctly
predicted by Snell’s law when θi > θc. The evanescent wave propagates along the
boundary (along z) with the same speed as the z component velocity of the incident
and reflected waves. In Equations 9.32 to 9.34 we had assumed that the incident and
reflected waves were plane waves, that is, of infinite extent. If we were to extend
the plane wavefronts on the reflected wave, these would cut the boundary as shown
in Figure 9.14. The evanescent wave traveling along z can be thought of as arising
from these plane wavefronts at the boundary as in Figure 9.14. (The evanescent wave
is important in light propagation in optical waveguides such as in optical fibers.) If
the incident wave is a narrow beam of light (e.g., from a laser pointer), then the
reflected beam would have the same cross section. There would still be an evanescent
wave at the boundary, but it would exist only within the cross-sectional area of the
reflected beam at the boundary.

Evanescent
wave

Attenuation
of evanescent
wave

9.7.2 INTENSITY, REFLECTANCE, AND TRANSMITTANCE
It is frequently necessary to calculate the intensity or irradiance of the reflected and
transmitted waves when light traveling in a medium of index n1 is incident at a boundary where the refractive index changes to n2. In some cases we are simply interested in
normal incidence where θi = 0°. For example, in laser diodes light is reflected from
the ends of an optical cavity where there is a change in the refractive index.
Reflectance R measures the intensity of the reflected light with respect to that of
the incident light and can be defined separately for electric field components parallel
and perpendicular to the plane of incidence. The reflectances R⊥ and R∥ are defined by
R⊥ =

∣Ero,⊥∣2
∣Eio,⊥∣

= ∣r⊥∣2
2

and R∥ =

∣Ero,∥∣2
∣Eio,∥∣2

= ∣r∥∣2

[9.48]

From Equations 9.37 to 9.40 with normal incidence, these are simply given by
R = R⊥ = R∥ =

n1 − n2 2
( n1 + n2 )

[9.49]

Since a glass medium has a refractive index of around 1.5, this means that typically
4 percent of the incident radiation on an air–glass surface will be reflected back.

Reflectance
at normal
incidence

886

CHAPTER 9

∙

OPTICAL PROPERTIES OF MATERIALS

Transmittance T relates the intensity of the transmitted wave to that of the incident wave in a similar fashion to the reflectance. We must, however, consider that the
transmitted wave is in a different medium and further its direction with respect to the
boundary is also different by virtue of refraction. For normal incidence, the incident
and transmitted beams are normal and the transmittances are defined and given by
T⊥ =

n2∣Eto,⊥∣2
n1∣Eio,⊥∣

=
2

n2
2
( n1 )∣t⊥∣

and

T∥ =

n2∣Eto,∥∣2
n1∣Eio,∥∣

2

=

n2
2
( n1 )∣t∥∣

[9.50]

or
Transmittance
at normal
incidence

EXAMPLE 9.9

T = T⊥ = T∥ =

4n1n2
(n1 + n2 ) 2

[9.51]

Further, the fraction of light reflected and fraction transmitted must add to unity.
Thus, R + T = 1.
A ray
of light which is traveling in a glass medium of refractive index n1 = 1.460 becomes incident
on a less dense glass medium of refractive index n2 = 1.440. Suppose that the free-space
wavelength (λ) of the light ray is 1300 nm.
REFLECTION OF LIGHT FROM A LESS DENSE MEDIUM (INTERNAL REFLECTION)

a.
b.
c.

What should be the minimum incidence angle for TIR?
What is the phase change in the reflected wave when θi = 87° and when θi = 90°?
What is the penetration depth of the evanescent wave into medium 2 when θi = 80° and
when θi = 90°?

SOLUTION

a.
b.

The critical angle θc for TIR is given by sin θc = n2∕n1 = 1.440∕1.460, so θc = 80.51°.
Since the incidence angle θi > θc, there is a phase shift in the reflected wave. The phase
change in Er,⊥ is given by ϕ⊥ . With n1 = 1.460, n2 = 1.440, and θi = 87°,
(sin θi − n )
1
tan( ϕ⊥) =
2
cos θi
2

2 1∕2

=

1.440 2 1∕2
2
[ sin (87°) − ( 1.460 ) ]
cos (87°)

= 2.989 = tan[ 21 (143.0°) ]

so the phase change is 143°. For the Er,∥ component, the phase change is
(sin2 θi − n2 ) 1∕2
1
1
1
1
tan( ϕ∥ + π) =
= 2 tan( ϕ⊥)
2
2
2
n2 cos θi
n

so
ϕ⊥
n1 2
1
1
1.460 2
1
tan( ϕ∥ + π) = ( ) tan( ) = (
tan[ (143°) ]
n2
2
2
2
1.440 )
2

which gives
ϕ∥ = 143.95° − 180° = −36.05°

We can repeat the calculation with θi = 90° to find ϕ⊥ = 180° and ϕ∥ = 0°.

9 .7

c.

FRESNEL’S EQUATIONS

887

Note that as long as θi > θc, the magnitude of the reflection coefficients are unity.
Only the phase changes.
The amplitude of the evanescent wave as it penetrates into medium 2 is
Et,⊥ (y, t) ≈ Eto,⊥ exp(−α2y)

We ignore the z dependence, exp j(ωt − kzz), as this only gives a propagating property along z. The field strength drops to e−1 when y = 1∕α2 = δ, which is called the
penetration depth. The attenuation constant α2 is
α2 =

1∕2
2πn2 n1 2 2
sin θi − 1 ]
)
[(
n2
λ

i.e.,
α2 =

1∕2
1.460 2 2
6
−1
sin
(87°)
−
1
] = 1.104 × 10 m
(1300 × 10−9 m) [( 1.440 )

2π(1.440)

so the penetration depth is δ = 1∕α2 = 1∕(1.104 × 106 m) = 9.06 × 10−7 m, or 0.906
μm. For 90°, repeating the calculation we find α2 = 1.164 × 106 m−1, so δ = 1∕α2 =
0.859 μm. We see that the penetration is greater for smaller incidence angles. The values
for the refractive indices and wavelength are typical of those values found in optical fiber
communications.

REFLECTION AT NORMAL INCIDENCE: INTERNAL AND EXTERNAL REFLECTION Consider
the reflection of light at normal incidence on a boundary between a glass medium of refractive
index 1.5 and air of refractive index 1.

a.
b.
c.

If light is traveling from air to glass, what is the reflection coefficient and the intensity
of the reflected light with respect to that of the incident light?
If light is traveling from glass to air, what is the reflection coefficient and the intensity
of the reflected light with respect to that of the incident light?
What is the polarization angle in the external reflection in part (a)? How would you
make a polaroid device that polarizes light based on the polarization angle?

SOLUTION

a.

The light travels in air and becomes partially reflected at the surface of the glass which
corresponds to external reflection. Thus n1 = 1 and n2 = 1.5. Then,
r∥ = r⊥ =

n1 − n2 1 − 1.5
=
= −0.2
n1 + n2 1 + 1.5

This is negative which means that there is a 180° phase shift. The reflectance (R),
which gives the fractional reflected power, is
R = r 2∥ = 0.04

b.

or

4%

The light travels in glass and becomes partially reflected at the glass–air interface which
corresponds to internal reflection. Thus n1 = 1.5 and n2 = 1. Then,
r∥ = r⊥ =

n1 − n2 1.5 − 1
=
= 0.2
n1 + n2 1.5 + 1

EXAMPLE 9.10

888

CHAPTER 9

c.

∙

OPTICAL PROPERTIES OF MATERIALS

There is no phase shift. The reflectance is again 0.04 or 4 percent. In both cases (a) and
(b), the amount of reflected light is the same.
Light is traveling in air and is incident on the glass surface at the polarization angle.
Here n1 = 1, n2 = 1.5, and tan θp = (n2∕n1) = 1.5, so θp = 56.3°.

If we were to reflect light from a glass plate keeping the angle of incidence at 56.3°,
then the reflected light will be polarized with an electric field component perpendicular to
the plane of incidence. The transmitted light will have the field greater in the plane of incidence; that is, it will be partially polarized. By using a stack of glass plates one can increase
the polarization of the transmitted light. (This type of pile-of-plates polarizer was invented
by Dominique F. J. Arago in 1812.)

EXAMPLE 9.11

ANTIREFLECTION COATINGS ON SOLAR CELLS

When light is incident on the surface of
a semiconductor, it becomes partially reflected. Partial reflection is an important consideration in solar cells where transmitted light energy into the semiconductor device is converted
to electric energy. The refractive index of Si is about 3.5 at wavelengths around 700–800 nm.
Thus the reflectance with n1(air) = 1 and n2(Si) ≈ 3.5 is
R=(

n1 − n2 2
1 − 3.5 2
=
( 1 + 3.5 ) = 0.309
n1 + n2 )

This means that 30 percent of the light is reflected and is not available for conversion
to electric energy, a considerable reduction in the efficiency of the solar cell.
However, we can coat the surface of the semiconductor device with a thin layer of a
dielectric material such as Si3N4 (silicon nitride) that has an intermediate refractive index.
Figure 9.15 illustrates how the thin dielectric coating reduces the reflected light intensity. In
this case n1(air) = 1, n2(coating) ≈ 1.9, and n3(Si) = 3.5. Light is first incident on the air–
coating surface, and some of it becomes reflected; this reflected wave is shown as A in
Figure 9.15. Wave A has experienced a 180° phase change on reflection as this is an external
reflection. The wave that enters and travels in the coating then becomes reflected at the
coating–semiconductor surface. This wave, which is shown as B, also suffers a 180° phase
change since n3 > n2. When wave B reaches A, it has suffered a total delay of traversing the
thickness d of the coating twice. The phase difference is equivalent to kc(2d) where kc = 2π∕λc
is the wavevector in the coating and is given by 2π∕λc where λc is the wavelength in the
coating. Since λc = λ∕n2, where λ is the free-space wavelength, the phase difference Δϕ
between A and B is (2πn2∕λ)(2d). To reduce the reflected light, A and B must interfere

Figure 9.15 Illustration of how an
antireflection coating reduces the
reflected light intensity.

n1

d
n2

n3

A
B
Surface

Antireflection
coating

Semiconductor of
photovoltaic device

9 .7

FRESNEL’S EQUATIONS

889

destructively, and this requires the phase difference to be π or odd multiples of π, mπ where
m = 1,3,5, . . . is an odd integer. Thus
2πn2
( λ )2d = mπ

d = m(

or

λ
4n2 )

Thus, the thickness of the coating must be multiples of the quarter wavelength in the coating
and depends on the wavelength.
To obtain a good degree of destructive interference between waves A and B, the two
amplitudes must be comparable. It turns out that we need n2 = √n1n3 . When n2 = √n1n3 ,
then the reflection coefficient between the air and coating is equal to that between the coating and the semiconductor. In this case we would need √3.5 or 1.87. Thus, Si3N4 is a good
choice as an antireflection coating material on Si solar cells.
Taking the wavelength to be 700 nm, d = (700 nm)∕[4(1.9)] = 92.1 nm or odd multiples of d.

A dielectric mirror consists of a stack of dielectric layers of alternating refractive indices as schematically illustrated in Figure 9.16a, where n1 is greater than
n2. The thickness of each layer is a quarter of wavelength or λlayer∕4, where λlayer
is the wavelength of light in that layer, or λo∕n where λo is the free space wavelength at which the mirror is required to reflect the incident light and n is the
refractive index of the layer. Reflected waves from the interfaces interfere constructively and give rise to a substantial reflected light over a band of wavelengths
centered around λo as shown in Figure 9.16b. If there are sufficient numbers of
layers, the reflectance can approach 100 percent at the wavelength λo. Since n1
(high) and n2 (low) layers are used in pairs, the total number of such pairs of
layers, or double layers, is denoted as N; as N increases, the reflectance also
increases. The layers are coated, by vacuum deposition techniques, on a suitable
substrate. The dielectric mirror in Figure 9.16a is also knows as a quarter-wave

1

1 2

100

d2

2 1

1 2

2

A
B
C
D

z
n0

High
n1

Low
n2

High
n1

N=1

Low
n2

N=2
(a)

n3

Reflectance (%)

d1

d2

Substrate

d1

80
60

N = 10
n1/n2 = 1.95/1.46

40
20
0
1.30 1.40 1.50 1.60 1.70 1.80 1.90 2.00
Wavelength (μm)
Δλ
(b)

Figure 9.16 (a) Schematic illustration of the principle of the dielectric mirror with many low and high refractive index
layers. Reflected waves A, B, C, D, and so on all interfere constructively if the layer thicknesses d1 and d2 are a quarter of
a wavelength within the layer, that is d1 = λ∕n1 and d2 = λ∕n2, where λ is the free space wavelength. The dielectric mirror is
assumed to be coated on a substrate with an index n3. (b) The reflectance of a dielectric mirror that has N = 10, n1∕n2 =
1.95∕1.46, where n1 = n(Si3N4) = 1.95 and n2 = n(SiO2) = 1.46 on a silicon wafer substrate.

890

CHAPTER 9

∙

OPTICAL PROPERTIES OF MATERIALS

dielectric stack. Figure 9.16b shows the typical reflectance versus wavelength
behavior of a particular dielectric stack that has 10 pairs of layers. The mirror has
been designed to reflect at 1.55 μm.
Consider the reflection coefficient r12 for light in layer 1 being reflected at the
1–2 boundary is r12 = (n1 − n2)∕(n1 + n2) and is a positive number, indicating no
phase change. The reflection coefficient for light in layer 2 being reflected at the
2–1 boundary is r21 = (n2 − n1)∕(n2 + n1), which is −r12 or negative, indicating a
π phase change. Thus the reflection coefficient alternates in sign through the mirror.
Consider two arbitrary waves, B and C, which are reflected at two consecutive interfaces. The two waves are therefore already out of phase by π due to reflections at
the different boundaries. Further, wave B travels an additional distance that is twice
(λ2∕4) (the thickness of layer d2) before reaching wave B and therefore experiences
a phase change equivalent to 2(λ2∕4) or λ2∕2, that is π. The phase difference between
B and C is then π + π or 2π. Thus waves B and C are in phase and interfere constructively. We can similarly show that waves C and D also interfere constructively
and so on, so that all reflected waves from the consecutive boundaries interfere
constructively. After several layers (depending on the n1∕n2 ratio), the transmitted
intensity will be very small and the reflected light intensity will be close to 100 percent
as indicated in Figure 9.16b. Dielectric mirrors are widely used in photonics, for
example, in solid state lasers such as the vertical cavity surface emitting laser diode.
Since the dielectric mirror has a periodic variation in the refractive index (the period
being d1 + d2), similar to a diffraction grating, it is sometimes referred to as a Bragg
reflector. It is left as an exercise to show that if we interchange the high and low
layers, we obtain the same result. As apparent from Figure 9.16b, there is a wavelength range Δλ in which the reflectance is maximum. This range (Δλ) is called
reflectance bandwidth; or the stop-band for the transmitted light.

9.8

COMPLEX REFRACTIVE INDEX
AND LIGHT ABSORPTION

Generally when light propagates through a material, it becomes attenuated in the
direction of propagation as illustrated in Figure 9.17. We distinguish between
absorption and scattering both of which give rise to a loss of intensity in the
Figure 9.17 Attenuation of light in the direction of
propagation.

Ex

Medium
k
z

9.8

COMPLEX REFRACTIVE INDEX AND LIGHT ABSORPTION

891

regular direction of propagation. In absorption, the loss in the power in the propagating EM wave is due to the conversion of light energy to other forms of energy,
e.g., lattice vibrations (heat) during the polarization of the molecules of the medium,
local vibrations of impurity ions, and excitation of electrons from the valence band
to the conduction band. On the other hand, scattering is a process by which the
energy from a propagating EM wave is redirected as secondary EM waves in various directions away from the original direction of propagation; this is discussed in
Section 9.11.
It is instructive to consider what happens when a monochromatic light wave
such as
E = Eo exp j(ωt − kz)

[9.52]

is propagating in a dielectric medium. The electric field E in Equation 9.52 is either
parallel to x or y since propagation is along z. As the wave travels through the
medium, the molecules become polarized. This polarization effect is represented by
the relative permittivity εr of the medium. If there were no losses in the polarization
process, then the relative permittivity εr would be a real number and the corresponding refractive index n = √εr would also be a real number. However, we know that
there are always some losses in all polarization processes. For example, when the
ions of an ionic crystal are displaced from their equilibrium positions by an alternating electric field and made to oscillate, some of the energy from the electric field
is coupled and converted to lattice vibrations (intuitively, “sound” and heat). These
losses are generally accounted for by describing the whole medium in terms of a
complex relative permittivity (or dielectric constant) εr, that is,
εr = ε′r − jε″r

[9.53]

where the real part ε′r determines the polarization of the medium with losses ignored
and the imaginary part ε″r describes the losses in the medium. For a lossless medium,
obviously εr = ε′r. The loss ε″r depends on the frequency of the wave and usually
peaks at certain natural (resonant) frequencies. If the medium has a finite conductivity (e.g., due to a small number of conduction electrons), then there will be a Joule
loss due to the electric field in the wave driving these conduction electrons. This
type of light attenuation is called free carrier absorption. In such cases we can
describe the medium as having a complex relative permittivity as in Equation 9.53
but with the imaginary (loss) part ε″r determined by the real part of the ac conductivity σac of the medium at the frequency of the wave. We know from Chapter 2 that
the conductivity itself depends on the frequency of the field, and the real part of σac,
written as Re(σac), represents the Joule loss. In a medium with Joule loss only, ε″r is
then related to Re(σac) by13
ε″r =

Re(σac )
εoω

[9.54]

13
The exact derivation involves solving Maxwell’s wave equation in a medium in which there are free charge
carriers, beyond the scope of this book. However, Equation 9.54 is intuitively almost obvious from Equation 7.30
in Chapter 7 and Figure 7.14. GP represents the real part of the admittance in Figure 7.14, so it must be A
Re(σac) ∕d, and equating this to Equation 7.30 leads directly to Equation 9.54. Remember that in the present case
we are representing conduction losses (finite σ) within the imaginary part ε″r.

Lossless
propagation

Complex
dielectric
constant

Conduction
loss and
imaginary
relative
permittivity

892

Complex
propagation
constant

CHAPTER 9

∙

OPTICAL PROPERTIES OF MATERIALS

where σac is the ac conductivity of the medium, and Re(σac) is its real part, and
depends on the frequency.
An EM wave that is traveling in a medium and experiencing attenuation due to
absorption can be generally described by a complex propagation constant k, that is,
k = k′ − jk″

[9.55]

where k′ and k″ are the real and imaginary parts. If we put Equation 9.55 into Equation 9.52, we will find the following,

Attenuated
propagation

E = Eo exp(−k″z) exp j(ωt − k′z)

[9.56]

The amplitude decays exponentially while the wave propagates along z. The real
