Repository: dhruvvenkat/2A-assistants

trying out this new method of studying!

File: courses/ece109-materials/text/ECE 109 Electronic Materials & Devices Principles of 4th Ed.txt (part 58 of 63)
Questions and Problems 847
Chapter 9
Optical Properties of Materials
k′ part of the complex propagation constant (wavevector) describes the propagation
characteristics, e.g., phase velocity v = ω∕k′. The imaginary k″ part describes the
rate of attenuation along z. The intensity I at any point along z is
I ∝ ∣E∣2 ∝ exp(−2k″z)

so the rate of change in the intensity with distance is
dI
= −2k″I
dz

Imaginary
part k″

Complex
refractive
index
Refractive
index and
extinction
coefficient

where the negative sign represents attenuation.
Suppose that ko is the propagation constant in a vacuum. This is a real quantity
as a plane wave suffers no loss in free space. The complex refractive index N with
real part n and imaginary part K is defined as the ratio of the complex propagation
constant in a medium to propagation constant in free space,
N = n − jK =

Complex
refractive
index

1
k
=
[k′ − jk″ ]
ko ( ko )

[9.58a]

i.e.,
n=

k′
ko

and

K=

k″
ko

[9.58b]

The real part n is simply and generally called the refractive index and K is
called the extinction coefficient. In the absence of attenuation,
k″ = 0

Complex
refractive
index

[9.57]

k = k′

and

N=n=

k
k′
=
ko ko

We know that in the absence of loss, the relationship between the refractive
index n and the relative permittivity εr is n = √εr . This relationship is also valid in
the presence of loss except that we must use complex refractive index and complex
relative permittivity, that is,
N = n − jK = √εr = √ε′r − jε″r

[9.59]

By squaring both sides we can relate n and K directly to ε′r and ε″r. The final
result is
n2 − K2 = ε′r
and
2n K = ε″r
[9.60]

9.8

COMPLEX REFRACTIVE INDEX AND LIGHT ABSORPTION

893

N
5
n

4

Real

3
K

2

Imaginary

1
0

0

2

4

6

8

10

/
Photon energy (hω)

12

Figure 9.18 Optical properties of an amorphous silicon
film in terms of real (n) and imaginary (K) parts of the
complex refractive index.

Kramers–Kronig
relations
εr′ (ω)

εr″ (ω)

εr′ (ω)

εr″ (ω)

ω

ω

Figure 9.19 Kramers–Kronig relations allow
frequency dependences of the real and imaginary
parts of the relative permittivity to be related to
each other. The material must be a linear system.

Optical properties of materials are typically reported either by showing the frequency dependences of n and K or ε′r and ε″r . Clearly we can use Equation 9.60 to
obtain one set of properties from the other. Figure 9.18 shows the real (n) and
imaginary (K) parts of the complex refractive index of amorphous silicon (noncrystalline form of Si) as a function of photon energy (hf ). For photon energies below
the bandgap energy, K is negligible and n is close to 3.5. Both n and K change
strongly as the photon energy increases far beyond the bandgap energy.
If we know the frequency dependence of the real part ε′r of the relative permittivity of a material, we can also determine the frequency dependence of the imaginary part ε″r , and vice versa. This may seem remarkable, but it is true provided that
we know the frequency dependence of either the real or imaginary part over as wide
a range of frequencies as possible (ideally from dc to infinity) and the material is
linear, i.e., it has a relative permittivity that is independent of the applied field; the
polarization response must be linearly proportional to the applied field.14 The relationships that relate the real and imaginary parts of the relative permittivity are called
Kramers–Kronig relations. If ε′r(ω) and ε″r (ω) represent the frequency dependences
of the real and imaginary parts, respectively, then one can be determined from the
other as depicted schematically in Figure 9.19.

14

In addition, the material system should be passive—contain no sources of energy.

894

CHAPTER 9

∙

OPTICAL PROPERTIES OF MATERIALS

The optical properties n and K can be determined by measuring the reflectance
from the surface of a material as a function of polarization and the angle of incidence
(based on Fresnel’s equations).
It is instructive to mention that the reflection and transmission coefficients that
we derived in Section 9.7 were based on using a real refractive index, that is, neglecting losses. We can still use the reflection and transmission coefficients if we simply
use the complex refractive index N instead of n. For example, consider a light wave
traveling in free space incident on a material at normal incidence (θi = 90°). The
reflection coefficient is now
Reflection
coefficient

r=−

The reflectance is then
R=

Reflectance

∣

n − jK − 1
N−1
=−
N+1
n − jK + 1

[9.61]

∣

n − jK − 1 2 (n − 1) 2 + K2
=
n − jK + 1
(n + 1) 2 + K2

[9.62]

which reduce to the usual forms when the extinction coefficient K = 0.
EXAMPLE 9.12

COMPLEX REFRACTIVE INDEX Spectroscopic ellipsometry measurements on a silicon
crystal at a wavelength of 826.6 nm show that the real and imaginary parts of the complex
relative permittivity are 13.488 and 0.038, respectively. Find the complex refractive index,
the reflectance and the absorption coefficient α at this wavelength, and the phase velocity.
SOLUTION

We know that ε′r = 13.488 and ε″r = 0.038. Thus, from Equation 9.60, we have
n2 − K 2 = 13.488

and

2nK = 0.038

We can take K from the second equation and substitute for it in the first equation,
n2 − (

0.038 2
= 13.488
2n )

This is a quadratic equation in n2 that can be easily solved on a calculator to find n = 3.67.
Once we know n, we can find K = 0.038∕2n = 0.00517. If we simply take the square root
of the real part of εr, we would still find n = 3.67, because the extinction coefficient K is
small. The reflectance of the Si crystal is
R=

(n − 1) 2 + K2
2

(n + 1) + K

2

=

(3.67 − 1) 2 + 0.005172
(3.67 + 1) 2 + 0.005172

= 0.327

which is the same as simply using (n − 1)2∕(n + 1)2 = 0.327, because K is small.
The absorption coefficient α describes the loss in the light intensity I via I = Io exp(−αz).
By virtue of Equation 9.57,
α = 2k″ = 2ko K = 2(

2π
(0.00517) = 7.9 × 104 m −1
826.6 × 10 −9 )

Almost all of this absorption is due to band-to-band absorption (photogeneration of electron–
hole pairs).

COMPLEX REFRACTIVE INDEX AND LIGHT ABSORPTION

9.8

895

The phase velocity is given by
v=

c 3 × 108 m s −1
=
= 8.17 × 107 m s −1
n
3.67

COMPLEX REFRACTIVE INDEX OF InP An InP crystal has a refractive index (real part) n
of 3.549 at a wavelength of 620 nm (photon energy of 2 eV). The reflectance of the air–InP
crystal surface at this wavelength is 0.317. Calculate the extinction coefficient K and the
absorption coefficient α of InP at this wavelength.

EXAMPLE 9.13

SOLUTION

The reflectance R is given by
R=

(n − 1) 2 + K2
2

(n + 1) + K

or

2

0.317 =

(3.549 − 1) 2 + K2
(3.549 + 1) 2 + K2

which on solving gives K = 0.302.
The absorption coefficient is
α = 2ko K = 2(

2π
(0.302) = 6.1 × 106 m −1
620 × 10 −9 )

From Chapter 2 we
know that the electrical conductivity at an angular frequency ω is given by

FREE CARRIER ABSORPTION COEFFICIENT AND CONDUCTIVITY

σac =

EXAMPLE 9.14

σo
1 + jωτ

where σo is the dc conductivity and τ is the mean free scattering time for the free carriers
(electrons in an n-type semiconductor). Consider a semiconductor sample with a finite conductivity and relate the absorption coefficient α to the dc conductivity σo and show that the
α is proportional to 1∕ω2. An n-type Ge has a resistivity of 1 × 10−3 Ω m and the mean free
scattering time τ of electrons (determined from the drift mobility) is 0.25 ps. Calculate the
imaginary part ε″r of the relative permittivity at a wavelength of 10 μm where the refractive
index is 4.0. Find the absorption coefficient α due to free carrier absorption.
SOLUTION

Consider the conduction losses suffered by a propagating EM wave which experiences an
imaginary permittivity given by Equation 9.54. We need the real part of σac. We can write
the ac conductivity as
σac =

σo
1 + (ωτ) 2

−j

σoτω
1 + (ωτ) 2

and then use the real part in Equation 9.54 to find
ε″r =

σo
εoω[1 + (ωτ) 2 ]

For ω > 1∕τ the above equation becomes,
ε″
r =

σo
εoω(ωτ) 2

[9.63]

Imaginary
relative
permittivity
and dc
conductivity

896

∙

CHAPTER 9

OPTICAL PROPERTIES OF MATERIALS

The relationship between the imaginary part ε″r of the relative permittivity and the extinction
coefficient K is given by Equation 9.60
2nK = ε″r

where n is the refractive index (the real part of N). Since the absorption coefficient from
Example 9.13 is
Absorption
and
imaginary
relative
permittivity

α = 2k″ = 2ko K = 2(

we have,

εr″
2π
λ )( 2n )

ω ε″r
α=( )
c n

[9.64]

Substituting for ε″r from Equation 9.63 gives,

Absorption
and
conductivity

α=

σo
cnεo (ωτ) 2

[9.65]

This is the well-known (highly simplified) classical free carrier absorption equation. For
the n-type Ge sample, the frequency ω is
2π(3 × 108 m s−1 )
2πc
=[
= 1.88 × 1014 rad s−1
λ
(10 × 10−6 m) ]

ω=

Equation 9.63 gives,
ε″r =

σo
εoω(ωτ)

2

=

(1 × 10−3 Ω m) −1
−12

(8.85 × 10

F m ) (1.88 × 1014 rad s−1 ) 3 (2.5 × 10−13 s) 2
−1

ε″r = 2.72 × 10−4

i.e.,

The absorption coefficient α due to free carriers is given by
α=

i.e.,

σo
cnεo (ωτ)

2

=

(1 × 10−3 Ω m) −1
(3 × 10 m s ) (4.0) (8.85 × 10−12 F m−1 ) [ (1.88 × 1014 rad s−1 ) (2.5 × 10−13 s) ] 2
8

−1

α = 42.6 m−1

Ge is used as an optical window in various infrared application in the wavelength range
approximately 2–16 μm. It is clear that the conductivity of Ge should be as low as possible
to reduce free carrier absorption. The mean scattering time τ used above for electrons is
2
−1 −1
s
inferred from the electron drift mobility equation μe = eτ∕m*
e by taking μe = 3900 cm V
and m*e ≈ 0.12me (Table 5.1 in Chapter 5). Notice that ω > 1∕τ.
EXAMPLE 9.15

COMPLEX REFRACTIVE INDEX AND RESONANCE ABSORPTION

Equation 9.12 is a
simple expression for the electronic polarizability αe due to an oscillating field. It is based
on the Lorentz model in which there is a restoring force acting against polarization of the
atom or the molecule. ωo is a resonant frequency, or a natural frequency, associated with this
type of electronic polarization. The same type of expression will also apply to ionic polarization, except that the resonant frequency ωo will be lower, and the mass me has to be changed to
an effective mass of the ions.15 In practice there will be some loss mechanism that absorbs
energy from the oscillating field and dissipates it. For example, in ionic polarization, this
15

Both electronic and ionic polarizabilities have similar expressions. The ionic polarizability in an oscillating field
was derived in Chapter 7, and Equation 7.90 looks almost exactly like Equation 9.66.

9.8

COMPLEX REFRACTIVE INDEX AND LIGHT ABSORPTION

would involve energy transfer from light to lattice vibrations. In mechanics it is well known
that the loss forces (frictional forces) are always proportional to the velocity dx∕dt. If we
include the energy loss in ac polarization, Equation 9.11 would have an additional term −γ
dx∕dt on the right-hand side. If we then follow the same steps to obtain αe, we would find
Ze2
αe =
2
me (ωo − ω2 + jγω)

[9.66]

which is a complex number with real and imaginary parts (αe = α′e − jα″e ).
Since αe is a complex quantity, so is εr, and hence the refractive index. Consider the
simplest relationship between the relative permittivity εr and polarizability αe,
εr = 1 +

N
αe
εo

[9.67]

897

Electronic
polarizability
with loss

Relative
permittivity

where N is the number of atoms per unit volume (or ion pairs per unit volume for ionic
polarization). Thus, the relative permittivity is a complex quantity, that is εr = ε′r − jε″r. We
can substitute from Equation 9.66 into 9.67, and also use the fact that when ω = 0, εr = εrdc,
to obtain a simple expression for εr,
εr = 1 +

εrdc − 1

1−(

[9.68]

ω
+j 2
ωo )
ωo
2

γω

The relationship between the complex refractive index N and the complex relative
permittivity εr is
N = n − jK = εr1∕2 = (ε′r − jε″r )1∕2

[9.69]

Suppose for simplicity we consider ionic polarization, and we set εrdc = 9 and γ = 0.1ωo
(reasonable values for ionic polarization). We can calculate εr from Equation 9.68 for any
choice of ω∕ωo (or for ω by taking ωo = 1), and then calculate N, that is n and K. (Our
calculator or the math program must be able to handle complex numbers.) Figure 9.20a shows
n, K
8
6
γ / ωo = 0.1

n

εrdc1/2 = 3

K

2

n
0

0

1

2

3

ω / ωo

R
Reflectance

1
0.5
(b)

0

0

1

2

3

Complex
refractive
index

Figure 9.20 (a) Refractive index and extinction
coefficient versus normalized frequency, ω ∕ωo.
(b) Reflectance versus normalized frequency.

Complex refractive index

(a)
4

Complex
relative
permittivity

ω / ωo

898

CHAPTER 9

∙

OPTICAL PROPERTIES OF MATERIALS

the dependence of n and K on the frequency ω∕ωo for the simple Lorentz oscillator model
in Equation 9.68. Notice how n and the extinction coefficient K peak close to ω = ωo.
The reflectance from Equation 9.62 is plotted in Figure 9.20b as R versus ω∕ωo. It is
apparent that R reaches its maximum value at a frequency slightly above ω = ωo, and then
remains high until ω reaches nearly 3ωo; the reflectance is substantial while absorption is
strong. It may seem strange that the crystal is both highly reflecting and highly absorbing.
The light that is incident is strongly reflected, and the light that is inside the crystal becomes
strongly absorbed. This phenomenon is known as infrared reflectance, and occurs over a band
of frequencies, called the Reststrahlen band; in the present case from ωo to roughly 3ωo.

9.9

LATTICE ABSORPTION

In optical absorption, some of the energy from the propagating EM wave is converted
to other forms of energy, for example, to heat by the generation of lattice vibrations.
There are a number of absorption processes that dissipate the energy from the wave.
One important mechanism is called lattice absorption (Reststrahlen absorption)
and involves the vibrations of the lattice atoms as illustrated in Figure 9.21. The
crystal in this example consists of ions, and as an EM wave propagates it displaces
the oppositely charged ions in opposite directions and forces them to vibrate at the
frequency of the wave. In other words, the medium experiences ionic polarization.
It is the displacements of these ions that give rise to ionic polarization and its contribution to the relative permittivity εr. As the ions and hence the lattice is made to
vibrate by the passing EM wave, as shown in Figure 9.21, some energy is coupled
into the natural lattice vibrations of the solid. This energy peaks when the frequency
of the wave is close to the natural lattice vibration frequencies. Typically these frequencies are in the infrared region. Most of the energy is then absorbed from the
EM wave and converted to lattice vibrational energy (heat). We associate this absorption with the resonance peak or relaxation peak of ionic polarization loss (imaginary
part of the relative permittivity ε″r ).
Figure 9.22 shows the infrared resonance absorption peaks in the extinction
coefficient K versus wavelength characteristics of a CdTe crystal, which has substantial
ionic bonding. The absorption peak in Figure 9.22 is usually called a Reststrahlen
band because absorption occurs over a band of frequencies (even though the band
Figure 9.21 Lattice absorption through a
crystal. The field in the EM wave oscillates
the ions which consequently generate
“mechanical” waves in the crystal; energy
is thereby transferred from the wave to
lattice vibrations.

Ions at equilibrium positions in the crystal

Forced oscillations by the EM wave

Ex
k Propagation
direction

z

9.9

LATTICE ABSORPTION

899

10
CdTe

n

n

10

1

K

K
0.1

1

0.1
Figure 9.22 Lattice or Reststrahlen absorption in
CdTe in terms of the extinction coefficient versus
wavelength. For reference, n versus λ is also shown.

0.01
0.005
20

40

60
80
Wavelength (μm)

100

120

Data extracted from Palik, E.D., Handbook of Optical
Constants of Solids. San Diego, CA: Academic Press,
1985, p. 415.

may be narrow), and in some cases may even have identifiable features. Indeed, if
we were to plot the reflectance (R) versus wavelength, it would be similar to that
shown in Figure 9.20b, and the band would be identified with the high reflectance
region.
Although Figure 9.21 depicts an ionic solid to visualize absorption due to lattice
waves, energy from a passing EM wave can also be absorbed by various ionic impurities in a medium as these charges can couple to the electric field and oscillate.
Bonding between an oscillating ion and the neighboring atoms causes the mechanical oscillations of the ion to be coupled to neighboring atoms. This leads to a generation of lattice waves which takes away energy from the EM wave.
RESTSTRAHLEN ABSORPTION Figure 9.22 shows the infrared extinction coefficient K of

GaAs and CdTe. Consider CdTe. Calculate the absorption coefficient α and the reflectance
R of CdTe at the Reststrahlen peak, and also at 50 μm and at 100 μm. What is your conclusion?

SOLUTION

At the resonant peak, λ ≈ 72 μm, K ≈ 6, and n ≈ 5, so the corresponding free-space wavevector is
ko =

2π
2π
=
= 8.7 × 104 m−1
λ
72 × 10−6 m

The absorption coefficient α, by definition, is 2k″ in Equation 9.57, so
α = 2k″ = 2ko K = 2(8.7 × 104 m−1)(6) = 1.0 × 106 m−1

which corresponds to an absorption depth 1∕α of about 1 μm. The reflectance is
R=

(n − 1) 2 + K2
2

(n + 1) + K

2

=

(5 − 1) 2 + 62
(5 + 1) 2 + 62

= 0.72

or

72%

EXAMPLE 9.16

900

CHAPTER 9

∙

OPTICAL PROPERTIES OF MATERIALS

Repeating the above calculations at λ = 50 μm, we get α = 8.3 × 102 m−1, and R = 0.11
or 11 percent. There is a sharp increase in the reflectance from 11 to 72 percent as we
approach the resonant peak. At λ = 100 μm, α = 6.3 × 103 m−1 and R = 0.31 or 31 percent,
which is again smaller than the peak reflectance. R is maximum around the Reststrahlen peak.

9.10

BAND-TO-BAND ABSORPTION

The photon absorption process for photogeneration, that is, the creation of electron–
hole pairs (EHPs), requires the photon energy to be at least equal to the bandgap
energy Eg of the semiconductor material to excite an electron from the valence band
(VB) to the conduction band (CB). The upper cut-off wavelength (or the threshold
wavelength) λg for photogenerative absorption is therefore determined by the bandgap energy Eg of the semiconductor, so h(c∕λg) = Eg or
Cut-off
wavelength
and bandgap

λg (μm) =

1.24
Eg (eV)

[9.70]

For example, for Si, Eg = 1.12 eV and λg is 1.11 μm whereas for Ge, Eg =
0.66 eV and the corresponding λg = 1.87 μm. It is clear that Si photodiodes cannot
be used for optical communications at 1.3 and 1.55 μm, whereas Ge photodiodes are
commercially available for use at these wavelengths. Table 9.3 lists some typical
bandgap energies and the corresponding cut-off wavelengths of various photodiode
semiconductor materials.
Incident photons with wavelengths shorter than λg become absorbed as they
travel in the semiconductor, and the light intensity, which is proportional to the
number of photons, decays exponentially with distance into the semiconductor. The
light intensity I at a distance x from the semiconductor surface is given by
Absorption
coefficient

I(x) = Io exp(−αx)

[9.71]

where Io is the intensity of the incident radiation and α is the absorption coefficient
that depends on the photon energy or wavelength λ. The absorption coefficient α
is a material property. Most of the photon absorption (63%) occurs over a distance
1∕α, and 1∕α is called the penetration depth δ. Figure 9.23 shows the α versus λ
Table 9.3 Bandgap energy Eg at 300 K, cut-off wavelength λg, and type
of bandgap (D = direct and I = indirect) for some photodetector
materials
Semiconductor

Eg (eV)

λg (μm)

Type

InP
GaAs0.88Sb0.12
Si
In0.7Ga0.3As0.64P0.36
In0.53Ga0.47As
Ge
InAs
InSb

1.35
1.15
1.12
0.89
0.75
0.66
0.35
0.18

0.91
1.08
1.11
1.4
1.65
1.87
3.5
7

D
D
I
D
D
I
D
D

9 .1 0

1 × 108

54

3

901

Photon energy (eV)
1 0.9 0.8
0.7

2

Ge

1 × 107

In0.7Ga0.3As0.64P0.36
In0.53Ga0.47As

Si

1 × 106

BAND-TO-BAND ABSORPTION

GaAs

α (m–1)

InP

1 × 105
a-Si:H
1 × 104
1 × 103
0.2

0.4

0.6

0.8
1.0
1.2
Wavelength (μm)

1.4

1.6

1.8

Figure 9.23 Absorption coefficient α versus
wavelength λ for various semiconductors.

E

E

CB

Indirect
bandgap, Eg

Ec

CB

Direct bandgap Eg

Photon

Ec

Photon

Ev

Ev

VB
VB
/
–hk

/
hk

(a) GaAs (direct bandgap)

Phonon

/
–hk

/hk

(b) Si (indirect bandgap)

Figure 9.24 Electron energy E versus crystal momentum ħk and photon absorption. (a) Photon absorption in a
direct bandgap semiconductor. (b) Photon absorption in an indirect bandgap semiconductor (VB = valence band;
CB = conduction band).

characteristics of various semiconductors where it is apparent that the behavior of α
with the wavelength λ depends on the semiconductor material.
Absorption in semiconductors can be understood in terms of the behavior of the
electron energy (E) with the electron momentum (ħk) in the crystal, called the crystal
momentum. If k is the wavevector of the electron’s wavefunction in the crystal, then
the momentum of the electron within the crystal is ħk. E versus ħk behaviors for electrons in the conduction and valence bands of direct and indirect bandgap semiconductors are shown in Figure 9.24a and b, respectively. In direct bandgap semiconductors

902

CHAPTER 9

∙

OPTICAL PROPERTIES OF MATERIALS

such as III–V semiconductors (e.g., GaAs, InAs, InP, GaP) and in many of their
alloys (e.g., InGaAs, GaAsSb) the photon absorption process is a direct process
which requires no assistance from lattice vibrations. The photon is absorbed and the
electron is excited directly from the valence band to the conduction band without a
change in its k-vector, or its crystal momentum ħk, inasmuch as the photon momentum is very small. The change in the electron momentum from the valence to the
conduction band is
ħkCB − ħkVB = Photon momentum ≈ 0
This process corresponds to a vertical transition on the electron energy (E) versus electron momentum (ħk) diagram as shown in Figure 9.24a. The absorption
coefficient of these semiconductors rises sharply with decreasing wavelength from
λg as apparent for GaAs and InP in Figure 9.23.
In indirect bandgap semiconductors such as Si and Ge, the photon absorption
for photon energies near Eg requires the absorption and emission of lattice vibrations,
that is, phonons,16 during the absorption process as shown in Figure 9.24. If K is the
wavevector of a lattice wave (lattice vibrations travel in the crystal), then ħK represents the momentum associated with such a lattice vibration; that is, ħK is a phonon
momentum. When an electron in the valence band is excited to the conduction band,
there is a change in its momentum in the crystal, and this change in the momentum
cannot be supplied by the momentum of the incident photon which is very small.
Thus, the momentum difference must be balanced by a phonon momentum,
ħkCB − ħkVB = Phonon momentum = ħK

The absorption process is said to be indirect as it depends on lattice vibrations
which in turn depend on the temperature. Since the interaction of a photon with a
valence electron needs a third body, a lattice vibration, the probability of photon
absorption is not as high as in a direct transition. Furthermore, the cut-off wavelength
is not as sharp as for direct bandgap semiconductors. During the absorption process,
a phonon may be absorbed or emitted. If fpn is the frequency of the lattice vibrations,
then the phonon energy is hfpn. The photon energy is hf where f is the photon frequency. Conservation of energy requires that
hf = Eg ± hfpn

Thus, the onset of absorption does not exactly coincide with Eg, but typically it
is very close to Eg inasmuch as hfpn is small (< 0.1 eV). The absorption coefficient
initially rises slowly with decreasing wavelength from about λg as apparent in
Figure 9.23 for Si and Ge.
EXAMPLE 9.17

FUNDAMENTAL ABSORPTION A GaAs infrared LED emits at about 860 nm. A Si photodetector is to be used to detect this radiation. What should be the thickness of the Si crystal
that absorbs most of this radiation?
16

As much as an electromagnetic radiation is quantized in terms of photons, lattice vibrations in the crystal are
quantized in terms of phonons. A phonon is a quantum of lattice vibration. If K is the wavevector of a vibrational
wave in a crystal lattice and ω is its angular frequency, then the momentum of the wave is ħK and its energy
is ħω.

9 .1 1

LIGHT SCATTERING IN MATERIALS

903

SOLUTION

According to Figure 9.23, at λ ≈ 0.8 μm, Si has α ≈ 6 × 104 m−1, so the absorption depth
δ=

1
1
=
= 1.7 × 10−5 m
α 6 × 104 m−1

or

17 μm

If the crystal thickness is δ, then 63 percent of the radiation will be absorbed. If the
thickness is 2δ, then the fraction of absorbed radiation, from Equation 9.71, will be
Fraction of absorbed radiation = 1 − exp[−α(2δ)] = 0.86

9.11

or

86%

LIGHT SCATTERING IN MATERIALS

Scattering of an EM wave implies that a portion of the energy in a light beam is
directed away from the original direction of propagation as illustrated for a small
dielectric particle scattering a light beam in Figure 9.25. There are various types of
scattering processes.
Consider what happens when a propagating wave encounters a molecule, or a
small dielectric particle (or region), which is smaller than the wavelength. The electric field in the wave polarizes the particle by displacing the lighter electrons with
respect to the heavier positive nuclei. The electrons in the molecule couple and
oscillate with the electric field in the wave (ac electronic polarization). The oscillation of charge “up” and “down,” or the oscillation of the induced dipole, radiates
EM waves all around the molecule as depicted in Figure 9.25. We should remember
that an oscillating charge is like an alternating current which always radiates EM
waves (like an antenna). The net effect is that the incident wave becomes partially
reradiated in different directions and hence loses intensity in its original direction of
propagation. We may think of the process as the particle absorbing some of the
energy via electronic polarization and reradiating it in different directions. It may be
thought that the scattered waves constitute a spherical wave emanating from the
scattering molecule, but this is not generally the case as the reemitted radiation
depends on the shape and polarizability of the molecule in different directions. We
assumed a small particle so that at any time the field has no spatial variation through
the particle, whose polarization then oscillates with the electric field oscillation.
A dielectric particle smaller than the wavelength

Incident wave

Through wave

Scattered waves

Figure 9.25 Rayleigh scattering involves the
polarization of a small dielectric particle or a
region that is much smaller than the light
wavelength.
The field forces dipole oscillations in the
particle (by polarizing it), which leads to the
emission of EM waves in “many” directions so
that a portion of the light energy is directed
away from the incident beam.

904

CHAPTER 9

∙

OPTICAL PROPERTIES OF MATERIALS

Whenever the size of the scattering region, whether an inhomogeneity or a small
particle or a molecule, is much smaller than the wavelength λ of the incident wave,
the scattering process is generally termed Rayleigh scattering. In this type of scattering, typically the particle size is smaller than one-tenth of the wavelength.
Rayleigh scattering of waves in a medium arises whenever there are small inhomogeneous regions in which the refractive index is different than the medium (which
has some average refractive index). This means a local change in the relative permittivity and polarizability. The result is that the small inhomogeneous region acts like
a small dielectric particle and scatters the propagating wave in different directions.
In the case of optical fibers, dielectric inhomogeneities arise from fluctuations in the
relative permittivity that is part of the intrinsic glass structure. As the fiber is drawn
by freezing a liquid-like flow, random thermodynamic fluctuations in the composition and structure that occur in the liquid state become frozen into the solid structure.
Consequently, the glass fiber has small fluctuations in the relative permittivity which
leads to Rayleigh scattering. Nothing can be done to eliminate Rayleigh scattering
in glasses as it is part of their intrinsic structure.
It is apparent that the scattering process involves electronic polarization of the
molecule or the dielectric particle. We know that this process couples most of the
energy at ultraviolet frequencies where the dielectric loss due to electronic polarization is maximum and the loss is due to EM wave radiation. Therefore, as the frequency of light increases, the scattering becomes more severe. In other words,
scattering decreases with increasing wavelength. For example, blue light which has
a shorter wavelength than red light is scattered more strongly by air molecules. When
we look at the sun directly, it appears yellow because the blue light has been scattered in the direct light more than the red light. When we look at the sky in any
direction but the sun, our eyes receive scattered light which appears blue; hence the
sky is blue. At sunrise and sunset, the rays from the sun have to traverse the longest
distance through the atmosphere and have the most blue light scattered which gives
the sun its red color at these times.

9.12

ATTENUATION IN OPTICAL FIBERS

As light propagates through an optical fiber, it becomes attenuated by a number
of processes that depend on the wavelength of light. Figure 9.26 shows the attenuation coefficient, as dB per km, of a typical silica-glass-based optical fiber as a
function of wavelength. The sharp increase in the attenuation at wavelengths
beyond 1.6 μm in the infrared region is due to energy absorption by “lattice vibrations” of the constituent ions of the glass material. Fundamentally, energy absorption in this region corresponds to the stretching of the Si–O bonds in ionic
polarization induced by the EM wave. Absorption increases with wavelength as
we approach the resonance wavelength of the Si–O bond which is around 9 μm.
In the case of Ge–O glasses, this is further away, around 11 μm. There is another
intrinsic material absorption in the region below 500 nm, not shown in Figure 9.26,
which is due to photons exciting electrons from the valence band to the conduction
band of the glass.

9 .1 2

ATTENUATION IN OPTICAL FIBERS

905

10

Attenuation in (dB km–1)

5

OH– absorption
related peaks

1.0
0.5

1550 nm
Rayleigh
scattering

Lattice
absorption
1310 nm

0.1
0.05
0.6

0.8

1.0

1.2
1.4
Wavelength (μm)

1.6

1.8

2.0

Figure 9.26 Illustration of typical attenuation
versus wavelength characteristics of a
silica-based optical fiber.
There are two communications channels at
1310 and 1550 nm.

There is a marked attenuation peak centered at 1.4 μm, and a barely discernible
minor peak at about 1.24 μm. These attenuation regions arise from the presence of
hydroxyl ions as impurities in the glass structure inasmuch as it is difficult to remove
all traces of hydroxyl (water) products during fiber production. Further, hydrogen atoms
can easily diffuse into the glass structure at high temperatures during production which
leads to the formation of hydrogen bonds in the silica structure and OH ions. Energy
is absorbed mainly by the stretching vibrations of the OH bonds within the silica structure which has a fundamental resonance in the infrared region (beyond 2.7 μm) but
overtones or harmonics at lower wavelengths (or higher frequencies). The first overtone
at around 1.4 μm is the most significant as can be seen in Figure 9.26. The second
overtone is around 1 μm, and in high-quality fibers this is negligible. A combination
of the first overtone of the OH vibration and the fundamental vibrational frequency of
SiO2 gives rise to a minor loss peak at around 1.24 μm. There are two important windows in the attenuation versus wavelength behavior where the attenuation exhibits
minima. The window at around 1.3 μm is the region between two neighboring OH−
absorption peaks. This window is widely used in optical communications at 1310 nm.
The window at around 1.55 μm is between the first harmonic absorption of OH− and
the infrared lattice absorption tail and represents the lowest attenuation. Current technological drive is to use this window for long-haul communications. It can be seen that
it is important to keep the hydroxyl content in the fiber within tolerable levels.
There is a background attenuation process that decreases with wavelength and
is due to the Rayleigh scattering of light by the local variations in the refractive
index. Glass has a noncrystalline or an amorphous structure which means that there
is no long-range order to the arrangement of the atoms but only a short-range order,
typically a few bond lengths. The glass structure is as if the structure of the melt
has been suddenly frozen. We can only define the number of bonds a given atom in
the structure will have. Random variations in the bond angle from atom to atom lead
to a disordered structure. There is therefore a random local variation in the density
over a few bond lengths which leads to fluctuations in the refractive index over few

906

∙

CHAPTER 9

OPTICAL PROPERTIES OF MATERIALS

atomic lengths. These random fluctuations in the refractive index give rise to light
scattering and hence light attenuation along the fiber. It should be apparent that since
a degree of structural randomness is an intrinsic property of the glass structure, this
scattering process is unavoidable and represents the lowest attenuation possible
through a glass medium. As one may surmise, attenuation by scattering in a medium
is minimum for light propagating through a “perfect” crystal. In this case the only
scattering mechanisms will be due to thermodynamic defects (vacancies) and the
random thermal vibrations of the lattice atoms.
As mentioned above, the Rayleigh scattering process decreases with wavelength
and, according to Lord Rayleigh, it is inversely proportional to λ4. The expression
for the attenuation αR in a single component glass due to Rayleigh scattering is
approximately given by
Rayleigh
scattering
in silica

αR ≈

8π3 2
(n − 1) 2βT kTf
3λ4

[9.72]

where λ is the free-space wavelength, n is the refractive index at the wavelength of
interest, βT is the isothermal compressibility (at Tf) of the glass, k is the Boltzmann
constant, and Tf is a quantity called the fictive temperature (roughly the softening
temperature of glass) where the liquid structure during the cooling of the fiber is
frozen to become the glass structure. Fiber is drawn at high temperatures, and as the
fiber cools eventually the temperature drops sufficiently for the atomic motions to
be so sluggish that the structure becomes essentially “frozen-in” and remains like
this even at room temperature. Thus Tf marks the temperature below which the liquid structure is frozen, and hence the density fluctuations are also frozen into the
glass structure. It is apparent that Rayleigh scattering represents the lowest attenuation one can achieve using a glass structure. By proper design, the attenuation window at 1.5 μm may be lowered to approach the Rayleigh scattering limit.
EXAMPLE 9.18

RAYLEIGH SCATTERING LIMIT What is the attenuation due to Rayleigh scattering at around
the λ = 1.55 μm window given that pure silica (SiO2) has the following properties: Tf = 1730 °C
(softening temperature), βT = 7 × 10−11 m2 N−1 (at high temperatures), n = 1.4446 at 1.5 μm?
SOLUTION

We simply calculate the Rayleigh scattering attenuation using
αR ≈

so
αR ≈

8π3 2
(n − 1) 2βT kTf
3λ4

8π 3
(1.44462 − 1) 2 (7 × 10−11 ) (1.38 × 10−23 ) (1730 + 273)
3(1.55 × 10−6 ) 4

= 3.27 × 10−5 m−1

or

3.27 × 10−2 km−1

Attenuation in dB per km is then
αdB = 4.34αR = (4.34)(3.27 × 10−2 km−1) = 0.142 dB km−1

This represents the lowest possible attenuation for a silica glass fiber at 1.55 μm.

9 .1 3

LUMINESCENCE, PHOSPHORS, AND WHITE LEDS

OPTICAL FIBER ATTENUATION As light travels along an optical fiber, it becomes attenuated essentially following the optical fiber attenuation shown in Figure 9.26. Consider an
optical fiber link as in Figure 9.10 in which optical pulses are sent along the fiber to a destination. Suppose that the input optical power into a fiber of length L is Pin and the output
optical power at the end is Pout and intensity anywhere in the fiber at a distance z from the
input is P. The optical power attenuation coefficient α is defined as the fractional decrease
in the optical power per unit distance, i.e.,
α=−

1 dP
P dz

907

EXAMPLE 9.19

Definition of
attenuation
coefficient

We can integrate this over the length L of the fiber to relate α to Pout and Pin by
α=

Pin
1
ln(
L
Pout )

Attenuation
coefficient

If we know α then we can always find Pout from Pin through,
Pout = Pinexp(−αL)

The units for the attenuation coefficient α in exponential decays is usually Nepers per
meter, Np m−1. However, in general, optical power attenuation in fibers is expressed in terms
of decibels per unit length of fiber, typically as dB km−1. The attenuation of the signal in
decibels per unit length is defined in terms of the logarithm to base 10 by
αdB =

Pin
1
10 log(
L
Pout )

Exponential
power decay

Attenuation
coefficient in
dB/length

Figure 9.26 essentially represents this αdB. Substituting for Pin∕Pout from above we obtain
αdB =

10
α = 4.34α
ln(10)

Suppose that we launch 1 mW of optical power into an optical fiber operating at 1550 nm
from a laser diode. Suppose that the photodetector at the output in Figure 9.10 requires a
minimum power of 100 nW to provide a clear signal (above noise). From Figure 9.26, the
attenuation αdB is roughly 0.2 dB km−1. Thus, the maximum length of fiber L allowed is
L=

Pin
1
1
10−3
10 log(
=
10 log( −7 ) = 200 km
)
αdB
Pout
0.2
10

There will be additional losses, such as fiber bending losses which arise from the bending of the fiber or splice losses (two fibers fused together to make a connection between the
two). These losses will reduce this length to below this limit.

9.13

LUMINESCENCE, PHOSPHORS, AND WHITE LEDS

We know from our general experience that certain substances, known as phosphors,
can absorb light and then reemit light even after the excitation light source has been
turned off; this is an example of luminescence. In general, luminescence is the
emission of light by a material, called a phosphor, due to the absorption and conversion of energy into electromagnetic radiation as illustrated in Figure 9.27a and b.

Conversion
to decibels

908

∙

CHAPTER 9

OPTICAL PROPERTIES OF MATERIALS

Emitted light
Phosphor

Incident
light

Emitted light
Phosphor

Phosphor

Incident
electrons

Heat
(a) Photoluminescence

Heat
(b) Cathodoluminescence

Activators or
luminescent centers
(e.g., Cr3+)

Host matrix (e.g., Al2O3)
(c) A typical phosphor = host + activators

Figure 9.27 Photoluminescence, cathodoluminescence, and a typical phosphor.

The luminescent radiation emitted by the phosphor material is considered to be quite
separate from the thermal radiation emitted by virtue of its temperature. Luminescence is light emitted by a nonthermal source when it is excited, in contrast to the
emission of radiation from a heated object such as the tungsten filament of a light
bulb; the latter is called incandescence. Typically the emission of light occurs from
certain dopants, impurities, or even defects, called luminescent or luminescence
centers, purposefully introduced into a host matrix, which may be a crystal or glass
as shown in Figure 9.27c. The luminescent center is also called an activator. There
are many examples of phosphors. For example, in ruby, the Cr3+ ions are the luminescent centers in the sapphire (Al2O3) crystal host. Cr3+ ions can absorb UV or
violet light and then emit red light. This phosphor system is written as Al2O3:Cr3+.
