Repository: dhruvvenkat/2A-assistants

trying out this new method of studying!

File: courses/ece109-materials/text/ECE 109 Electronic Materials & Devices Principles of 4th Ed.txt (part 59 of 63)
Questions and Problems 847
Chapter 9
Optical Properties of Materials
The excitation and emission involves only the Cr3+ ion. In other cases, the activator
excitation may also involve the host as discussed later.
Luminescence is normally categorized according to the source of excitation
energy. Photoluminescence involves excitation by photons (light) as in Figure 9.27a.
X-ray luminescence involves incident X-rays exciting a phosphor to emit light.
Cathodoluminescence, as shown in Figure 9.27b, is light emission when the excitation is the bombardment of the phosphor with energetic electrons as in TV cathode
ray tubes. Electroluminescence is light emission due to the passage of an electric
current. Electroluminescence in semiconductive materials appears as a result of an
excited electron transiting down to the ground energy level, which would correspond
to the recombination of an electron and a hole; the excited electron is the conduction
band (CB), and its ground state corresponds to a hole in the valence band (VB). The
direct electron–hole recombination mechanism generally occurs very quickly. For
example, typical minority carrier lifetimes are in the range of nanoseconds, so light
emission from a semiconductor stops within nanoseconds after the removal of the
excitation. Such quick luminescence processes occurring over a nanosecond time
scale or shorter are normally identified as fluorescence. The emission of light from
a fluorescent tube is actually a fluorescence process. The tube contains a gas mixture
of argon and mercury. The Ar and Hg gas atoms become excited by the electrical
discharge process and emit light mainly in the ultraviolet region. This UV light is
absorbed by the fluorescent coating on the inside of the tube. The excited activators
in the phosphor coating then emit radiation in the visible region. A number of phosphors are used to obtain “white” light from the tube.

9 .1 3

LUMINESCENCE, PHOSPHORS, AND WHITE LEDS

909

Energy of luminescent center in host

E2
Nonradiative decay
E′2

hfex

Luminescent emission, hfem

Excitation
E′1
Nonradiative decay
E1

Figure 9.28 Photoluminescence: light absorption,
excitation, nonradiative decay and light emission, and
return to the ground state E1.
The energy levels have been displaced horizontally
for clarity.

There are also phosphors from which light emission may continue for milliseconds to hours after the cessation of excitation. These slow luminescence processes
are normally referred to as phosphorescence (also known as afterglow).
Many phosphors are based on activators doped into a host matrix; for example,
Eu3+ (europium ion) in a Y2O3 (yttrium oxide) matrix is a widely used modern
phosphor. When excited by UV radiation, it provides an efficient luminescence emission in the red (around 613 nm). It is used as the red-emitting phosphor in color TV
tubes and in modern tricolor fluorescent lamps. In very general terms, we can represent the energy of an activator in a host matrix by the highly simplified energy
diagram in Figure 9.28. The ground state of the activator is E1. Upon excitation by
an incident radiation of suitable energy hfex the activator becomes excited to E2.
From this energy level, it decays, or relaxes, down relatively quickly (on a time scale
of the order of picoseconds) to an energy level E′2 by emitting phonons or lattice
vibrations. This type of decay is called radiationless or nonradiative decay. From
E′2, the activator decays down to E′1 by emitting a photon (spontaneous emission),
which is the emitted luminescent radiation. The emitted photon energy is hfem, which
is less than the excitation photon energy hfex. The return from E′1 to the ground state
E1 involves phonon emissions. Further, for some activators, E′1 is either very close
to E1, or it is E1. The energy levels such as E2, E′2, E′1, etc., are not well-defined
single levels but involve finely spaced multilevels. The higher levels may form multilevel narrow energy “bands.” In this example, the activator absorbed the incident
radiation and was directly excited, which is known as activator excitation. The Cr3+
ions in Al2O3:Cr3+ can be excited directly by blue light and would then emit in the
red. There are many phosphors in which the excitation involves the host. In host
excitation, the host matrix absorbs the incident radiation and transfers the energy to
the activator, which then becomes excited to E2 in Figure 9.28, and so on. In X-ray
phosphors, for example, the X-rays are absorbed by the host, which subsequently
transfers the energy to the activators. It is apparent from Figure 9.28 that the emitted
radiation (hfem) has a longer wavelength than the exciting radiation (hfex), that is,
hfem < hfex. The downshift in the light frequency from absorbed to emitted radiation

910

CHAPTER 9

∙

OPTICAL PROPERTIES OF MATERIALS

is called the Stoke’s shift. It should be emphasized that the energy levels of the activator (as shown in Figure 9.28) also depend on the host, because the internal electric
fields within the host crystal act on the activator and shift these levels up and down.
The emission characteristics depend firstly on the activator, and secondly on the host.
There are a number of host excitation mechanisms. In one possible process,
which involves a semiconductor host, as depicted in Figure 9.29, an incident photon
initially excites a valence band (VB) electron to the conduction band (CB). The
electron then thermalizes, i.e., loses the excess energy as it collides with lattice
vibrations, and falls close to Ec, and wanders around in the crystal. In one process,
a in Figure 9.29, the electron can be captured into an excited state D of a luminescent center or an activator. The electron then falls down in energy to the ground
state A of the activator releasing a photon, which is the luminescent emission. The
electron at the ground state then recombines with a hole in the VB. Thus the activator acts as a radiative recombination center. In some cases D and A may be
separate centers representing donor and acceptor-like centers, hence the labels
D and A. In other cases, the radiative recombination center may simply be a single
energy level in the bandgap, which is shown as R in Figure 9.29. The electron can
emit a photon as it is captured into R, shown as process b in Figure 9.29, or emit
the photon after it is captured by R, as it recombines with a hole, shown as process
c in Figure 9.29. Processes a and b occur in various ZnS-based phosphors. For
example, in ZnS:Cu+ phosphors, the activator is Cu+, which has an energy level at
A in Figure 9.29. The luminescent emission is enhanced by using a coactivator,
such as Al in ZnS:Cu+. Al acts as a shallow donor D, and the luminescence is due
to process a in Figure 9.29.
There may also be traps in the semiconductor because of various crystal
defects, or there may be added impurities. The electron can become captured by

CB

Thermalization

D
Eg

R

Luminescent
center or
activator

A
hf > Eg

Et

Ec
Trapping

hf < Eg

R
Ev

Recombination
VB
(a)

(b)

(c)

(d)

Figure 9.29 Optical absorption generates an EHP.
Both carriers thermalize. There are a number of recombination processes via a dopant that can
result in a luminescent emission.

9 .1 3

LUMINESCENCE, PHOSPHORS, AND WHITE LEDS

a trap at a localized energy level Et in the bandgap, but close to Ec. These electron
traps temporarily capture an electron from the conduction band and thereby immobilize it. The time the electron spends trapped at Et depends on the energy depth
of the trap from the conduction band, Ec − Et. After a while a strong lattice
vibration returns the electron back into the conduction band (by thermal excitation). The time interval between photogeneration and recombination can be relatively long if the electron remains captured at Et for a considerable length of time.
In fact, the electron may become trapped and detrapped many times before it
finally recombines, so the emission of light can persist for a relatively long time
after the cessation of excitation (e.g., milliseconds or longer) as indicated by
process d in Figure 9.29.
It is also possible to excite electrons into the CB by bombarding the material
with a high-energy electron beam, which leads to cathodoluminescence. Color
CRT displays are typically coated uniformly with three sets of phosphor dots
which exhibit cathodoluminescence in the blue, red, and green wavelengths. In
electroluminescence, an electric current, either ac or dc, is used to inject electrons into the CB which then recombine with holes and emit light. For example,
passing a current through certain semiconducting phosphors such as ZnS doped
with Mn causes light emission by electroluminescence. The emission of light
from a light emitting diode (LED) is an example of injection electroluminescence in which the applied voltage causes charge carrier injection and recombination in a device (diode) that has a junction between a p-type and an n-type
semiconductor.
Zinc sulfide with various activators has been one of the traditional phosphors.
The ZnS:Ag+ in which Ag+ is the activator, is still used as a blue emitting phosphor,
though in some cases Cd is substituted for some of the Zn. ZnS:Cu+ emits in the
green, which is also a useful phosphor. Most modern phosphors, on the other hand,
have been based on using rare earth activators in various hosts. For example,
Y2O3:Eu3+ absorbs UV radiation and emits in the red. Y3Al5O12:Ce3+ absorbs blue
light and emits yellow light. Some of the most popular activators are Eu3+ for red,
Eu2+ for blue, and Tb3+ for green. Table 9.4 summarizes a number of phosphors
commonly used in various applications.
Table 9.4 Selected phosphor examples

Phosphor
3+

Y2O3:Eu
BaMgAl10O17:Eu2+
CeMgAl11O19:Tb3+
Y3Al5O12:Ce3+
Sr2SiO4:Eu3+
ZnS:Ag+
Zn0.68Cd0.32S:Ag+
ZnS:Cu+

Activator
3+

Eu
Eu2+
Tb3+
Ce3+
Eu3+
Ag+
Ag+
Cu+

Useful
Emission

Example
Excitation

Comment or Application

Red
Blue
Green
Yellow
Yellow
Blue
Green
Green

UV
UV
UV
Blue, violet
Violet
Electron beam
Electron beam
Electron beam

Fluorescent lamp, color TV
Fluorescent lamp
Fluorescent lamp
White LED
White LED (experimental)
Color TV blue phosphor
Color TV green phosphor
Color TV green phosphor

911

912

CHAPTER 9

∙

OPTICAL PROPERTIES OF MATERIALS
1.0

Blue
InGaN chip
Blue emission

Total white emission
Relative intensity

Yellow

Phosphor (YAG:Ce3+)
Yellow emission

0.5
Blue
chip
emission
0
350

White LED
(a)

450

Yellow
phosphor
emission

550
650
Wavelength (nm)

750

(b)

Figure 9.30 (a) A typical “white” LED structure. (b) The spectral distribution of light emitted by a white LED.
Blue luminescence is emitted by the GainN chip and “yellow” phosphorescence or luminescence is produced
by a phosphor. The combined spectrum looks “white.”

Recent inexpensive white LEDs that have appeared on the market seem to emit
white light by emitting a mixture of blue and yellow light which are registered visually by the eye as appearing white. (Yellow consists of red and green mixed together,
so mixing blue and yellow generates “white.”) The production of white LEDs became
possible due to development of bright blue-emitting LEDs based on gallium-indiumnitride (GaInN). The white LED uses a semiconductor chip emitting at a short wavelength (blue, violet, or ultraviolet) and a phosphor to convert some of the blue light
to yellow light as depicted in Figure 9.30a. The phosphor absorbs light from the
diode and undergoes luminescent emission at a longer wavelength. Obviously, the
quality and spectral characteristics of the combined emission vary with different
designs; Figure 9.30b shows example spectra involved in the blue and yellow emissions and the overall “white” emission from a white LED. Typical phosphors have
been based on yttrium aluminum garnets (Y3Al5O12, YAG) as the host material. This
host is doped with one of the rare earth elements for the activator. Cerium is a common dopant element in YAG phosphors; that is, the phosphor is Y3Al5O12:Ce3+,
which is able to efficiently absorb the blue and emit the yellow. White LEDs are
now replacing most incandescent sources for general lighting.

9.14

POLARIZATION

A propagating EM wave has its electric and magnetic fields at right angles to the
direction of propagation. If we place a z axis along the direction of propagation, then
the electric field can be in any direction in the plane perpendicular to the z axis. The
term polarization of an EM wave describes the behavior of the electric field vector
in the EM wave as it propagates through a medium. If the oscillations of the electric
field at all times are contained within a well-defined line, then the EM wave is said

9 .1 4

Plane of polarization

POLARIZATION

913

y

E
x

uy

Ey

ux

ux Ex

Ex
E
z
(a)

(b)

–uyEy

E

(c)

Figure 9.31 (a) A linearly polarized wave has its electric field oscillations defined along a line perpendicular to
the direction of propagation z. The field vector E and z define a plane of polarization. (b) The E-field oscillations
are contained in the plane of polarization. (c) A linearly polarized light at any instant can be represented by
the superposition of two fields Ex and Ey with the right magnitude and phase.

to be linearly polarized as shown in Figure 9.31a. The field vibrations and the direction of propagation (z) define a plane of polarization (plane of vibration), so linear
polarization implies a wave that is plane-polarized. By contrast, if a beam of light
has waves with the E field in each in a random direction but perpendicular to z, then
this light beam is unpolarized. A light beam can be linearly polarized by passing the
beam through a polarizer, such as a polaroid sheet, a device that only passes electric
field oscillations lying on a well-defined plane parallel to its transmission axis.
Suppose that we arbitrarily place the x and y axes and describe the electric field
in terms of its components Ex and Ey along x and y (we are justified to do this because
Ex and Ey are perpendicular to z). To find the electric field in the wave at any space
and time location, we add Ex and Ey vectorially. Both Ex and Ey can individually be
described by a wave equation which must have the same angular frequency ω and
wavenumber k. However, we must include a phase difference ϕ between the two:
and

Ex = Exo cos(ωt − kz)

[9.73]

Ey = Eyo cos(ωt − kz + ϕ)

[9.74]

where ϕ is the phase difference between Ey and Ex; ϕ can arise if one of the components is delayed (retarded).
The linearly polarized wave in Figure 9.31a has the E oscillations at −45° to
the x axis as shown in Figure 9.31b. We can generate this field by choosing Exo = Eyo
and ϕ = ±180°(±π) in Equations 9.73 and 9.74. Put differently, Ex and Ey have the
same magnitude, but they are out of phase by 180°. If ux and uy are the unit vectors
along x and y, using ϕ = π in Equation 9.74, the field in the wave is
E = ux Ex + uy Ey = ux Exo cos(ωt − kz) − uy Eyo cos(ωt − kz)

or

E = Eo cos(ωt − kz)

[9.75]

914

CHAPTER 9

∙

OPTICAL PROPERTIES OF MATERIALS
Ey

Ey

E
Figure 9.32 (a) A right circularly polarized
light that is traveling along z (out of paper). The
field vector E is always at right angles to z,
rotates clockwise around z with time, and traces
out a full circle over one wavelength of distance
propagated. (b) An elliptically polarized light.

where

E
z

Ex

(a)

Ex

z
(b)

Eo = uxExo − uy Εyo

[9.76]

Equations 9.75 and 9.76 state that the vector Eo is at −45° to the x axis and propagates
along the z direction.
There are many choices for the behavior of the electric field besides the simple
linear polarization in Figure 9.31. For example, if the magnitude of the field vector
E remains constant but its tip at a given location on z traces out a circle by rotating
in a clockwise sense with time, as observed by the receiver of the wave, then the
wave is said to be right circularly polarized17 as in Figure 9.32. If the rotation of
the tip of E is counterclockwise, the wave is said to be left circularly polarized.
From Equations 9.73 and 9.74, it should be apparent that a right circularly polarized
wave has Exo = Eyo = A (an amplitude) and ϕ = π∕2. This means that,
and

Ex = A cos(ωt − kz)

[9.77]

Ey = −A sin(ωt − kz)

[9.78]

It is relatively straightforward to show that Equations 9.77 and 9.78 represent a
circle that is
E2x + E2y = A2
[9.79]
as shown in Figure 9.32.
When the phase difference ϕ is other than 0, ±π, or ±π∕2, the resultant wave
is elliptically polarized and the tip of the vector in Figure 9.32 traces out an ellipse.

9.15

OPTICAL ANISOTROPY

An important characteristic of crystals is that many of their properties depend on the
crystal direction; that is, crystals are generally anisotropic. The dielectric constant εr
depends on electronic polarization which involves the displacement of electrons with
respect to positive atomic nuclei. Electronic polarization depends on the crystal direction inasmuch as it is easier to displace electrons along certain crystal directions. This
means that the refractive index n of a crystal depends on the direction of the electric
17

There is a difference in this definition in optics and engineering. The definition here follows that in optics
which is more prevalent in optoelectronics.

9 .1 5

OPTICAL ANISOTROPY

Figure 9.33 A line viewed through
a cubic sodium chloride (halite)
crystal (optically isotropic) and a
calcite crystal (optically anisotropic).
Photo by S. Kasap.

field in the propagating light beam. Consequently, the velocity of light in a crystal
depends on the direction of propagation and on the state of its polarization, i.e., the
direction of the electric field. Most noncrystalline materials, such as glasses and liquids, and all cubic crystals are optically isotropic, that is, the refractive index is the
same in all directions. For all classes of crystals excluding cubic structures, the refractive index depends on the propagation direction and the state of polarization. The result
of optical anisotropy is that, except along certain special directions, any unpolarized
light ray entering such a crystal breaks into two different rays with different polarizations and phase velocities. When we view an image through a calcite crystal, an optically anisotropic crystal, we see two images, each constituted by light of different
polarization passing through the crystal, whereas there is only one image through an
optically isotropic crystal as depicted in Figure 9.33. Optically anisotropic crystals are
called birefringent because an incident light beam may be doubly refracted.
Experiments and theories on “most anisotropic crystals,” i.e., those with the
highest degree of anisotropy, show that we can describe light propagation in terms
of three refractive indices, called principal refractive indices n1, n2, and n3, along
three mutually orthogonal directions in the crystal, say x, y, and z, called principal
axes. These indices correspond to the polarization state of the EM wave along these
axes. In addition, anisotropic crystals may possess one or two optic axes. An optic
axis is a special direction in the crystal along which the velocity of propagation does
not depend on the state of polarization. The propagation velocity along the optic axis
is the same whatever the polarization of the EM wave.
Crystals that have three distinct principal indices also have two optic axes and
are called biaxial crystals. On the other hand, uniaxial crystals have two of their
principal indices the same (n1 = n2) and have only one optic axis. Table 9.5 summarizes crystal classifications according to optical anisotropy. Uniaxial crystals, such
as quartz, that have n3 > n1, are called positive, and those such as calcite that have
n3 < n1 are called negative uniaxial crystals.

9.15.1 UNIAXIAL CRYSTALS AND FRESNEL’S OPTICAL INDICATRIX
For our discussions of optical anisotropy, we will consider uniaxial crystals such as
calcite and quartz. All experiments and theories lead to the following basic principles.18
18

These statements can be proved by solving Maxwell’s equations in an anisotropic medium.

915

916

CHAPTER 9

∙

OPTICAL PROPERTIES OF MATERIALS
Table 9.5 Principal refractive indices of some optically isotropic
and anisotropic crystals (near 589 nm, yellow Na-D line)
Optically Isotropic

n = no

Glass (crown)
Diamond
Fluorite (CaF2)

1.510
2.417
1.434

Uniaxial—Positive
Ice
Quartz
Rutile (TiO2)
Uniaxial—Negative
Calcite (CaCO3)
Tourmaline
Lithium niobate (LiNBO3)
Biaxial
Mica (muscovite)

no

ne

1.309
1.5442
2.616

1.3105
1.5533
2.903

no

ne

1.658
1.669
2.29

1.486
1.638
2.20

n1

n2

n3

1.5601

1.5936

1.5977

Any EM wave entering an anisotropic crystal splits into two orthogonal linearly
polarized waves that travel with different phase velocities; that is, they experience
different refractive indices. These two orthogonally polarized waves in uniaxial crystals are called ordinary (o) and extraordinary (e) waves. The o-wave has the same
phase velocity in all directions and behaves like an ordinary wave in which the field
is perpendicular to the phase propagation direction. The e-wave has a phase velocity
that depends on its direction of propagation and its state of polarization, and further
the electric field in the e-wave is not necessarily perpendicular to the phase propagation direction. These two waves propagate with the same velocity only along a special direction called the optic axis. The o-wave is always perpendicularly polarized
to the optic axis and obeys the usual Snell’s law.
The two images observed through the calcite crystal in Figure 9.33 are due to
o-waves and e-waves being refracted differently, so when they emerge from the
crystal they have been separated. Each ray constitutes an image, but the field directions are orthogonal. The fact that this is so is easily demonstrated by using two
polaroid analyzers with their transmission axes at right angles as in Figure 9.34. If
we were to view an object along the optic axis of the crystal, we would not see two
images because the two rays would experience the same refractive index.
As mentioned, we can represent the optical properties of a crystal in terms of
three refractive indices along three orthogonal axes, the principal axes of the crystal,
shown as x, y, and z in Figure 9.35a. These are special axes along which the polarization vector and the electric field are parallel. (Put differently, the electric displacement19
19
Electric displacement D at any point is defined by D = εoE + P where E is the electric field and P is the
polarization at that point.

9 .1 5

OPTICAL ANISOTROPY

917

Figure 9.34 Two polaroid analyzers
are placed with their transmission
axes, along the long edges, at right
angles to each other.
The ordinary ray, undeflected, goes
through the left polarizer, whereas
the extraordinary wave, deflected,
goes through the right polarizer. The
two waves therefore have orthogonal
polarizations.
Photo by S. Kasap.

x

k
P

n1

θ

B
A′
O

n3

O
z

n2

A

B′

y

(a) Fresnel's ellipsoid (for n1 = n2 < n3;
quartz)

(b) An EM wave propagating along OP at
an angle θ to optic axis.
Figure 9.35

D and the electric field E vectors are parallel.) The refractive indices along these x,
y, and z axes are the principal indices n1, n2, and n3, respectively, for electric field
oscillations along these directions (not to be confused with the wave propagation
direction). For example, for a wave with a polarization parallel to the x axes, the
refractive index is n1.
The refractive index associated with a particular EM wave in a crystal can
be determined by using Fresnel’s refractive index ellipsoid, called the optical
indicatrix,20 which is a refractive index surface placed in the center of the principal axes, as shown in Figure 9.35a, where the x, y, and z axis intercepts are n1,
n2, and n3. If all three indices were the same, n1 = n2 = n3 = no, we would have
a spherical surface and all electric field polarization directions would experience
the same refractive index no. Such a spherical surface would represent an optically
20

There are various names in the literature with various subtle nuances: the Fresnel ellipsoid, optical indicatrix,
index ellipsoid, reciprocal ellipsoid, Poinsot ellipsoid, ellipsoid of wave normals.

z
Optic
axis

918

CHAPTER 9

Refractive
index of the
e-wave

∙

OPTICAL PROPERTIES OF MATERIALS

isotropic crystal. For positive uniaxial crystals such as quartz, n1 = n2 < n3, which
is the ellipsoid example shown in Figure 9.35a.
Suppose that we wish to find the refractive indices experienced by a wave traveling
with an arbitrary wavevector k, which represents the direction of phase propagation.
This phase propagation direction is shown as OP in Figure 9.35b and is at an angle θ
to the z axis. We place a plane perpendicular to OP and passing through the center O
of the indicatrix. This plane intersects the ellipsoid surface in a curve ABA′B′ which is
an ellipse. The major (BOB′) and minor (AOA′) axes of this ellipse determine the field
oscillation directions and the refractive indices associated with this wave. Put differently,
the original wave is now represented by two orthogonally polarized EM waves.
The line AOA′, the minor axis, corresponds to the polarization of the ordinary wave,
and its semiaxis AA′ is the refractive index no = n2 of this o-wave. The electric displacement and the electric field are in the same direction and parallel to AOA′. If we were
to change the direction of OP, we would always find the same minor axis, i.e., no is
either n1 or n2 whatever the orientation of OP (try orientating OP to be along y and
along x). This means that the o-wave always experiences the same refractive index in
all directions. (The o-wave behaves just like an ordinary wave, hence the name.)
The line BOB′ in Figure 9.35b, the major axis, corresponds to the electric displacement field (D) oscillations in the extraordinary wave, and its semiaxis OB is the refractive index ne(θ) of this e-wave. This refractive index is smaller than n3 but greater than
n2 (= no). The e-wave therefore travels more slowly than the o-wave in this particular
direction and in this crystal. If we change the direction of OP, we find that the length
of the major axis changes with the OP direction. Thus, ne(θ) depends on the wave direction θ. As apparent, ne = no when OP is along the z axis, that is, when the wave is
traveling along z as in Figure 9.36a. This direction is the optic axis, and all waves traveling along the optic axis have the same phase velocity whatever their polarization. When
the e-wave is traveling along the y axis, or along the x axis, ne(θ) = n3 = ne and the
e-wave has its slowest phase velocity as shown in Figure 9.36b. Along any OP direction
that is at an angle θ to the optic axis, the e-wave has a refractive index ne(θ) given by
1
cos2 θ sin2 θ
=
+
ne (θ) 2
n2o
ne2
x

x

no = n1

no = n1

Eo

Eo
y

ne (90°) = n3

ne(0°) = n2 = n1
z

z = optic axis

y

Ee

Ee

z = optic axis

z = optic axis
(a)

[9.80]

(b)

Figure 9.36 Eo = Eo-wave and Ee = Ee-wave. (a) Wave propagation along the optic axis. (b) Wave propagation normal
to the optic axis.

9 .1 5

OPTICAL ANISOTROPY

919

Clearly, for θ = 0°, ne(0°) = no and for θ = 90°, ne(90°) = ne.
The major axis BOB′ in Figure 9.35b determines the e-wave polarization by
defining the direction of the displacement vector D and not E. Although D is perpendicular to k, this is not true for E. The electric field Ee-wave of the e-wave is
orthogonal to that of the o-wave, and it is in the plane determined by k and the optic
axis. Ee-wave is orthogonal to k only when the e-wave propagates along one of the
principal axes. In birefringent crystals it is usual to take the ray direction as the
direction of energy flow, that is the direction of the Poynting vector (S). The Ee-wave
is then orthogonal to the ray direction. For the o-wave, the wavefront propagation
direction k is the same as the energy flow direction S. For the e-wave, however, the
wavefront propagation direction k is not the same as the energy flow direction S.

9.15.2 BIREFRINGENCE OF CALCITE
Consider a calcite crystal (CaCO3) which is a negative uniaxial crystal and also well
known for its double refraction. When the surfaces of a calcite crystal have been
cleaved, that is, cut along certain crystal planes, the crystal attains a shape that is
called a cleaved form and the crystal faces are rhombohedrons (parallelogram with
78.08° and 101.92°). A cleaved form of the crystal is called a calcite rhomb. A plane
of the calcite rhomb that contains the optical axis and is normal to a pair of opposite
crystal surfaces is called a principal section.
Consider what happens when an unpolarized or natural light enters a calcite
crystal at normal incidence and thus also normal to a principal section to this surface,
but at an angle to the optic axis as shown in Figure 9.37. The ray breaks into ordinary (o) and extraordinary (e) waves with mutually orthogonal polarizations. The waves
propagate in the plane of the principal section as this plane also contains the incident
light. The o-wave has its field oscillations perpendicular to the optic axis. It obeys
Snell’s law which means that it enters the crystal undeflected. Thus the direction of
E-field oscillations must come out of the paper so that it is normal to the optic axis

Optic axis
Incident
ray

Principal section
Principal section
E//

e-wave

e-ray
o-wave
o-ray
A calcite rhomb

E⊥
Incident wave
Optic axis
(in plane of paper)

Figure 9.37 An EM wave that is off the optic axis of a calcite crystal splits into two waves called ordinary and
extraordinary waves.
These waves have orthogonal polarizations and travel with different velocities. The o-wave has a polarization that is
always perpendicular to the optical axis.

920

CHAPTER 9

∙

OPTICAL PROPERTIES OF MATERIALS

and also to the direction of propagation. The field E⊥ in the o-ray is shown as dots,
oscillating into and out of the paper.
The e-wave has a polarization orthogonal to the o-wave and in the principal
section. The e-wave polarization is in the plane of the paper, indicated as E∥, in
Figure 9.37. It travels with a different velocity and diverges from the o-wave. Clearly,
the e-wave does not obey the usual Snell’s law inasmuch as the angle of refraction
is not zero. We can determine the e-ray direction by noting that the e-wave propagates sideways as in Figure 9.37b at right angles to E∥.

9.15.3 DICHROISM
In addition to the variation in the refractive index, some anisotropic crystals also exhibit
dichroism, a phenomenon in which the optical absorption in a substance depends on
the direction of propagation and the state of polarization of the light beam. A dichroic
crystal is an optically anisotropic crystal in which either the e-wave or the o-wave is
heavily attenuated (absorbed). This means that a light wave of arbitrary polarization
entering a dichroic crystal emerges with a well-defined polarization because the other
orthogonal polarization would have been attenuated. Generally dichroism depends on
the wavelength of light. For example, in a tourmaline (aluminum borosilicate) crystal,
the o-wave is much more heavily absorbed with respect to the e-wave.

9.16

BIREFRINGENT RETARDING PLATES

Consider a positive uniaxial crystal such as a quartz (ne > no) plate that has the optic
axis (taken along z) parallel to the plate faces as in Figure 9.38. Suppose that a
linearly polarized wave is normally incident on a plate face. If the field E is parallel to the optic axis (shown as E∥), then this wave will travel through the crystal as
an e-wave with a velocity c∕ne slower than the o-wave since ne > no. Thus, the optic
axis is the “slow axis” for waves polarized parallel to it. If E is at right angles to
the optic axis (shown as E⊥), then this wave will travel with a velocity c∕no, which
will be the fastest velocity in the crystal. Thus the axis perpendicular to the optic
axis (say x) will be the “fast axis” for polarization along this direction. When a light
ray enters a crystal at normal incidence to the optic axis and plate surface, then the
Figure 9.38 A retarder plate.
The optic axis is parallel to the plate face. The
o- and e-waves travel in the same direction but at
different speeds.

z = Slow axis
Optic axis
E//

E//

E
α

ne = n3
ϕ
y
E⊥

E⊥
L
x = Fast axis

no

BIREFRINGENT RETARDING PLATES

9 .1 6

Half-wavelength plate: ϕ = π

Quarter-wavelength plate: ϕ = π/2

Optic axis

z
45°

E
α
Input

x

x

α = arbitrary

α = 45°

z

z

E

921

α
E

Output

x

x

(a)

(b)

Figure 9.39 Input and output polarizations
of light through (a) a half-wavelength plate and
(b) through a quarter-wavelength plate.

o- and e-waves travel along the same direction as shown in Figure 9.38. We can of
course resolve a linear polarization at an angle α to z into E⊥ and E∥. The o-wave
corresponds to the propagation of E⊥ and the e-wave to the propagation of E∥ in the
crystal. When the light comes out at the opposite face, these two components E⊥
and E∥ would have been phase shifted by ϕ. Depending on the initial angle α of E
and the length of the crystal, which determines the total phase shift ϕ through the
plate, the emerging beam can have its initial linear polarization rotated, or changed
into an elliptically or circularly polarized light as summarized in Figure 9.39.
If L is the thickness of the plate, then the o-wave experiences a phase change
given by ko-wave L through the plate where ko-wave is the wavevector of the o-wave;
ko-wave = (2π∕λ)no, where λ is the free-space wavelength. Similarly, the e-wave
experiences a phase change (2π∕λ)neL through the plate. Thus, the phase difference
ϕ between the orthogonal components E⊥ and E∥ of the emerging beam is
ϕ=

2π
(ne − no )L
λ

[9.81]

The phase difference ϕ expressed in terms of full wavelengths is called the retardation
of the plate. For example, a phase difference ϕ of 180° is a half-wavelength retardation.
The polarization of the exiting-beam depends on the crystal-type, (ne − no), and
the plate thickness L. We know that depending on the phase difference ϕ between
the orthogonal components of the field, the EM wave can be linearly, circularly, or
elliptically polarized.
A half-wave plate retarder has a thickness L such that the phase difference ϕ
is π or 180°, corresponding to a half wavelength (λ∕2) of retardation. The result is
that E∥ is delayed by 180° with respect to E⊥. If we add the emerging E⊥ and E∥

Relative
phase through
retarder plate

922

CHAPTER 9

∙

OPTICAL PROPERTIES OF MATERIALS

with this phase shift ϕ, E would be at an angle −α to the optic axis and still linearly
polarized. E has been rotated counterclockwise through 2α.
A quarter-wave plate retarder has a thickness L such that the phase difference
ϕ is π∕2 or 90°, corresponding to a quarter wavelength 14 λ. If we add the emerging
E⊥ and E∥ with this phase shift ϕ, the emerging light will be elliptically polarized
if 0 < α < 45° and circularly polarized if α = 45°.
EXAMPLE 9.20

QUARTZ HALF-WAVE PLATE What should be the thickness of a half-wave quartz plate for
a wavelength λ ≈ 707 nm given the extraordinary and ordinary refractive indices are no = 1.541
and ne = 1.549?
SOLUTION

Half-wavelength retardation is a phase difference of π, so from Equation 9.81
ϕ=

2π
(ne − no )L = π
λ

giving
L=

1
2λ

(ne − no )

=

1
−9
m)
2 (707 × 10

(1.549 − 1.541)

= 44.2 μm

This is roughly the thickness of a sheet of paper.

9.17

OPTICAL ACTIVITY AND CIRCULAR
BIREFRINGENCE

When a linearly polarized light wave is passed through a quartz crystal along its
optic axis, it is observed that the emerging wave has its E-vector (plane of polarization) rotated, which is illustrated in Figure 9.40. This rotation increases continuously with the distance traveled through the crystal (about 21.7° per mm of
quartz). The rotation of the plane of polarization by a substance is called optical
activity. In very simple intuitive terms, optical activity occurs in materials in
which the electron motions induced by the external electromagnetic field follows
Levo

θ

E

E′

E′
z

Quartz
L

Dextro
E′

z

z

Optic axis

Figure 9.40 An optically active material such as quartz rotates the plane of polarization of the
incident wave: The optical field E rotated to E′.
If we reflect the wave back into the material, E′rotates back to E.

9 .1 7

OPTICAL ACTIVITY AND CIRCULAR BIREFRINGENCE

spiraling or helical paths (orbits).21 Electrons flowing in helical paths resemble
a current flowing in a coil and thus possess a magnetic moment. The optical
field in light therefore induces oscillating magnetic moments which can be either
parallel or antiparallel to the induced oscillating electric dipoles. Wavelets
emitted from these oscillating induced magnetic and electric dipoles interfere to
constitute a forward wave that has its optical field rotated either clockwise or
counterclockwise.
If θ is the angle of rotation, then θ is proportional to the distance L propagated
in the optically active medium as depicted in Figure 9.40. For an observer receiving
the wave through quartz, the rotation of the plane of polarization may be clockwise
(to the right) or counterclockwise (to the left) which are called dextrorotatory and
levorotatory forms of optical activity. The structure of quartz is such that atomic
arrangements spiral around the optic axis either in clockwise or counterclockwise
sense. Quartz thus occurs in two distinct crystalline forms, right-handed and lefthanded, which exhibit dextrorotatory and levorotatory types of optical activity,
respectively. Although we used quartz as an example, there are many substances
that are optically active, including various biological substances and even some
liquid solutions (e.g., corn syrup) that contain various organic molecules with a
rotatory power.
The specific rotatory power (θ∕L) is defined as the extent of rotation per unit
distance traveled in the optically active substance. Specific rotatory power depends
on the wavelength. For example, for quartz this is 49° per mm at 400 nm but
17° per mm at 650 nm.
Optical activity can be understood in terms of left and right circularly polarized
waves traveling at different velocities in the crystal, i.e., experiencing different refractive indices. Due to the helical twisting of the molecular or atomic arrangements in
the crystal, the velocity of a circularly polarized wave depends on whether the optical field rotates clockwise or counterclockwise. A vertically polarized light with a
field E at the input can be thought of as two right- and left-handed circularly polarized waves ER and EL that are symmetrical with respect to the y axis, i.e., at any
instant α = β, as shown in Figure 9.41. If they travel at the same velocity through
the crystal, then they remain symmetrical with respect to the vertical (α = β remains
the same) and the resultant is still a vertically polarized light. If, however, these
travel at different velocities through a medium, then at the output E′L and E′R are no
longer symmetrical with respect to the vertical, α′ ≠ β′, and their resultant is a vector
E′ at an angle θ to the y axis.
Suppose that nR and nL are the refractive indices experienced by the right- and
left-handed circularly polarized light, respectively. After traversing the crystal length
L, the phase difference between the two optical fields E′R and E′L at the output leads
to a new optical field E′ that is E rotated by θ, given by
π
[9.82]
θ = (nL − nR )L
λ
21

The explanation of optical activity involves examining both induced magnetic and electric dipole moments
which will not be described here in detail.

923

Optical
activity

924

CHAPTER 9

∙

OPTICAL PROPERTIES OF MATERIALS
y

y
EL

E
Input

ER
α

β

x

x

y

y

Output

α=β

x

θ

y

y

E′
α′

x

α≠β

β′
x

x

E′L
E′R
Slow

Fast
