Repository: dhruvvenkat/2A-assistants

trying out this new method of studying!

File: courses/ece109-materials/text/ECE 109 Electronic Materials & Devices Principles of 4th Ed.txt (part 60 of 63)
Questions and Problems 847
Chapter 9
Optical Properties of Materials
Figure 9.41 Vertically polarized wave at the input can be thought of as two right- and lefthanded circularly polarized waves that are symmetrical; i.e., at any instant α = β.
If these travel at different velocities through a medium, then at the output they are no longer
symmetric with respect to y, α ≠ β, and the result is a vector E′ at an angle θ to y.

where λ is the free-space wavelength. For a left-handed quartz crystal, and for 589 nm
light propagation along the optic axis, nR = 1.54427 and nL = 1.54420, which means
θ is about 21.4° per mm of crystal.
In a circularly birefringent medium, the right- and left-handed circularly polarized waves propagate with different velocities and experience different refractive
indices nR and nL. Since optically active materials naturally rotate the optical field,
it is not unreasonable to expect that a circularly polarized light with its optical field
rotating in the same sense as the optical activity will find it easier to travel through
the medium. Thus, an optically active medium possesses different refractive indices
for right- and left-handed circularly polarized light and exhibits circular birefringence. It should be mentioned that if the direction of the light wave is reversed in
Figure 9.40, the ray simply retraces itself and E′ becomes E.

9.18

LIQUID CRYSTAL DISPLAYS (LCDs)

Liquid crystal displays (LCDs) are widely used in many flat panel televisions and
computer displays. LCDs contain liquid crystals that change the polarization of a
passing beam of light. Liquid crystals (LCs) are materials that possess rod-like
molecules as shown in 9.42a. These molecules, called mesogens, have strong
dipoles, which means that the whole LC structure can be easily polarized. What
distinguishes LCs is that they have properties that are between those of a liquid
phase and those of a crystalline solid phase; e.g., they can flow like a liquid but,
at the same time, have crystalline domains that lead to anisotropic optical properties.
A distinct characteristic of the liquid crystal state is the tendency of the mesogens

9 .1 8

LIQUID CRYSTAL DISPLAYS (LCDS)

925

Director

Rod-like mesogens

(a) Random orientations

(b) Nematic phase with a degree
of orientational disorder

Figure 9.42 Schematic
illustration of orientational disorder in a liquid with rod-like
mesogens. (a) No order, and
rods are randomly oriented.
(b) There is a tendency for
the rods to align with the
director, the vertical axis,
in this example.

to point along a common axis called the director. This is a preferred common axis in
the liquid crystal along which the mesogens try to align themselves, which results in
an orientationally ordered state as depicted in Figure 9.42b. This behavior is very different than the way in which molecules behave in a normal liquid phase, where there
is no intrinsic order. The orientational order in the liquid crystal state lies between that
of a normal crystalline solid, i.e., fully ordered periodic structure and that of a normal
liquid, i.e., nearly fully disordered; and hence is given the name mesogenic state.
The degree of alignment of mesogens along the director, that is, the degree of
anisotropy, depends on the temperature because thermally induced random motions
of the mesogens act against dipole alignment. The degree of alignment will be a
maximum at low temperatures and decreases with increasing temperature, until at
some critical temperature the random thermal motions destroy the order. The liquid
crystals are known to have a number of phases. We will consider the nematic phase,
which is characterized by mesogens that have no positional order, but tend to point
along the same direction, i.e., along the director. The physical properties of the
nematic phase depend sensitively on the degree of alignment, and can be highly
anisotropic for well-aligned materials. A distinct advantage is that an applied field
can control the molecular orientation and hence the optical properties. The molecules
in these nematic-phase materials have rod-like shapes with lengths typically in the
20–30 nm range as depicted in Figure 9.42a.
Liquid crystal display (LCD) is a display that uses a liquid crystal medium whose
optical properties can be controlled by an applied field. The LCD behaves as a light
modulator or a light valve. The display has a thin film of liquid crystal, e.g., a few
microns in thickness, placed between two semitransparent electrically conducting electrodes to form a cell. Most LCDs are based on the twisted nematic field effect.22 In
a twisted nematic liquid crystal cell, as shown in Figure 9.43a, the two electrodes
22
Although a number of researchers have reported interesting observations on the optical properties of liquid
crystals, the pioneering work on the twisted nematic LCD has been attributed to Martin Schadt and Wolfgang
Helfrich (at Hoffman-LaRoche, Switzerland) in 1970–1971 and James Ferguson (USA) in 1971.

926

CHAPTER 9

z

∙

OPTICAL PROPERTIES OF MATERIALS

Bright
Transmitted light

z

Dark

E
Exit polarizer
Exit
Surface director
Electrode
Twisted nematic liquid
crystal
Surface director

Vrms Ea
Electrode

Entrance polarizer
Entrance

E

E

Figure 9.43 Transmission based LCD. (a) In the absence of a field, the liquid crystal has the twisted nematic phase and the
light passing through it has its polarization rotated by 90°. The light is transmitted through both polarizers. The viewer sees
a bright image. (b) When a voltage, and hence a field Ea, is applied, the molecules in the liquid crystal align with the field Ea
and are unable to rotate the polarization of the light passing through it; light therefore cannot pass through the exit polarizer.
The light is extinguished, and the viewer sees dark image.

have surfaces that have been treated, i.e., have an orientational layer, to act as directors
for the molecules and the directors are at right angles to each other. Molecules next
to the surfaces are forced to align along these surface directors and hence the molecules
homogenously twist through 90° from one electrode to the other. The twisted nematic
liquid crystal has its molecules arranged in a helical structure, and is able to “twist,”
or rotate the electric field in light that passes through it. Two polarizers A and B have
been placed at the entrance and the exit ends of the cell respectively. Thus, polarized
light enters the cell and has its polarization rotated by 90° as it passes through the cell,
and arrives at the exit polarizer. Since this light has its polarization aligned with the
optical axis of the exit polarizer (B), it passes through the polarizer. Therefore, without
an applied field, the light is transmitted through the LCD, which appears bright.
Consider what happens when an electric field Ea is applied by connecting an ac
voltage (typically a few volts) to the two electrodes on the opposite the faces of the cell
as shown in Figure 9.43b. The applied field now disturbs the alignment of the molecules
in the nematic liquid crystal. The field Ea acts as an externally imposed director and
the molecules align with the field, which results in the twisted molecular arrangement

9 .1 8

LIQUID CRYSTAL DISPLAYS (LCDS)

927

being destroyed. Stated differently, the helix structure in Figure 9.43a becomes unwound
and results in the structure shown in Figure 9.43b. The polarization of the light entering
the cell is unaffected and therefore the light cannot pass through the exit polarizer (B).
The LCD cell therefore appears dark. In fact, the light transmission can be completely
extinguished by applying a sufficiently large field. If a mirror is placed behind the
second polarizer, the display operates under reflection instead of transmission.
How can we reverse the switching behavior, that is, switch the LCD from dark
(without an applied voltage) to bright (with applied voltage)? This can be easily
achieved by using parallel polarizers, that is A and B in Figure 9.43a have the same
polarization direction. In this case, there would be no transmitted light in Figure
9.43a and transmitted light in b. By varying the applied voltage between the threshold for reorientation and the saturation field for unwinding the twisted nematic structure, we can obtain grey scale modulation. The transparent electrodes are typically
indium-tin-oxide, and can be patterned by lithographic techniques into various desirable shapes. More than 50 percent of TV screens use the LCD technology.
The electric field in Figure 9.43b has been applied by connecting an ac voltage
to the LCD electrodes. LCDs are always operated with an ac voltage; typical operating frequencies for LCDs are ∼1 kHz. The reversal of the field does not change the
principle of operation because molecules always try to align parallel to the field,
which is along either +z or −z. In both cases, the field E in the light beam is not
rotated and the light through the LCD is extinguished at the second polarizer (B).
The amount of transmission through an LCD depends on the rms value of the ac
voltage. Manufacturers typically provide the transmittance versus rms voltage characteristics of their LCDs. The rotation angle Φ of the linearly polarized light through
the liquid crystal medium depends on the rms voltage Vrms across an LCD cell, which
is shown in Figure 9.44. The normalized transmittance T′ = T(Vrms)∕Tmax is also

Φ (degrees) and T′(%)

Bright
100
90
80
70
60
50
40
30
20
10
0

T′ = T(Vrms) / Tmax
90%

Φ

Dark
V90
10%
0

1

2

V10 3

Vrms (V)
Figure 9.44 Plots of the rotation angle Φ of the linearly polarized light
versus the rms voltage Vrms across an LCD cell, and the normalized transmittance defined by T′ = T(Vrms)∕Tmax (%) versus Vrms for a typical twisted
nematic liquid crystal cell.

4
The light from an LCD display is linearly polarized.
A number of square polarizers have been placed on
the screen of this laptop computer at different angles
until the light is totally extinguished. There are five
polarizers placed on the screen at different angles.
Photo by S. Kasap.

928

CHAPTER 9

∙

OPTICAL PROPERTIES OF MATERIALS

shown as a function of Vrms. Tmax is the maximum transmittance under bright transmission conditions so that T(Vrms)∕Tmax = 100 percent with no or very small Vrms.
It is clear from Figure 9.44 that the rms voltage Vrms must reach a certain threshold value before any effect is seen. We need to apply a certain threshold voltage to start
untwisting the alignment of the mesogens. The rms voltage V90 corresponding to 90 percent normalized transmission T′ is generally defined as the threshold voltage. The
voltage at which T′ has dropped to 10 percent defines the saturation voltage, V10. LCD
response times for turning on (alignment with the applied field) and off (alignment with
the surface directors) depend on the properties of the LC, the thickness of the cell, and
temperature. At room temperature, these turn on and off times are typically in the millisecond time range with the turn off time usually being longer than the on time. It is
faster to align the molecules with the applied field, than the time it takes for them to
naturally align with the surface directors when the applied field is turned off.
The whole LCD operation is based on three important effects. First is the optical
activity exhibited by the twisted nematic LC structure in which the twisted mesogens
rotate the electric field. The second is the ability to rotate or align the mesogens in the
LC by a sufficiently large applied field imposed by an external voltage source connected
to the LCD cell. The third is the use of two polarizers (A and B in Figure 9.43a) in
converting the rotation of the electric field of the light beam within the medium to an
intensity variation that appears after the second polarizer (B).

9.19

Field induced
refractive
index

ELECTRO-OPTIC EFFECTS

Electro-optic effects refer to changes in the refractive index of a material induced by
the application of an external electric field, which therefore “modulates” the optical
properties. We can apply such an external field by placing electrodes on opposite
faces of a crystal and connecting these electrodes to a battery. The presence of such
a field distorts the electron motions in the atoms or molecules of the substance or
distorts the crystal structure resulting in changes in the optical properties. For example, an applied external field can cause an optically isotropic crystal such as GaAs
to become birefringent. In this case, the field induces principal axes and an optic
axis. Typically changes in the refractive index are small. The frequency of the applied
field has to be such that the field appears static over the time scale it takes for the medium
to change its properties, that is, respond, as well as for any light to cross the substance.
The electro-optic effects are classified according to first- and second-order effects.
If we were to take the refractive index n to be a function of the applied electric
field E, that is, n = n(E), we can of course expand this as a Taylor series in E. The
new refractive index n′ is
n′ = n + a1E + a2E2 + ⋯

[9.83]

where the coefficients a1 and a2 are called the linear electro-optic effect and secondorder electro-optic effect coefficients. Although we would expect even higher terms
in the expansion in Equation 9.83, these are generally very small and their effects
negligible within the highest practical fields. The change in n due to the first E term

9 .1 9

ELECTRO-OPTIC EFFECTS

929

is called the Pockels effect. The change in n due to the second E2 term is called the
Kerr effect,23 and the coefficient a2 is generally written as λK where K is called the
Kerr coefficient. Thus, the two effects are
Δn = a1E

[9.84]

Pockels effect

Δn = a2E2 = (λK)E2

[9.85]

Kerr effect

and
All materials exhibit the Kerr effect. It may be thought that we will always find
some (nonzero) value for a1 for all materials, but this is not true and only certain
crystalline materials exhibit the Pockels effect. If we apply a field E in one direction
and then reverse the field and apply −E, then according to Equation 9.84, Δn should
change sign. If the refractive index increases for E, it must decrease for −E. Reversing the field should not lead to an identical effect (the same Δn). The structure has
to respond differently to E and −E. There must therefore be some asymmetry in the
structure to distinguish between E and −E. In a noncrystalline material, Δn for E
would be the same as Δn for −E as all directions are equivalent in terms of dielectric properties. Thus a1 = 0 for all noncrystalline materials (such as glasses and
liquids). Similarly, if the crystal structure has a center of symmetry, then reversing
the field direction has an identical effect and a1 is again zero. Only crystals that are
noncentrosymmetric24 exhibit the Pockels effect. For example, a NaCl crystal
(centrosymmetric) exhibits no Pockels effect, but a GaAs crystal (noncentrosymmetric) does.
The Pockels effect expressed in Equation 9.84 is an oversimplification because
in reality we have to consider the effect of an applied field along a particular crystal direction on the refractive index for light with a given propagation direction and
polarization. For example, suppose that x, y, and z are the principal axes of a crystal
with refractive indices n1, n2, and n3 along these directions. For an optically isotropic
crystal, these would be the same whereas for a uniaxial crystal such as LiNbO3
n1 = n2 ≠ n3 as depicted in the xy cross section in Figure 9.45a. Suppose that we
suitably apply a voltage across a crystal and thereby apply an external dc field Ea.
In the Pockels effect, the field will modify the optical indicatrix. The exact effect
depends on the crystal structure. For example, a crystal like GaAs, optically isotropic with a spherical indicatrix, becomes birefringent with two different refractive
indices. In the case of LiNbO3 (lithium niobate), which is an optoelectronically
important uniaxial crystal, a field Ea along the y direction changes the principal
refractive indices n1 and n2 (both equal to no) to n′1 and n′2 as illustrated in Figure 9.45b.
Moreover, in some crystals such as KDP (KH 2PO 4, potassium dihydrogen
phosphate), the field Ea along z rotates the principal axes by 45° about z and changes
the principal indices. Rotation of principal axes in LiNbO3 is small and can be
neglected.
23

John Kerr (1824–1907) was a Scottish physicist who was a faculty member at Free Church Training College for
Teachers, Glasgow (1857–1901) where he set up an optics laboratory and demonstrated the Kerr effect (1875).
A crystal is a center of symmetry about a point O, if any atom (or point) with a position vector r from O also
appears when we invert r, that is, take −r.

24

930

CHAPTER 9

∙

OPTICAL PROPERTIES OF MATERIALS
y

y
n2 = no

z
Figure 9.45 (a) Cross section of the optical
indicatrix with no applied field, n1 = n2 = no.
(b) Applied field along y in LiNbO2 modifies
the indicatrix and changes n1 and n2 to n′1
and n′2.

Ea

n′2

x
n1 = no

z

x

n′1
LiNbO3

LiNbO3

(a)

(b)

As an example, consider a wave propagating along the z direction (optic axis) in
a LiNbO3 crystal. This wave will experience the same refractive index (n1 = n2 = no)
whatever the polarization as in Figure 9.45a. However, in the presence of an applied
field Ea parallel to the principal y axis as in Figure 9.45b, the light propagates as
two orthogonally polarized waves (parallel to x and y) experiencing different refractive indices n′1 and n′2. The applied field thus induces a birefringence for light traveling along the z axis. Before the field Ea is applied, the refractive indices n1 and n2
are both equal to no. The Pockels effect then gives the new refractive indices n′1 and
n′2 in the presence of Ea as
n′1 ≈ n1 +

Pockels effect

1 3
n1 r22 Ea
2

and

n′2 ≈ n2 −

1 3
n2 r22 Ea
2

[9.86]

where r22 is a constant, called a Pockels coefficient, that depends on the crystal
structure and the material. The reason for the seemingly unusual subscript notation
is that there are more than one constant and these are elements of a tensor that
represents the optical response of the crystal to an applied field along a particular
direction with respect to the principal axes (the exact theory is more mathematical
than intuitive). We therefore have to use the correct Pockels coefficients for the
refractive index changes for a given crystal and a given field direction.25 If the field
were along z, the Pockels coefficient in Equation 9.86 would be r13. Table 9.6 shows
some typical values for Pockels coefficients of various crystals.
It is clear that the control of the refractive index by an external applied field
(and hence a voltage) is a distinct advantage that enables the phase change through
a Pockels crystal to be controlled or modulated; such a phase modulator is called
a Pockels cell. In the longitudinal Pockels cell phase modulator the applied field is
in the direction of light propagation, whereas in the transverse phase modulator the
applied field is transverse to the direction of light propagation.
Consider the transverse phase modulator in Figure 9.46. In this example, the
applied electric field Ea = V∕d is applied parallel to the y direction, normal to the
25

The reader should not be too concerned with the subscripts but simply interpret them as identifying the right
Pockels coefficient value for the particular electro-optic problem at hand.

9 .1 9

ELECTRO-OPTIC EFFECTS

931

Table 9.6 Pockels (r) and Kerr (K) coefficients in various materials

Material

Crystal

Indices

LiNbO3

Uniaxial

KDP

Uniaxial

GaAs

Isotropic

no = 2.272
ne = 2.187
no = 1.512
ne = 1.470
no = 3.6

Ey
45°

Pockels Coefficients
× 10−12 m∕V

V

r13 = 8.6; r33 = 30.8
r22 = 3.4; r51 = 28
r41 = 8.8; r63 = 10.5

λ ≈ 546 nm

r41 = 1.5

λ ≈ 546 nm

y
d

Input
light

λ ≈ 500 nm

Ey
Δϕ

Ea x

Comment

Ex

z

Output
light

Ex
L

z

Figure 9.46 Transverse Pockels cell phase modulator. A linearly polarized input light into
an electro-optic crystal emerges as a circularly polarized light.

direction of light propagation along z. Suppose that the incident beam is linearly
polarized (shown as E) say at 45° to the y axes. We can represent the incident light
in terms of polarizations (Ex and Ey) along the x and y axes. These components Ex
and Ey experience refractive indices n′1 and n′2, respectively. Thus, when Ex traverses
the distance L, its phase changes by ϕ1,
ϕ1 =

2π n′1
2π L
1
V
L=
no + n3o r22 )
λ
λ (
2
d

When the component Ey traverses the distance L, its phase changes by ϕ2, given
by a similar expression except that r22 changes sign. Thus the phase change Δϕ
between the two field components is
Δϕ = ϕ1 − ϕ2 =

2π 3 L
no r22 V
λ
d

[9.87]

The applied voltage thus inserts an adjustable phase difference Δϕ between the
two field components. The polarization state of the output wave can therefore be
controlled by the applied voltage and the Pockels cell is a polarization modulator.
We can change the medium from a quarter-wave to a half-wave plate by simply
adjusting V. The voltage V = Vλ∕2, the half-wave voltage, corresponds to Δϕ = π
and generates a half-wave plate.

Transverse
Pockels effect

932

CHAPTER 9

∙

OPTICAL PROPERTIES OF MATERIALS

DEFINING TERMS
Absorption is the loss in the power of electromagnetic radiation that is traveling in a medium. The loss is
due to the conversion of light energy to other forms of
energy, such as lattice vibrations (heat) during the polarization of the molecules of the medium, local vibrations of impurity ions, excitation of electrons from the
valence band to the conduction band, and so on.
Activator is a luminescent center in a host crystal or
glass in which it is excited, by some external excitation
such as UV light; following excitation, the activator
emits radiation to return to its ground state, or become
de-excited.
Anisotropy (optical) refers to the fact that the refractive index n of a crystal depends on the direction of
propagation of light and on the state of its polarization,
that is, the direction of the electric field.
Antireflection coating is a thin dielectric layer coated
on an optical device or component to reduce the reflection of light and increase the transmitted light intensity.
Attenuation is the decrease in the optical power (or
irradiance) of a traveling wave in the direction of propagation due to absorption and scattering.
Attenuation coefficient α represents the spatial rate
of attenuation of an EM wave along the direction of
propagation. If Po is the optical power at some location
O, and if it is P at a distance L from O along the direction
of propagation, then P = Po exp(−αL).
Birefringent crystals such as calcite are optically
anisotropic which leads to an incident light beam becoming separated into ordinary and extraordinary waves
with orthogonal polarizations; incident light becomes
doubly refracted because these two waves experience
different refractive indices no and ne.
Brewster’s angle or polarization angle (θp) is the angle of incidence that results in the reflected wave having
no electric field in the plane of incidence (plane defined by the incident ray and the normal to the surface).
The electric field oscillations in the reflected wave are
in the plane perpendicular to the plane of incidence.
Circularly birefringent medium is a medium in which
right and left circularly polarized waves propagate with

different velocities and experience different refractive
indices nR and nL.
Circularly polarized light is light where the magnitude of the field vector E remains constant but its tip at
a given location on the direction of propagation traces
out a circle by rotating either in a clockwise sense,
right circularly polarized, with time, as observed by
the receiver of the wave, or in a counterclockwise
sense, left circularly polarized.
Complex propagation constant (k′ − jk″) describes
the propagation characteristics of an electromagnetic
wave that is experiencing attenuation as it travels in a
lossy medium. If k = k′ − jk″ is the complex propagation
constant, then the electric field component of a plane
wave traveling in a lossy medium can be described by
E = Εo exp(−k″z) exp j(ωt − k′z)
The amplitude decays exponentially while the wave
propagates along z. The real k′ part of the complex propagation constant (wavevector) describes the propagation
characteristics, that is, the phase velocity v = ω∕k′. The
imaginary k″ part describes the rate of attenuation
along z.
Complex refractive index N with real part n and
imaginary part K is defined as the ratio of the complex
propagation constant k in a medium to propagation
constant ko in free space,
N=n−jK=

k
1
= ( ) (k′ − jk″)
ko
ko

The real part n is simply called the refractive index,
and K is called the extinction coefficient.
Critical angle (θc) is the angle of incidence that results in a refracted wave at 90° when the incident wave
is traveling in a medium of lower refractive index and
is incident at a boundary with a material with a higher
refractive index.
Dielectric mirror is made from alternating high and
low refractive index quarter-wave-thick multilayers
such that constructive interference of partially reflected
waves gives rise to a high degree of wavelength-selective
reflectance.

DEFINING TERMS
Dispersion relation is a relationship between the refractive index n and the wavelength λ of the EM wave,
n = n(λ); the wavelength usually refers to the freespace wavelength. The relationship between the angular frequency ω and the propagation constant k, the
ω–k curve, is also called the dispersion relation.

933

if the power meter can respond more quickly than the
oscillations of the electric field, and since this is in the
optical frequencies range, all practical measurements
invariably yield the average irradiance.

Dispersive medium has a refractive index n that depends on the wavelength; that is, n is not a constant.

Kerr effect is a second-order effect in which the
change in the refractive index n depends on the square
of the electric field, that is, Δn = a2E2, where a2 is a
material dependent constant.

Electro-optic effects refer to changes in the refractive
index of a material induced by the application of an
external electric field, which therefore “modulates” the
optical properties; the applied field is not the electric
field of any light wave, but a separate external field.

Kramers–Kronig relations relate the real and imaginary parts of the relative permittivity. If we know the
complete frequency dependence of the real part ε′r(ω),
using the Kramer–Kronig relation, we can find the frequency dependence of the imaginary part εr″(ω).

Extinction coefficient is the imaginary part of the
complex refractive index N.

Luminescence is the emission of light by a material,
called a phosphor, due to the absorption and conversion
of energy into electromagnetic radiation. Typically the
emission of light occurs from certain dopant impurities
or even defects, called luminescent or luminescence
centers or activators purposefully introduced into a
host matrix, which may be a crystal or glass, which can
accept the activators. Photoluminescence involves excitation by photons (light). Cathodoluminescence is
light emission when the excitation is the bombardment
of the phosphor with energetic electrons as in TV cathode ray tubes. Electroluminescence is light emission
due to the passage of an electric current as in the LED.

Fluorescence is luminescence that occurs over very
short time scales, usually less than 10−8 seconds (or
10 ns). In fluorescence, the onset and decay of luminescent emission, due to the onset and cessation of excitation of the phosphor, is very short, appearing to be
almost instantaneous.
Fresnel’s equations describe the amplitude and phase
relationships between the incident, reflected, and
transmitted waves at a dielectric–dielectric interface in
terms of the refractive indices of the two media and the
angle of incidence.
Group index (Ng) represents the factor by which the
group velocity of a group of waves in a dielectric medium is reduced with respect to propagation in free
space, Ng = c∕vg where vg is the group velocity.
Group velocity (vg) is the velocity at which energy, or
information, is transported by a group of waves; vg is
determined by dω∕dk whereas phase velocity is determined by ω∕k.

Optic axis is an axis in the crystal structure along
which there is no double refraction for light propagation
along this axis.
Optical activity is the rotation of the plane of polarization of plane polarized light by a substance such as
quartz.

Instantaneous irradiance is the instantaneous flow
of energy per unit time per unit area and is given by the
instantaneous value of the Poynting vector S.

Optical indicatrix (Fresnel’s ellipsoid) is a refractive
index surface placed in the center of the principal axes
x, y, and z of a crystal; the axis intercepts are n1, n2, and
n3. We can represent the optical properties of a crystal
in terms of three refractive indices along three orthogonal axes, the principal axes of the crystal, x, y, and z.

Irradiance (average) is the average flow of energy
per unit time per unit area where averaging is typically
carried out by the light detector (over many oscillation
periods). Average irradiance can also be defined mathematically by the average value of the Poynting vector
S. The instantaneous irradiance can only be measured

Phase of a traveling wave is the quantity (kx − ωt)
which determines the amplitude of the wave at position
x and at time t given the propagation constant k(= 2π∕λ)
and angular frequency ω. In three dimensions it is the
quantity (k · r − ωt) where k is the wavevector and r is
the position vector.

934

CHAPTER 9

∙

OPTICAL PROPERTIES OF MATERIALS

Phase velocity is the rate at which a given phase on a
traveling wave advances. It represents the velocity of a
given phase rather than the velocity at which information is carried by the wave. Two consecutive peaks of a
wave are separated by a wavelength λ, and it takes a time
period 1∕f for one peak to reach the next (or the time
separation of two consecutive peaks at one location);
then the phase velocity is defined as v = λf.
Phosphor is a substance made of an activator and a
host matrix (crystal or glass) that exhibits luminescence
upon suitable excitation.
Phosphorescence is a slow luminescence process in
which luminescent emission occurs well after the cessation of excitation, even after minutes or hours.
Pockels effect is a linear change in the refractive index n of a crystal due to an application of an external
electric field E, other than the field of the light wave,
that is, Δn = a1E, where a1 is a constant that depends
on the crystal structure.
Polarization of an EM wave describes the behavior of
the electric field vector in the EM wave as it propagates
through a medium. If the oscillations of the electric
field at all times are contained within a well-defined
line, then the EM wave is said to be linearly polarized.
The field vibrations and the direction of propagation,
e.g., z direction, define a plane of polarization (plane
of vibration), so linear polarization implies a wave that
is plane-polarized.
Poynting vector (S) represents the energy flow per
unit time per unit area in a direction determined by
E × B (direction of propagation), S = v 2εoεr E × B.
Its magnitude, power flow per unit area, is called the
irradiance.
Principal axes of the crystal, normally labeled, x, y,
and z, are special axes along which the polarization
vector and the electric field are parallel. Put differently,
the electric displacement D and the electric field E vectors are parallel. The refractive indices along these x, y,
and z axes are the principal indices n1, n2, and n3, respectively, for electric field oscillations along these
directions (not to be confused with the wave propagation
direction).
Reflectance is the fraction of power in the reflected
electromagnetic wave with respect to the incident power.

Reflection coefficient is the ratio of the amplitude of
the reflected EM wave to that of the incident wave. It
can be positive, negative, or a complex number which
then represents a phase change.
Refraction is a change in the direction of a wave when
it enters a medium with a different refractive index. A
wave that is incident at a boundary between two media
with different refractive indices experiences refraction
and changes direction in passing from one to the other
medium.
Refractive index n of an optical medium is the ratio
of the velocity of light in a vacuum to its velocity in the
medium n = c∕v.
Retarding plates are optical devices that change the
state of polarization of an incident light beam. For example, when a linearly polarized light enters a quarterwave plate, it emerges from the device either as
circularly or elliptically polarized light, depending on
the angle of the incident electric field with respect to
the optic axis of the retarder plate.
Scattering is a process by which the energy from a
propagating EM wave is redirected as secondary EM
waves in various directions away from the original direction of propagation. There are a number of scattering
processes. In Rayleigh scattering, fluctuations in the
refractive index, inhomogeneities, etc., lead to the scattering of light that decreases with the wavelength as λ4.
Snell’s law is a law that relates the angles of incidence
and refraction when an EM wave traveling in one medium becomes refracted as it enters an adjacent medium. If light is traveling in a medium with index n1 is
incident on a medium of index n2, and if the angles of
incidence and refraction (transmission) are θi and θt,
then according to Snell’s law,
sin θi n2
=
sin θt n1
Specific rotatory power is defined as the amount of
rotation of the optical field in a linearly polarized
light per unit distance traveled in the optically active
substance.
Stoke’s shift in luminescence is the shift down in the
frequency of the emitted radiation with respect to that
of the exciting radiation.

QUESTIONS AND PROBLEMS

935

Total internal reflection (TIR) is the total reflection
of a wave traveling in a medium when it is incident at a
boundary with another medium of lower refractive index. The angle of incidence must be greater than the
critical angle θc which depends on the refractive indices sin θc > n2∕n1.

Wavefront is a surface where all the points have the
same phase. A wavefront on a plane wave is an infinite
plane perpendicular to the direction of propagation.

Transmission coefficient is the ratio of the amplitude
of the transmitted wave to that of the incident wave
when the incident wave traveling in a medium meets a
boundary with a different medium (different refractive
index).

Wavepacket is a group of waves with slightly different frequencies traveling together and forming a
“group.” This wavepacket travels with a group velocity
vg that depends on the slope of ω versus k characteristics of the wavepacket, i.e., vg = dω∕dk.

Transmittance is the fraction of transmitted intensity
when a wave traveling in a medium is incident at a
boundary with a different medium (different refractive
index).

Wavenumber or propagation constant is defined as
2π∕λ where λ is the wavelength. It is the phase shift in
the wave over a distance of unit length.

Wavevector is a vector denoted as k that describes the
direction of propagation of a wave and has the magnitude of the wavenumber, k = 2π∕λ.

QUESTIONS AND PROBLEMS
9.1

Refractive index and relative permittivity Using n = √εr , calculate the refractive index n of the materials in the table given their low-frequency relative permittivities εr (LF). What is your conclusion?

Material

εr(LF)
n(∼1–5 μm)

9.2

a-Se

Ge

NaCl

MgO

6.4
2.45

16.2
4.0

5.90
1.54

9.83
1.71

Refractive index and bandgap Diamond, silicon, and germanium all have the same diamond unit
cell. All three are covalently bonded solids. Their refractive indices (n) and energy bandgaps (Eg) are
shown in the table. (a) Plot n versus Eg and (b) plot n4 versus 1∕Eg. What is your conclusion? According to Moss’s rule, very roughly,
n4Eg ≈ K = Constant

Moss’s rule

What is the value of K?

Material

Bandgap, Eg(eV)
n

Diamond

Silicon

Germanium

5
2.4

1.1
3.46

0.66
4.0

936

CHAPTER 9

∙

OPTICAL PROPERTIES OF MATERIALS

Temperature coefficient of refractive index Suppose that we could write the relationship between
the refractive index n (at frequencies much less than ultraviolet light) and the bandgap Eg of a semiconductor as suggested by Hervé and Vandamme,

*9.3

n2 = 1 +

2
A
( Eg + B )

where Eg is in eV, A = 13.6 eV, and B = 3.4 eV. (B depends on the incident photon energy.) Temperature dependence in n results from dEg∕dT and dB∕dT. Show that the temperature coefficient of
refractive index (TCRI) is given by,26
Hervé–
Vandamme
relationship

2

TCRI =

3∕2

(n − 1)
1 dn
·
=−
n dT
13.6n2

dEg
[ dT + B′ ]

where B′ is dB∕dT. Given that B′ = 2.5 × 10−5 eV K−1, calculate TCRI for two semiconductors: Si with
n ≈ 3.5 and dEg∕dT ≈ −3 × 10−4 eV K−1, and AlAs with n ≈ 3.2 and dEg∕dT ≈ −4 × 10−4 eV K−1.
9.4

Sellmeier dispersion equation Using the Sellmeier equation and the coefficients in Table 9.2, calculate the refractive index of fused silica (SiO2) and germania (GeO2) at 1550 nm. Which is larger,
and why?

9.5

Dispersion (n versus λ) in GaAs By using the dispersion relation for GaAs, calculate the refractive
index n and the group index Ng of GaAs at a wavelength of 1300 nm.

9.6

Group index

Show that Equation 9.23 for the group index can be written as

Group index and
frequency

Ng = n − λ

dn
dn
=n+f
dλ
df

Using the Cauchy dispersion relation in Equation 9.17 to derive an expression for the group index
Ng, find the group index for a Ge crystal at a wavelength of 5 μm.
9.7

Group index Suppose that λ is the free space wavelength and n is the refractive index of the medium
at λ. Then, λ∕n is the wavelength in the medium. Consider ω = 2πc∕λ and k = 2πn∕λ. By finding
expressions for dω and dk in terms of dn and dλ derive Equation 9.23 for the group index Ng.

9.8

Cauchy dispersion equation Using the Cauchy coefficients and the general Cauchy equation, calculate the refractive index of a silicon crystal at 200 μm and at 2 μm, over two orders of magnitude
wavelength change. What is your conclusion? Would you expect a significant change in n for ħω > Eg?

9.9

Cauchy dispersion relation for zinc selenide ZnSe is a II–VI semiconductor and a very useful
optical material used in various applications such as optical windows (especially high-power laser
windows), lenses, prisms, etc. It transmits over 0.50–19 μm. n in the 1–11 μm range described by a
Cauchy expression of the form

ZnSe dispersion
relation

n = 2.4365 +

0.0485
λ2

+

0.0061
λ4

− 0.0003λ2

in which λ is in μm. What is ZnSe’s refractive index n and group index Ng at 5 μm?
*9.10

Dispersion (n versus λ) Consider an atom in the presence of an oscillating electric field as in
Figure 9.4. The applied field oscillates harmonically in the +x and −x directions and is given by
E = Eo exp(jωt). The energy losses can be represented by a frictional force whose magnitude is
proportional to the velocity dx∕dt. If γ is the proportionality constant per electron and per unit electron mass, then Newton’s second law for Z electrons in the polarized atom is
Zme

26

d 2x
dt2

= −ZeEo exp( jωt) − Zmeω2o x − Zmeγ

dx
dt

P. J. L. Hervé and L. K. J. Vandamme, J. Appl. Phys., 77, 5476, 1995 and references therein.

QUESTIONS AND PROBLEMS

937

where ωo = (β∕Zme)1∕2 is the natural frequency of the system composed of Z electrons and a +Ze
nucleus and β is a force constant for the restoring Coulombic force between the electrons and the
nucleus. Show that the electronic polarizability αe is
αe =

pinduced
E

=

Ze2
me (ω2o − ω2 + jγω)

Electronic
