Repository: dhruvvenkat/2A-assistants

trying out this new method of studying!

File: courses/ece109-materials/text/ECE 109 Electronic Materials & Devices Principles of 4th Ed.txt (part 61 of 63)
Questions and Problems 847
Chapter 9
Optical Properties of Materials
polarizability

What does a complex polarizability represent? Since αe is a complex quantity, so is εr and hence the
refractive index. By writing the complex refractive index N = √εr where εr is related to αe by the
Clausius–Mossotti equation, show that
N2 − 1
2

N +2

=

NZe2
3εome (ω2o − ω2 + jγω)

Complex
refractive index

where N is the number of atoms per unit volume. What are your conclusions?
9.11

Dispersion and diamond Consider applying the simple electronic polarizability and Clausius–
Mossotti equations to diamond. Neglecting losses,
αe =

Ze2
me (ω2o − ω2 )

and
εr − 1
NZe2
=
εr + 2 3εome (ω2o − ω2 )
For diamond we can take Z = 4 (valence electrons only as these are the most responsive), N = 1.8 ×
1029 atoms m−3, εrdc = 5.7. Find ωo and then find the refractive index at λ = 0.5 μm and 5 μm.
9.12

Electric and magnetic fields in light The intensity (irradiance) of the red laser beam from a
He–Ne laser in air has been measured to be about 1 mW cm−2. What are the magnitudes of the
electric and magnetic fields? What are the magnitudes if this 1 mW cm−2 beam were in a glass
medium with a refractive index n = 1.45 and still had the same intensity?

9.13

Reflection of light from a less dense medium (internal reflection) A ray of light which is traveling in a glass medium of refractive index n1 = 1.460 becomes incident on a less dense glass medium
of refractive index n2 = 1.435. The free-space wavelength (λ) of the light beam is 1 μm.
a. What is the minimum incidence angle for TIR?
b. What is the phase change in the reflected wave when θi = 85° and when θi = 90°?
c. What is the penetration depth of the evanescent wave into medium 2 when θi = 85° and when
θi = 90°? What is your conclusion?

9.14

Internal and external reflection at normal incidence Consider the reflection of light at normal
incidence on a boundary between a GaAs crystal medium of refractive index 3.6 and air of refractive
index 1.
a. If light is traveling from air to GaAs, what is the reflection coefficient and the intensity of the
reflected light in terms of the incident light?
b. If light is traveling from GaAs to air, what is the reflection coefficient and the intensity of the
reflected light in terms of the incident light?

9.15

Antireflection coating
a. Consider three dielectric media with flat and parallel boundaries with refractive indices n1, n2,
and n3. Show that for normal incidence the reflection coefficient between layers 1 and 2 is the
same as that between layers 2 and 3 if n2 = √n1n3 . What is the significance of this?
b. Consider a Si photodiode that is designed for operation at 900 nm. Given a choice of two possible antireflection coatings, SiO2 with a refractive index of 1.5 and TiO2 with a refractive index
of 2.3, which would you use and what would be the thickness of the antireflection coating you
chose? The refractive index of Si is 3.5.

Dispersion in
diamond

938

CHAPTER 9

9.16
Dielectric
mirror condition

∙

OPTICAL PROPERTIES OF MATERIALS

Dielectric mirrors Consider the dielectric mirror in Figure 9.16. Consider the interference of waves
B and D. Show that for constructive interference of B and D, we need
n1d1 + n2d2 =

mλ
2

where m is an integer. We can view the dielectric mirror as a periodic structure in which the repeat
unit, the so-called unit cell, is a double layer consisting of 1 and 2 next to each other, written as n1n2.
Clearly, d1 + d2 is the periodicity. If we move the unit cell by an integer multiple times (d1 + d2),
we generate the whole dielectric mirror. The whole stack structure is called a one dimensional
photonic crystal. What is the interference condition that gives a reflected wave from a unit cell?
Does it matter if we interchange the n1 and n2 layers?
9.17

Maximum
reflectance,
dielectric mirror

Dielectric mirrors Consider the dielectric mirror in Figure 9.16. Suppose that it has been designed
with quarter wavelength thickness. By a proper summation of all reflected wave amplitudes, e.g.,
A + B + C + D +…, we can calculate the reflectance of such a dielectric mirror,
2N 2
n2N
1 − (n0∕n3 )n2
RN = [ 2N
]
n1 + (n0∕n3 )n2N
2

where N is the number of pairs of layers (or repeat units n1n2), n0 is the refractive index of the ambient (n0 = 1 for air) and n3 is the refractive index of the substrate. The bandwidth (or the stop-band)
Δλ when 2N is large (for near 100 percent reflectance) is given by
n1 − n2
Δλ
≈ (4∕π)arcsin(
λo
n1 + n2 )

Reflectance
bandwidth

Consider a dielectric mirror that has quarter wave layers consisting of Ta2O5 with n1 = 2.0908 and SiO2 with
n2 = 1.4525 both at 850 nm, the central wavelength at which the mirror reflects light. Suppose the substrate
is Pyrex glass with an index ns = 1.510 and the outside medium is air with n0 = 1. Calculate the maximum
reflectance of the mirror when the number N of double layers is 4 and 8. Now, consider the N = 8 mirror.
What would happen if you use TiO2 with n1 = 2.5086, instead of Ta2O5? What is the bandwidth and what
happens to the reflectance if you interchange the high and low index layers? Suppose we use a Si wafer as
the substrate with n = 3.650, what happens to the maximum reflectance? For the N = 8 case, calculate the
bandwidth for the two different dielectric mirrors with Ta2O5 and TiO2. What is your conclusion?

Free carrier
absorption

9.18

Optical fibers in communications Optical fibers for long-haul applications usually have a core region
that has a diameter of about 10 μm, and the whole fiber would be about 125 μm in diameter. The
core and cladding refractive indices, n1 and n2, respectively, are normally only 0.3–0.5 percent different.
Consider a fiber with n1(core) = 1.4510, and n2(cladding) = 1.4477, both at 1550 nm. What is the
maximum angle that a light ray can make with the fiber axis if it is still to propagate along the fiber?

9.19

Optical fibers in communications Consider a short-haul optical fiber that has n1(core) = 1.455
and n2 (cladding) = 1.440 at 870 nm. Assume the core–cladding interface behaves like the flat interface between two infinite media as in Figure 9.11. Consider a ray that is propagating that has an angle
of incidence 85° at the core–cladding interface. Can this ray undergo total internal reflection? What
would be its penetration depth into the cladding?

9.20

Complex refractive index Spectroscopic ellipsometry measurements on a silicon crystal at a wavelength of 620 nm show that the real and imaginary parts of the complex relative permittivity are
15.2254 and 0.172, respectively. Find the complex refractive index. What is the reflectance and
absorption coefficient at this wavelength? What is the phase velocity?

9.21

Complex refractive index Spectroscopic ellipsometry measurements on a germanium crystal at a
photon energy of 1.5 eV show that the real and imaginary parts of the complex relative permittivity
are 21.56 and 2.772, respectively. Find the complex refractive index. What is the reflectance and
absorption coefficient at this wavelength? How do your calculations match with the experimental
values of n = 4.653 and K = 0.298, R = 0.419 and α = 4.53 × 106 m−1?

9.22

Free carrier absorption in n-type Ge Find the free carrier optical absorption coefficient of an
n-type Ge that has a resistivity of 0.4 Ω cm at wavelengths of 2 and 20 μm (see Table 5.1).

QUESTIONS AND PROBLEMS
9.23

Free carrier absorption in intrinsic Ge Find the free carrier absorption coefficient of an intrinsic
Ge at a wavelength of 10 μm, using the properties listed in Table 5.1. Recall that the conductivity
σ = σelectron + σhole = enμe + epμh and both species of free carriers will contribute to the free carrier
absorption so that the total absorption coefficient is the sum of electron and hole contributions,
that is αelectron + αhole where each term is of the form in Equation 9.65 with its own dc conductivity
contribution. What is your conclusion?

9.24

Free carrier absorption in intrinsic Si The integration of various photonic components into the
silicon technology is an important technological field. Find the free carrier absorption coefficient of
intrinsic Si crystal at a wavelength of 1.55 μm, using the properties listed in Tables 5.1 and 9.2.

9.25

Free carrier absorption in n-type GaAs Experiments carried out at a wavelength of 100 μm on three
GaAs n-type samples labeled A, B, and C with electron concentrations ne = 3.38 × 1015 cm−3 (A),
ne = 2.75 × 1016 cm−3 (B), ne = 5.84 × 1017 cm−3 (C), respectively, give the corresponding results on
n and K: n = 3.28, K = 0.012 for A, n = 2.79, K = 0.105 for B, n = 1.46, K = 7.59 for C. Generate
a log–log plot of ε″r versus ne and nα versus ne. What do the best lines tell you and what is your conclusion from these plots? Find the electron scattering time τe from these measurements by assuming that
it is the same in all the samples; and compare τe with that in the undoped sample. (Use Table 5.1.)

9.26

Reststrahlen absorption in CdTe Figure 9.22 shows the infrared extinction coefficient K of CdTe.
Calculate the absorption coefficient α and the reflectance R of CdTe at 60 μm and 80 μm.

9.27

Reststrahlen absorption in GaAs Optical measurements on GaAs show that K peaks at λ = 37.1 μm
where K ≈ 11.6 and n ≈ 6.63. Calculate the absorption coefficient α and the reflectance R at this
wavelength.

9.28

Restrahlen absorption and GaAs We know from Chapter 7 that ionic polarization has a complex
relative permittivity, which can be written as
εr = ε′r − jε″r = εrH +

εrH − εrL
γ ω
ω 2
−1+j
( ωT )
ωT ( ωT )

where εrL and εrH are the relative permittivity at low (L) and high (H) frequencies, well below and
above the infrared (or Restrahlen) peak, γ is a loss coefficient characterizing the rate of energy
transfer from the EM wave to lattice vibrations (phonons), and ωT is a transverse optical lattice
vibration frequency that is related to the nature of bonding between the ions in the crystal. For
GaAs, εrL = 13.0, εrH = 11.0, ωT = 5.05 × 1013 rad s−1, and γ = 0.045 × 1013 rad s−1. Plot n and
K versus wavelength from 30 to 50 μm. Also plot K on a log-axis. What is your observation? Find
n and K at λ = 45.45 μm and compare with the experimental values n = 4.13 and K = 0.0163.
9.29

Fundamental absorption Consider the semiconductors in Figure 9.23, and those semiconductors
listed in Table 9.3.
a. Which semiconductors can be candidates for a photodetector that can detect light in optical
communications at 1550 nm?
b. For amorphous Si (a-Si), one definition of an optical gap is the photon energy that results in an
optical absorption coefficient α of 104 cm−1. What is the optical gap of a-Si in Figure 9.23?
c. Consider a solar cell from crystalline Si. What is the absorption depth of light at 1000 nm, and
at 500 nm?

9.30

Optical fiber attenuation Consider an optical fiber operating at 1310 nm. Suppose that we launch
1 mW of optical power into this fiber from a laser diode. Calculate the optical power output if the
fiber length is 150 km. What is the output power at 1550 nm operation? What is the fiber length at
1550 nm operation that results in an output power that is the same as that at 1310 nm operation.
What is your conclusion?

9.31

Measurement of optical fiber attenuation The power output from a particular fiber is measured
to be 13 nW. Then, 10 km of fiber is cut-out and the power output is measured again and found to
be 43 nW. What is the attenuation of the fiber?

939

Ionic
polarization

940

CHAPTER 9

∙

OPTICAL PROPERTIES OF MATERIALS

9.32

Quartz half-wave plate What are the possible thicknesses of a half-wave quartz plate for a wavelength λ ≈ 1.01 μm given the extraordinary and ordinary refractive indices are no = 1.534 and ne =
1.543, respectively?

9.33

Pockels cell modulator What should be the aspect ratio d∕L for the transverse LiNiO3 phase modulator in Figure 9.46 that will operate at a free-space wavelength of 1.3 μm and will provide a phase
shift Δϕ of π (half wavelength) between the two field components propagating through the crystal
for an applied voltage of 20 V? The Pockels coefficient r22 is 3.2 × 10−12 m∕V and no = 2.2.

LUXEON Rebel ES white emitting
LED.
Courtesy of Lumileds.

Various dielectric mirrors, which are quarter wave
dielectric stacks on Pyrex or Zerodur substrates.
Courtesy of Newport Corporation.

Electro-optic phase modulator using LiNbO3. The
socket is the RF modulation input.
Courtesy of Thorlabs.

The Audi A4 uses LEDs for nearly all its lighting, including headlights and tail lights.
Left © Teddy Leung/Shutterstock RF; right © Grzegorz Czapski/Shutterstock RF.

appendix

A
Bragg’s Diffraction Law
and X-ray Diffraction
Bragg’s Diffraction Condition
X-rays are electromagnetic (EM) waves with wavelengths typically in the range from 0.01 nm
to a few nanometers. This wavelength region is comparable with typical interplanar spacings
in crystals. When an X-ray beam impinges on a crystal, the waves in the beam interact with
the planes of atoms in the crystal and, as a result, the waves become scattered and the X-ray
beam becomes diffracted. An analogy with radio waves may help. Radio waves with wavelengths in the range 1–10 m (short waves and VHF waves) easily interact with objects of
comparable size. It is well known that these radio waves become scattered by objects of
comparable size such as trees, houses, and buildings. However, long-wave radio waves with
wavelengths in kilometers do not become scattered by these objects because the object sizes
now are much smaller than the wavelength.
When X-rays strike a crystal, the EM waves penetrate the crystal structure. Each plane
of atoms in the crystal reflects a portion of the waves. The reflected waves from different
planes then interfere with each other and give rise to a diffracted beam, which is at a welldefined angle 2θ to the incident beam as depicted in Figure A.1. Some of the incident beam
goes through the crystal undiffracted and some of the beam becomes diffracted. Further, the
diffracted rays exist only in certain directions. These diffraction directions correspond to
well-defined diffraction angles 2θ, as defined in Figure A.1. The diffraction angle 2θ, the
wavelength of the X-rays λ, and the interplanar separation d of the diffraction planes within
the crystal are related through the Bragg diffraction condition, that is,
2d sin θ = nλ
Crystal surface
does not
affect diffraction

n = 1, 2, 3, . . .

Diffracted beam
Crystal

X-rays

2θ

[A.1]

Bragg’s law

Figure A.1 A schematic illustration of
X-ray diffraction by a crystal.
X-rays penetrate the crystal and then
become diffracted by a series of atomic
planes.

Through beam
θ
Planes of atoms
941

942

APPENDIX A
Incident X-ray beam

Diffracted beam

A

A′

B

B′

EM waves
O

θ
P
Figure A.2 Diffraction involves
X-ray waves being reflected by
various atomic planes in the crystal.
These waves interfere constructively
to form a diffracted beam only for
certain diffraction angles that satisfy
the Bragg condition.

d

d

θ
Q
d sin θ

d sin θ
O′

Atomic planes

Crystal

Consider X-rays penetrating a crystal structure and becoming reflected by a given set of
atomic planes as shown in Figure A.2. We can consider an X-ray beam to be many parallel
waves that are in phase. These waves penetrate the crystal structure and become reflected at
successive atomic planes. The interplanar separation of these planes is d. Waves reflected
from adjacent atomic planes interfere constructively to constitute a diffracted beam only when
the path difference between the rays is an integer multiple of the wavelength—a requirement
of constructive interference. This will only be the case for certain directions of reflection.
For simplicity, we will consider two waves A and B in an X-ray beam being reflected from
two consecutive atomic planes in the crystal. The angle between the X-rays and the atomic
planes is θ as defined in Figure A.2. Initially, the waves A and B are in phase. Wave A is
reflected from the first plane, whereas wave B is reflected from the second plane. When wave
A is reflected at O, wave B is at P. Wave B becomes reflected from O′ on the second plane
and then moves along reflected B′. Wave B has to travel a further distance, PO′Q, equivalent
to 2d sin θ before reaching wave A. The path difference between the two reflected waves A′
and B′ is PO′Q or 2d sin θ. For constructive interference, this must be nλ where n is an
integer. Otherwise, the reflected waves will interfere destructively and cancel each other out.
Thus, the condition for the existence of a diffracted beam is that the path difference between
A′ and B′ should be a multiple of the wavelength λ; which is Equation A.1. The diffraction
condition in Equation A.1 is referred to as Bragg’s law. The angle θ is called the Bragg
angle, whereas 2θ is called the diffraction angle. The index n is called the order of diffraction. The incidence angle θ is the angle between the incident X-ray and the atomic planes
within the crystal and not the angle at the actual crystal surface. The crystal surface, whatever
shape, does not affect the diffraction process because X-rays penetrate the crystal and then
become diffracted by a series of parallel atomic planes. The Bragg diffraction condition has
much wider applications than just crystallography; for example, it is of central importance to
the operation of modern semiconductor lasers.

X-ray Diffraction and Study of Crystal Structures
When an X-ray beam is incident on a single crystal, the scattered beam from a given set of
planes in the crystal is at an angle 2θ that satisfies the Bragg law. In three dimensions, all

APPENDIX A
Diffracted
beam
Incident X-ray beam
with wavelength λ
2θ
Single crystal

All X-ray
wavelengths

943

(a) All 2θ directions around the incident
beam deﬁne a diffraction cone. The
diffracted beam lies on the cone, but
its exact direction depends on the
exact orientation of the diffraction
planes to the incident beam.

(b) Laue technique. A single crystal is
irradiated with a beam of white X-rays.
Diffracted X-rays give a spot diffraction
pattern on a photographic plate.

Single crystal

Photographic film

Monochromatic X-ray
beam

(c) Powdered crystal technique. A sample of
powdered crystal is irradiated with a
monochromatic (single wavelength) X-ray
beam. Diffracted X-rays give diffraction
rings on a photographic plate.

Powdered crystal

Photographic film

Figure A.3

directions from the crystal that are at an angle 2θ to the incident beam define a cone as shown
in Figure A.3a with its apex at the crystal. This is called a diffraction cone. There are many
such diffraction cones, each corresponding to a different set of diffraction planes with a
distinct set of Miller indices (hkl). Although all lines lying on a diffraction cone satisfy the
Bragg condition, the exact direction of the diffracted beam depends on the exact orientation
(or tilt) of the diffracting planes to the incident ray. When a monochromatic X-ray beam is
incident on a single crystal, as illustrated in Figure A.3a, the diffracted beam is along one
particular direction on the diffraction cone for that set of diffraction planes (hkl) with a particular orientation to the incident beam.
The Laue technique of studying crystal structures involves irradiating a single crystal
with a white X-ray beam that has a wide range of wavelengths. A photographic plate is used

944

APPENDIX A
to capture the diffraction pattern as shown in Figure A.3b. Effectively, we are scanning the
wavelength λ and picking up diffractions from various (hkl) planes each time the Bragg
condition is satisfied. Thus, whenever λ and d for a particular set of (hkl) planes satisfy the
Bragg condition, there is a diffraction. The diffraction pattern is a spot pattern where each
spot is the result of diffraction from a given set of (hkl) planes oriented in a particular way
to the incident beam. By using a range of wavelengths, we ensure that the required wavelength
is available for obtaining diffraction for a given set of planes. The relative positions of the
spots are used to determine the crystal structure.
One of the simplest methods for studying crystal structures is the powder technique,
which involves irradiating a powdered crystal, or a polycrystalline sample, with a collimated
X-ray beam of known wavelength (monochromatic) as shown in Figure A.3c. Powdering the
crystal enables a given set of (hkl) planes to receive the X-rays at many different angles θ
and at many different orientations, or tilts. Put differently, it allows the angle θ to be scanned
for differently oriented crystals. Since all possible crystal orientations are present by virtue
powdering, the diffracted rays form diffraction cones and the diffraction pattern developed
on a photographic plate has diffraction rings as shown in Figure A.3c.
Each diffraction ring in the powder technique in Figure A.3c represents diffraction from
a given set of (hkl) planes. Whenever the angle θ satisfies the Bragg law for a given set of
atomic planes, with Miller indices (hkl) and with an interplanar separation dhkl, there is a
diffracted beam. An X-ray detector placed at an angle 2θ with respect to the through-beam
will register a peak in the detected X-ray intensity, as shown in Figure A.4a. The instrument
that allows this type of X-ray diffraction study is called a diffractometer. The variation of
the detected intensity with the diffraction angle 2θ represents the diffraction pattern of the
crystal. The particular diffraction pattern depicted in Figure A.4b is for aluminum, an FCC
crystal. Different crystals exhibit different diffraction patterns.
In the case of cubic crystals, the interplanar spacing d is related to the Miller indices of
a plane (hkl). The separation dhkl between adjacent (hkl) planes is given by

Interplanar
separation in
cubic crystals

dhkl =

a
2

√h + k2 + l2

[A.2]

where a is the lattice parameter (side of the cubic unit cell). When we substitute for d = dhkl
in the Bragg condition in Equation A.1, square both sides, and rearrange the equation, we find
Bragg
condition for
cubic crystals

(sin θ) 2 =

n2 λ2 2
(h + k2 + l2 )
4a2

[A.3]

This is essentially Bragg’s law for cubic crystals. The diffraction angle increases with
(h2 + k2 + l2). Higher-order Miller indices, those with greater values of (h2 + k2 + l2), give
rise to wider diffraction angles. For example, the diffraction angle for (111) is smaller than
that for (200) because (h2 + k2 + l2) is 3 for (111) and 4 for (200). Furthermore, with λ and
a values that are typically involved in X-ray diffraction, second- and higher-order diffraction
peaks, n = 2, 3, . . . , can be ruled out.
In the case of the simple cubic crystal, all possible (hkl) planes give rise to diffraction
peaks with diffraction angles satisfying the Bragg law or Equation A.3. The latter equation
therefore defines a diffraction pattern for the simple cubic crystal structure because it generates
all the possible values of 2θ for all the planes in the cubic crystal. In the case of FCC and BCC
crystals, however, not all (hkl) planes give rise to diffraction peaks predicted by Equation A.3.

APPENDIX A

945

X-ray detector

Path of the detector

Diffracted X-rays
Collimator
2θ

Source of
monochromatic
X-rays

X-ray beam

Crystal

Unscattered X-rays

(a) A schematic illustration of a diffractometer for X-ray diffraction studies of crystals.

(111)

Intensity of
X-rays at detector

FCC
(200)

0

10

20

30

40

50

60

λ = 0.1542 nm

(311)

(220)

(222)
70

80

(400)
90

100

(331)(420)
110

120

Diffraction angle, 2θ°
(b) A schematic diagram illustrating the intensity of X-rays as detected in (a) versus the
diffraction angle, 2θ, for an FCC crystal (e.g., Al).
Figure A.4 A schematic diagram of a diffractometer and the diffraction pattern obtained from an FCC
crystal.

Examination of the diffraction pattern in Figure A.4b for an FCC crystal shows that only those
planes with Miller indices that are either all odd or all even integers give rise to diffraction
peaks. There are no diffractions from those planes with mixed odd and even integers.
The Bragg law for the cubic crystals in Equation A.3 is a necessary diffraction condition
but not sufficient because diffraction involves the interaction of EM waves with the electrons
in the crystal. To determine whether there will be a diffraction peak from a set of planes in
a crystal, we also have to consider the distributions of the atoms and their electrons in the
crystal. In FCC and BCC structures, diffractions from certain planes are missing because the
atoms on these planes give rise to out-of-phase reflections.

appendix

B
Major Symbols and Abbreviations

a (subscript)
ac
ao
AV, AP
APF

area; cross-sectional area; amplification
lattice parameter; acceleration; amplitude of vibrations; half-channel thickness in a JFET (Ch. 6)
acceptor, e.g., Na = acceptor concentration (m−3)
alternating current
Bohr radius (0.0529 nm)
voltage amplification, power amplification
atomic packing factor

B, B
B
Bc
Bm
Bo, Be
BC
BCC
BE
BJT

magnetic field vector (T), magnetic field
frequency bandwidth
critical magnetic field
maximum magnetic field
Richardson–Dushman constant, effective Richardson–Dushman constant
base collector
body-centered cubic
base emitter
bipolar junction transistor

C
c
Cdep
Cm
Cdiff
cs
Cv,cv
CB
CE
CMOS
CN
CVD

capacitance; composition; the Nordheim coefficient (Ω m)
speed of light (2.9979 × 108 m s−1); specific heat capacity (J K−1 kg−1)
depletion layer capacitance
molar heat capacity (J K−1 mol−1)
diffusion (storage) capacitance of a forward-biased pn junction
specific heat capacity (J K−1 kg−1)
heat capacity per unit volume (J K−1 m−3)
conduction band; common base
common emitter
complementary MOS
coordination number
chemical vapor deposition

D
d

diffusion coefficient (m2 s−1); thickness; electric displacement (C m−2)
density (kg m−3); distance; separation of the atomic planes in a crystal;
separation of capacitor plates; piezoelectric coefficient; mean grain size
(Ch. 2)

A
a

947

948

APPENDIX B
d (subscript)
dc
dij

donor, e.g., Nd = donor concentration (m−3)
direct current
piezoelectric coefficients

E
EA
Ea , Ed
Ec, Ev
Eex
EF, EFO
Eg
Emag
E
Ebr
Eloc
e
e (subscript)
eff (subscript)
EHP
EM
EMF (emf)

energy; electric field (V m−1) (Ch. 9)
activation energy (eV atom−1 or J mole−1)
acceptor and donor energy levels
conduction band edge, valence band edge
exchange interaction energy
Fermi energy, Fermi energy at 0 K
bandgap energy
magnetic energy
electric field ( V m−1) (except Ch. 9)
dielectric strength or breakdown field (V m−1)
local electric field
electronic charge (1.602 × 10−19 C)
electron, e.g., μe = electron drift mobility; electronic
effective, e.g., μeff = effective drift mobility
electron–hole pair
electromagnetic
electromagnetic force (V)

F
f
f(E)
FCC
FET

force (N); function
frequency; function
Fermi–Dirac function
face-centered cubic
field effect transistor

G
Gph
Gp
g(E )
g

rate of generation
rate of photogeneration
parallel conductance (Ω−1)
density of states
conductance; transconductance (A ∕V); piezoelectric voltage coefficient
(Ch. 7)
incremental or dynamic conductance (A ∕V)
mutual transconductance (A ∕V)

gd
gm
H, H
h
ħ
h (subscript)
hFE, hfe
HCP
HF
I
I

magnetic field intensity (strength), magnetizing field (A m−1)
Planck’s constant (6.6261 × 10−34 J s)
Planck’s constant divided by 2π (ħ = 1.0546 × 10−34 J s)
hole, e.g., μh = hole drift mobility
dc current gain, small-signal (ac) current gain in the common emitter
configuration
hexagonal close-packed
high frequency
electric current (A); moment of inertia (kg m2) (Ch. 1)
light intensity (W m−2)

APPENDIX B
I, i (subscript)
Ibr
IB, IC, IE
i
i (subscript)
ib, ic, ie
IC

quantity related to ionic polarization
breakdown current
base, collector, and emitter currents in a BJT
instantaneous current (A); small-signal (ac) current, i = δI
intrinsic, e.g., ni = intrinsic concentration
small signal base, collector, and emitter currents (δIB, δIC, δIE) in a BJT
integrated circuit

J
J
j
Jc
Jp
JFET

current density (A m−2)
total angular momentum vector
imaginary constant: √−1
critical current density (A m−2)
pyroelectric current density
junction FET

K

KE

spring constant (Ch. 1); phonon wavevector (m−1); bulk modulus (Pa);
extinction coefficient (Ch. 9)
unaxial magnetocrystalline energy
Boltzmann constant (k = R∕NA = 1.3807 × 10−23 J K−1); wavenumber
(k = 2π∕λ), propagation constant, wavevector (m−1); electromechanical
coupling factor (Ch. 7)
kinetic energy

L
L
L
ℓ
Lch
Le , Lh
ℓn, ℓp
ln (x)
LCAO

total orbital angular momentum
length; inductance
Langevin function
length; mean free path; orbital angular momentum quantum number
channel length in an FET
electron and hole diffusion lengths
lengths of the n- and p-regions outside depletion region in a pn junction
natural logarithm of x
linear combination of atomic orbitals

M, M
M
Mat
Mr

magnetization vector, magnetization (A m−1)
multiplication in avalanche effect
relative atomic mass; atomic mass; “atomic weight” (g mol−1)
remanent or residual magnetization (A m−1); reduced mass of two bodies
A and B, Mr = MAMB∕(MA + MB)
saturation magnetization (A m−1)
mass (kg)
the raito of LED output spectrum width in photon energy to kT (Ch. 6)
mass of the electron in free space (9.10939 × 10−31 kg)
effective mass of an electron in a crystal
effective mass of a hole in a crystal
magnetic quantum number
spin magnetic quantum number

KU
k

Msat
m
m
me
m*e
m*h
mℓ
ms

949

950

APPENDIX B
MOS (MOST)
MOSFET

metal-oxide-semiconductor (transistor)
metal-oxide-semiconductor FET

N

number of atoms or molecules; number of atoms per unit volume (m−3)
(Chs. 7 and 9); number of turns on a coil (Ch. 8)
atomic concentration (m−3) (Ch. 9)
Avogadro’s number (6.0221 × 1023 mol−1)
electron concentration (number per unit volume); atomic concentration;
principal quantum number; integer number; refractive index (Ch. 9)
heavily doped n-region
number of atoms per unit volume
effective density of states at the conduction and valence band edges (m−3)
donor and ionized donor concentrations (m−3)
refractive index for extraordinary and ordinary waves in a birefringent crystal
intrinsic concentration (m−3)
equilibrium majority carrier concentrations (m−3)
equilibrium minority carrier concentrations (m−3)
concentration of electron scattering centers
velocity density function; vacancy concentration (m−3)

N
NA
n
n+
nat
Nc, Nv
Nd, N d+
ne, no
ni
nno, ppo
npo, pno
Ns
Nv

p+
pav
pe
PE
pinduced
po
PET
PZT

probability; pressure (Pa); power (W) or power loss (W); polarization in a
dielectric (C m−2) (Ch. 7)
electric dipole moment (C m)
hole concentration (m−3); momentum (kg m s−1); pyroelectric coefficient
(C m−2 K−1) (Ch. 7)
heavily doped p-region
average dipole moment per molecule or per atom of a medium
electron momentum (kg m s−1)
potential energy
induced dipole moment (C m)
permanent dipole moment (C m)
polyester, polyethylene terephthalate
lead zirconate titanate

Q
Q′
q

charge (C); heat (J); quality factor
rate of heat flow (W)
charge (C); an integer number used in lattice vibrations (Ch. 4)

R

gas constant (NAk = 8.3145 J mol−1 K−1); resistance; radius; reflection coefficient (Ch. 3); rate of recombination (Ch. 5)
reflectance (Ch. 9)
pyroelectric current and voltage responsivities
position vector
radial distance; radius; interatomic separation; resistance per unit length
reflection coefficient (Ch. 9)
Hall coefficient (m3 C−1)
bond length, equilibrium separation
root mean square

P
p, p
p

R
ℛI, ℛV
r
r
r
RH
ro
rms

APPENDIX B

Sband
Sj
SCL

total spin momentum, intrinsic angular momentum; Poynting vector (Ch. 9)
cross-sectional area of a scattering center; Seebeck coefficient, thermoelectric
power (V m−1); strain (Ch. 7)
number of states per unit volume in the band
strain along direction j
space charge layer

T
T
t
t
tan δ
TC
Tc
Tj
TC
TCC
TCR

temperature in Kelvin; transmission coefficient
transmittance
time (s); thickness (m)
transmission coefficient
loss tangent
Curie temperature
critical temperature (K)
mechanical stress along direction j (Pa)
thermocouple
temperature coefficient of capacitance (K−1)
temperature coefficient of resistivity (K−1)

U
u

total internal energy
mean speed (of electrons) (m s−1)

V
Vbr
Vo
VP
Vr
v
v
v2
vdx
ve, vrms
vF,
vg, vg
vth
VB

voltage; volume; PE function of the electron, PE(x)
breakdown voltage
built-in voltage
pinch-off voltage
reverse bias voltage
instantaneous voltage (Ch. 1 and 6); volume fraction (Ch. 7)
velocity (m s−1)
mean square velocity
drift velocity in the x direction
effective velocity or rms velocity of the electron
Fermi speed
group velocity
thermal velocity
valence band

W
Wo
Wn, Wp

width; width of depletion layer with applied voltage; dielectric loss
width of depletion region with no applied voltage
width of depletion region on the n-side and on the p-side with no applied
voltage

X

atomic fraction

Y

admittance (Ω−1); Young’s modulus (Pa)

Z

impedance (Ω); atomic number, number of electrons in the atom

α

polarizability; temperature coefficient of resistivity (K−1); absorption coefficient (m−1); gain or current transfer ratio from emitter to collector of a BJT

S
S

951

952

APPENDIX B
β
βS
γ

Γ, Γph
δ
Δ
∇2
ε
εo
εr
η
θ
κ
λ
μ, μ
μ
μo
μr
μm, μm
μd
μh, μe
f
ν
π
πL, πT
Π
ρ
ρE
ρnet
ρJ 2
σ
σP
σo
σS
τ
τg
ϕ

current gain IC∕IB of a BJT; Bohr magneton (9.2740 × 10−24 J T−1); spring
constant (Ch. 4)
Schottky coefficient in field assisted thermionic emission
Grüneisen parameter (Ch. 4); emitter injection efficiency (Ch. 6); loss
coefficient in the Lorentz oscillator model (Ch. 7); gyromagnetic ratio
(Ch. 8)
flux density (m−2 s−1), photon flux density (photons m−2 s−1)
small change; skin depth (Ch. 2); loss angle (Ch. 7); domain wall thickness
(Ch. 8); penetration depth (Ch. 9)
change, excess (e.g., Δn = excess electron concentration)
∂2∕∂x2 + ∂2∕∂y2 + ∂2∕∂z2
εoεr, permittivity of a medium (C V−1 m−1 or F m−1); elastic strain
permittivity of free space or absolute permittivity (8.8542 × 10−12 C V−1 m−1
or F m−1)
relative permittivity or dielectric constant
efficiency; quantum efficiency; ideality factor
angle; an angular spherical coordinate; thermal resistance; angle between
a light ray and normal to a surface (Ch. 9)
thermal conductivity (W m−1 K−1); dielectric constant
wavelength (m); thermal coefficient of linear expansion (K−1); electron
mean free path in the bulk crystal (Ch. 2); characteristic length (Ch. 8)
magnetic dipole moment (A m2) (Ch. 3)
μoμr, magnetic permeability (H m−1)
absolute permeability (4π × 10−7 H m−1)
relative permeability
magnetic dipole moment (A m2) (Ch. 8)
drift mobility (m2 V−1 s−1)
hole drift mobility, electron drift mobility (m2 V−1 s−1)
frequency (Hz)
Poisson’s ratio
pi, 3.14159. . . ; piezoresistive coefficient (Pa−1)
longitudinal and transverse piezoresistive coefficients (Pa−1)
Peltier coefficient (WA−1 or V)
resistivity (Ω m); density (kg m−3); charge density (C m−3)
energy density (J m−3)
net space charge density (C m−3)
Joule heating per unit volume (W m−3)
electrical conductivity (Ω−1 m−1); surface concentration of charge (C m−2)
(Ch. 7)
polarization charge density appearing on a dielectric surface or boundary
(C m−2)
free surface charge density (C m−2)
Stefan’s constant (5.6704 × 10−8 W m−2 K−4)
time constant; mean electron scattering time; relaxation time; torque (N m)
mean time to generate an electron–hole pair
angle; an angular spherical coordinate

APPENDIX B
Φ
Φe
Φm
Φn
Φv
χ
Ψ(x, t)
ψ (x)
ψk(x)
ψhyb
ω
ωI
ωo

work function (J or eV); magnetic flux (Wb); rotation angle of electric
field in light passing through a liquid crystal cell (Ch. 9)
radiant flux (W)
metal work function (J or eV)
energy required to remove an electron from an n-type semiconductor (J or eV)
luminous flux (lumens)
volume fraction; electron affinity; susceptibility ( χe is electrical; χm is
magnetic)
total wavefunction
spatial dependence of the electron wavefunction under steady-state conditions
Bloch wavefunction, electron wavefunction in a crystal
hybrid orbital
angular frequency (2πf); oscillation frequency (rad s−1)
ionic polarization resonance frequency (angular)
resonance or natural frequency (angular) of an oscillating system.

953

appendix

C
Elements to Uranium
Element

Symbol

Z

Atomic
Mass
(g mol−1)

Hydrogen
Helium
Lithium
Beryllium
Boron
Carbon
Nitrogen
Oxygen
Fluorine
Neon
Sodium
Magnesium
Aluminum
Silicon
Phosphorus
Sulfur
Chlorine
Argon
Potassium
Calcium
Scandium
Titanium
Vanadium
Chromium
Manganese
Iron
Cobalt
Nickel
Copper
Zinc
Gallium

H
He
Li
Be
B
C
N
O
F
Ne
Na
Mg
Al
Si
P
S
Cl
Ar
K
Ca
Sc
Ti
V
Cr
Mn
Fe
Co
Ni
Cu
Zn
Ga

1
2
3
4
5
6
7
8
9
10
11
12
13
14
15
16
17
18
19
20
21
22
23
24
25
26
27
28
29
30
31

1.008
4.003
6.941
9.012
10.81
12.01
14.007
16.00
18.99
20.18
22.99
24.31
26.98
28.09
30.97
32.06
35.45
39.95
39.09
40.08
44.96
47.87
50.94
52.00
54.95
55.85
58.93
58.69
63.55
65.39
69.72

Electronic
Structure

Density (g cm−3)
(*at 0 °C, 1 atm)

Crystal in
Solid State

1s1
1s2
[He]2s1
[He]2s2
[He]2s2p1
[He]2s2p2
[He]2s2p3
[He]2s2p4
[He]2s2p5
[He]2s2p6
[Ne]3s1
[Ne]3s2
[Ne]3s2p1
[Ne]3s2p2
[Ne]3s2p3
[Ne]3s2p4
[Ne]3s2p5
[Ne]3s2p6
[Ar]4s1
[Ar]4s2
[Ar]3d14s2
[Ar]3d 24s2
[Ar]3d 34s2
[Ar]3d 54s1
[Ar]3d 54s2
[Ar]3d 64s2
[Ar]3d 74s2
[Ar]3d 84s2
[Ar]3d104s1
[Ar]3d104s2
[Ar]3d104s2p1

0.00009*
0.00018*
0.54
1.85
2.5
2.3
0.00125*
0.00143*
0.00170*
0.00090*
0.97
1.74
2.70
2.33
1.82
2.0
0.0032*
0.0018*
0.86
1.55
3.0
4.5
5.8
7.19
7.43
7.86
8.90
8.90
8.96
7.14
5.91

HCP
FCP
BCC
HCP
Rhombohedral
Hexagonal
HCP
Monoclinic
Monoclinic
FCC
BCC
HCP
FCC
Diamond
Triclinic
Orthorhombic
Orthorhombic
FCC
BCC
FCC
HCP
HCP
BCC
BCC
BCC
BCC
HCP
FCC
FCC
HCP
Orthorhombic

955

956

APPENDIX C

Element

Symbol

Z

Atomic
Mass
(g mol−1)

Germanium
Arsenic
Selenium
Bromine
Krypton
Rubidium
Strontium
Yttrium
Zirconium
Niobium
Molybdenum
Technetium
Ruthenium
Rhodium
Palladium
Silver
Cadmium
Indium
Tin
Antimony
Tellurium
Iodine
Xenon
Cesium
Barium
Lanthanum
Cerium
Praseodymium
Neodymium
Promethium
Samarium
Europium
Gadolinium
Terbium
Dysprosium
Holmium
Erbium
Thulium
Ytterbium
Lutetium
Hafnium
Tantalum

Ge
As
Se
Br
Kr
Rb
Sr
Y
Zr
Nb
Mo
Tc
Ru
Rh
Pd
Ag
Cd
In
Sn
Sb
Te
I
Xe
Cs
Ba
La
Ce
Pr
Nd
Pm
Sm
Eu
Gd
Tb
Dy
Ho
Er
Tm
Yb
Lu
Hf
Ta

32
33
34
35
36
37
38
39
40
41
42
43
44
45
46
47
48
49
50
51
52
53
54
55
56
57
58
59
60
61
62
63
64
65
66
67
68
69
70
71
72
73

72.61
74.92
78.96
79.90
83.80
85.47
87.62
88.90
91.22
92.91
95.94
(97.91)
101.07
102.91
106.42
107.87
112.41
114.82
118.71
121.75
127.60
126.91
131.29
132.90
137.33
138.91
140.12
140.91
144.24
(145)
150.4
151.97
157.25
158.92
162.50
164.93
167.26
168.93
173.04
174.97
178.49
180.95

Electronic
Structure
[Ar]3d104s2p2
[Ar]3d104s2p3
[Ar]3d104s2p4
[Ar]3d104s2p5
[Ar]3d104s2p6
[Kr]5s1
[Kr]5s2
[Kr]4d15s2
[Kr]4d 25s2
[Kr]4d 45s1
[Kr]4d 55s1
[Kr]4d 55s2
[Kr]4d 75s1
[Kr]4d 85s1
[Kr]4d10
[Kr]4d105s1
[Kr]4d105s2
[Kr]4d105s2p1
[Kr]4d105s2p2
[Kr]4d105s2p3
[Kr]4d105s2p4
[Kr]4d105s2p5
[Kr]4d105s2p6
[Xe]6s1
[Xe]6s2
[Xe]5d16s2
[Xe]4f 15d16s2
[Xe]4f 36s2
[Xe]4f 46s2
[Xe]4f 56s2
[Xe]4f 66s2
[Xe]4f 76s2
[Xe]4f 75d16s2
[Xe]4f 96s2
[Xe]4f 106s2
[Xe]4f 116s2
[Xe]4f 126s2
[Xe]4f 136s2
[Xe]4f 146s2
[Xe]4f 145d16s2
[Xe]4f 145d 26s2
[Xe]4f 145d 36s2

Density (g cm−3)
(*at 0 °C, 1 atm)

Crystal in
Solid State

5.32
5.72
4.80
3.12
3.74
1.53
2.6
4.5
6.50
8.55
10.2
11.5
12.2
12.4
12.0
10.5
8.65
7.31
7.30
6.68
6.24
4.92
0.0059*
1.87
3.62
6.15
6.77
6.77
7.00
7.26
7.5
5.24
7.90
8.22
8.55
8.80
9.06
9.32
6.90
9.84
13.3
16.4

Diamond
Rhombohedral
Hexagonal
Orthorhombic
FCC
BCC
FCC
HCP
HCP
BCC
BCC
HCP
HCP
FCC
FCC
FCC
HCP
FCT
BCT
Rhombohedral
Hexagonal
Orthorhombic
FCC
BCC
BCC
HCP
FCC
HCP
HCP
Hexagonal
Rhombohedral
BCC
HCP
HCP
HCP
HCP
HCP
HCP
FCC
HCP
HCP
BCC

APPENDIX C

Element

Symbol

Z

Atomic
Mass
(g mol−1)

Tungsten
Rhenium
Osmium
Iridium
Platinum
Gold
Mercury
Thallium
Lead
Bismuth
Polonium
Astatine
Radon
Francium
Radium
Actinium
Thorium
Protactinium
Uranium

W
Re
Os
Ir
Pt
Au
Hg
Tl
Pb
Bi
Po
At
Rn
Fr
Ra
Ac
Th
Pa
U

74
75
76
