Repository: dhruvvenkat/2A-assistants

trying out this new method of studying!

File: courses/ece109-materials/text/ECE 109 Electronic Materials & Devices Principles of 4th Ed.txt (part 62 of 63)
Questions and Problems 847
Chapter 9
Optical Properties of Materials
77
78
79
80
81
82
83
84
85
86
87
88
89
90
91
92

183.84
186.21
190.2
192.22
195.08
196.97
200.59
204.38
207.2
208.98
(209)
(210)
(222)
(223)
226.02
227.02
232.04
(231.03)
(238.05)

Electronic
Structure
[Xe]4f 145d 46s2
[Xe]4f 145d 56s2
[Xe]4f 145d 66s2
[Xe]4f 145d 76s2
[Xe]4f 145d 96s1
[Xe]4f 145d106s1
[Xe]4f 145d106s2
[Xe]4f 145d106s2p1
[Xe]4f 145d106s2p2
[Xe]4f 145d106s2p3
[Xe]4f 145d106s2p4
[Xe]4f 145d106s2p5
[Xe]4f 145d106s2p6
[Rn]7s1
[Rn]7s2
[Rn]6d17s2
[Rn]6d27s2
[Rn]5f 26d17s2
[Rn]5f 36d17s2

957

Density (g cm−3)
(*at 0 °C, 1 atm)

Crystal in
Solid State

19.3
21.0
22.6
22.5
21.4
19.3
13.55
11.8
11.34
9.8
9.2
—
0.0099*
—
5
10.0
11.7
15.4
19.07

BCC
HCP
HCP
FCC
FCC
FCC
Rhombohedral
HCP
FCC
Rhombohedral
SC
—
Rhombohedral
—
BCC
FCC
FCC
BCT
Orthorhombic

Erwin Schrödinger (1887 – 1961) was an Austrian physicist who won
the Nobel prize in physics with Paul Dirac in 1933 “for the discovery of
new productive forms of atomic theory”. Based on the view that electrons can have particle-like and wave-like properties, he formulated
his famous time-independent Schrödinger equation in 1926 in a paper
entitled “Quantisierung als Eigenwertproblem” (Quantization as an
Eigenvalue Problem) in Annalen der Physik (Volume 384, Issue 4,
361-376), in which he solved it for the hydrogen atom and showed that
it gave the right energies. The 1926 Analen der Physics volume had
several papers from Schrödinger, including the harmonic oscillator
problem in Chapter 4. (Courtesy of Interfoto / Alamy Stock Photo)

appendix

D
Constants and Useful Information
Physical Constants
Atomic mass unit
Avogadro’s number
Bohr magneton
Boltzmann constant
Electron mass in free space
Electron charge
Gas constant
Gravitational constant
Permeability of vacuum or
absolute permeability
Permittivity of vacuum or
absolute permittivity
Planck’s constant
Planck’s constant/2π
Proton rest mass
Rydberg constant
Speed of light
Stefan’s constant

amu
NA
β
k
me
e
R
G
μo

1.66054 × 10−27 kg
6.02214 × 1023 mol−1
9.2740 × 10−24 J T−1
1.3807 × 10−23 J K−1 = 8.6174 × 10−5 eV K−1
9.10939 × 10−31 kg
1.60218 × 10−19 C
8.3145 J K−1 mol−1 or m3 Pa K−1 mol−1
6.6742 × 10−11 N m2 kg−2
4π × 10−7 H m−1 (or Wb A−1 m−1)

εo

8.8542 × 10−12 F m−1

h
h
mp
R∞
c
σs

6.626 × 10−34 J s = 4.136 × 10−15 eV s
1.055 × 10−34 J s = 6.582 × 10−16 eV s
1.67262 × 10−27 kg
1.0974 × 107 m−1
2.9979 × 108 m s−1
5.6704 × 10−8 W m−2 K−4

Useful Information
Acceleration due to gravity at
g
45° latitude
kT at T = 293 K (20 °C)
kT
kT at T = 300 K (27 °C)
kT
Bohr radius
ao
1 angstrom
Å
1 micron
μm
1 eV = 1.6022 × 10−19 J
1 kJ mol−1 = 0.010364 eV atom−1
1 atmosphere (pressure)
= 1.013 × 105 Pa

9.81 m s−2
0.02525 eV
0.02585 eV
0.0529 nm
10−10 m
10−6 m

959

960

APPENDIX D

Useful Information
π = 3.1416
1 Å (Angstrom) = 0.1 nm = 10−10 m

e = 2.7183
1 eV = 1.60218 × 10−19 J

Common Prefixes for Multiples of Ten
10−15
f
femto

10−12
p
pico

10−9
n
nano

10−6
μ
micro

10−3
m
milli

10−2
d
deci

103
k
kilo

106
M
mega

109
G
giga

1012
T
tera

Visible Spectrum
The table gives the typical wavelength ranges and color perception by an average person.
Color

Violet

Blue

Green

Yellow

Orange

Red

λ (nm)

390–455

455–492

492–577

577–597

597–622

622–780

Complex Numbers
j = (−1)1/2

j2 = −1

exp( jθ) = e jθ = cos θ + j sin θ
b
a

Z = a + jb = re jθ

r = (a2 + b2)1/2

tan θ =

Z* = a − jb = re −jθ

Re(Z) = a

Im(Z) = b
Argument = θ = arctan(

Magnitude2 = ∣Z∣2 = ZZ* = a2 + b2
cos θ =

1 jθ
(e + e−jθ )
2

sin θ =

1 jθ
(e − e−jθ )
2j

Expansions
ex = 1 + x +

1 2 1 3 …
x + x +
2!
3!

(1 + x)n = 1+ nx +
Small x:

n(n − 1) 2 n(n − 1) (n − 2) 3
x +
x +…
2!
3!

(1 + x)n ≈ 1 + nx

Small Δx in x = xo + Δx:

sin x ≈ x

tan x ≈ x

f(x) ≈ f(xo ) + Δx(

df
dx )xo

cos x ≈ 1

b
a)

index

Accelerated failure tests, 195
Acceptors, 429, 507
AC conductivity, 180–183
Accumulation, 641
Accumulation region, 487
Activated state, 107
Activation energy, 107
Activator, 908, 932
excitation, 909
Active device, defined, 641
Affinity, electron, 6, 17, 108,
332, 398, 413, 509
AlGaAs LED emitter, 650
Allotropy, 66–69, 110
transition temperature, 66
Alloy, 196
ternary, 572, 650
Amorphous semiconductors,
85–88, 505–508
bandgap, 507
extended states, 506, 509
localized states, 507, 510
mobility edge, 508
tail states, 507
Amorphous solids, 85–88, 107
Ampere’s law, 775
Angular momentum, 294
intrinsic, 271–272
orbital, 258, 266
potential energy, 274
total, 277–278
Anion, 6, 14, 107
Anisotropic magnetoresistance
(AMR), 815–820, 846
Anisotropy, magnetocrystalline,
789–790
shape, 807, 846–847
Antibonding orbital, 314, 316
Antiferromagnetism,
781–782, 843
Antireflection coating, 641,
888–889

Arrhenius rate equation, 50–52
a-Si:H, 89, 506
Aspect ratio, 193
Atomic concentration, 60
Atomic magnetic moments,
769–770
Bohr magneton, 770, 843
unfilled subshells, 770
Atomic mass, 8
Atomic mass number, 8
Atomic mass units (amu), 8, 107
Atomic number, 4
effective (Zeff), 265
Atomic packing factor (APF),
60, 107
Atomic polarizability, 753
Atomic radius, 753
Atomic structure, 3–8
orbital angular momentum
quantum number,
4, 258, 295
principal quantum number, 4,
258, 296
shell, 4, 264
subshells, 4, 264
Atomic weight. See Atomic
mass
Attempt frequency, 856
Attenuation, 885
Attenuation coefficient,
885, 907
Attenuation in optical fibers,
904–907
graph, 905
Rayleigh scattering limit, 906
Avalanche breakdown,
562–564, 641, 648
Avalanche effect, 563
Average free time (in electron
drift), 129. See also
Mean free time
Avogadro’s number, 8, 25, 107

B versus H, 798–799
Balmer series, 307
Balmer-Rydberg formula, 269
Band theory of solids,
319–328
Bandgap (energy gap) Eg, 330,
391, 393, 413, 511
direct band gap, 471, 498
indirect band gap, 471, 499
mobility gap, 507
narrowing and emitter
injection efficiency, 654
temperature dependence, 515
Bardeen-Cooper-Schrieffer
theory, 838, 839–840
Barkhausen effect, 797
Basis, 55, 102, 107
BCC (body centered cubic). See
Crystal structure
BCS theory. See BardeenCooper-Schrieffer
BCT (body centered tetragonal).
See Crystal structure
Bednorz, J. George, 830
Beer-Lambert law, 470
Biaxial crystals, 915
negative, 915
positive, 915
Binary eutectic phase diagrams,
97–102
Bipolar junction transistor, 527,
598–614, 642
active region, 603
α, 602–603
amplifier, CB, 607–609
base, 598
base transport factor, aT, 602
base-width modulation, 604,
642. See also Early effect
β, 603, 613
collector, 598
collector junction, 600, 642

961

962

INDEX
Bipolar junction transistor—Cont.
common base (CB)
configuration, 598–609
common emitter (CE) DC
characteristics, 609–611
current gain a, CB, 601–602
current transfer ratio a, 601, 606
emitter, 598
emitter injection efficiency,
606–607
emitter junction, 600, 642
emitter current, 601
equations, pnp BJT, 652–653
input resistance, 609, 612
power gain, 601
saturated operating region, 611
small signal equivalent
circuit, 644
small signal low-frequency
model, 611–614
transconductance, 612
transistor action, 601
transit time, minority
carrier, 602
voltage gain, 609, 612
Birefrigence. See also Retarding
plates
circular, 922–923
crystals, 915, 932
of calcite, 919–920
of calcite crystal, photo, 915
BJT. See Bipolar junction
transistor
Black body radiation, 224–227
Planck’s formula, 225
Rayleigh-Jeans law, 225
Stefan’s black body radiation
law, 225
Stefan’s constant, 225
Wien’s law, 304
Black’s equation, 194, 196
Bloch wall, 787, 790–793, 842
potential energy, 792
thickness, 792
Bloch wavefunctions, 497,
506, 508
Bohr magneton, 309, 770, 843
Bohr model, 3
Bohr radius, 260, 265
Bohr’s correspondence
principle, 241

Boltzmann approximation, 576
Boltzmann constant, 27
Boltzmann energy distribution, 40
Boltzmann factor, 39
Boltzmann statistics, 343–344,
397, 531, 741
Bond, general, 9–24
energy, 11, 108
length, 10
polar, 22
primary, 9–18, 110
relative angle, 85
secondary, 18–21, 111
switching, 169
twisting, 86
Bonding and types of
solids, 9–24
Bonding (binding) energy,
11, 108
Bonding orbital, 314, 316
Boson particle, 839
Bound charges, 666
Boundary conditions
dielectrics, 691–696, 750
electric field, 880
magnetic field, 880
quantum mechanics, 234
Bragg diffraction condition, 216,
302, 393, 941–945
Bragg angle, 942
diffracted beam, 941
diffraction angle, 942
for cubic crystals, 944
Bragg distributed reflector, 640
Bragg reflector, 890
Bragg’s law. See Bragg
diffraction condition
Brass, 196, 201
Bravais lattices, 102–105
unit cell geometry, 61, 104
Brightness, LED, 582–586
Bronze, 196
Brewster’s angle, 882, 932
Brillouin zones, 391,
394–397
Bruggeman mixture rule, 764
Buckminsterfullerene.
See Carbon
Built-in field, 642
Built-in potential, 462–463,
530–532

Built-in voltage, 642
Bulk modulus, 108
Capacitance
definition, 660
per unit volume, 715
temperature coefficient
(TCC), 717
volume efficiency, 715
Capacitor
constructions, 710–714
dielectric materials, 710
dielectrics table, 715, 760
electrolytic, 712
equivalent circuits for parallel
and series, 757
polyester (PET), 717, 758
polymeric film, 711
tantalum, 713
temperature coefficient, 717
types compared, 710, 715, 759
Carbon, 66–69
amorphous, 69
Buckminsterfullerene, 67
diamond, 67, 68
graphite, 67, 68
lonsdaleite, 68
properties (table), 68
Carbon nanotube (CNT), 69,
373, 406
field enhancement factor, 406
Carrier concentration
majority carrier, 451
minority carrier, 452
of extrinsic semiconductor,
426–429
of intrinsic semiconductor,
412–426
saturation temperature, 436
temperature dependence of,
435–439
extrinsic range, 436
intrinsic range, 436
ionization range, 436
Cathode, 397
Cathodoluminescence, 371,
908, 933
Cation, 6, 14, 108
Cauchy coefficients (table), 868
Cauchy dispersion equation,
869, 870

INDEX
CB. See Conduction band
Ceramic, magnets, 809
Ceramic, materials, 22
Chemisorption, 80
Chip (integrated circuit), 642
Circular birefrigence,
922–924, 932
media, 924
optical activity, 923
specific rotary power, 923, 934
Cladding, 878
Classical atomic polarizability,
663, 664–665
Clausius-Mossotti equation,
669–670, 678, 750
Coaxial cable failure, 708–710
thermal breakdown, 760–761
Coercive field (coercivity),
797, 843
Coercivity on the B–H loop, 798
Cohesive energy, 16
Cole-Cole plots, 688–691
Collimated beam, 37
Common Base (CB) BJT configuration. See Bipolar
junction transistor
Compensated
semiconductor, 508
Compensation doping,
430–435, 513
Complementary principle, 294
Complex dielectric constant,
682–687, 890–898
loss angle, 686
loss tangent, 683
relaxation peak, 683
Complex propagation constant,
892, 932
Complex refractive index,
890–898, 932, 935–940
extinction coefficient, 892,
932, 933
for a-Si, 893
of InP, 895
resonance absorption,
896–898
Complex relative permittivity.
See Complex dielectric
constant
Compton effect, 294
Compton scattering, 221–224

Conduction, 126–134, 302–303,
457–463
in metals, 349–352
in semiconductors, 416–418
in silver, 352
Conduction band (CB), 330,
412–416, 508–509
Conduction electron
concentration, 127, 161
Conduction electrons, 127, 168,
199, 328
Conduction in solids
electrical, 125–161
thermal, 162–167
in thin films, 184
Conductivity
AC, 180–183
activation energy for, 174
electrical, 175–176, 196, 199
of extrinsic semiconductor, 428
of Fermi level electrons in
metal, 350
of intrinsic semiconductor, 418
of ionic crystals and glasses,
172–176
lattice-scattering-limited, 136
of metals, 126, 387–388, 403
of nonmetals, 167–176
of semiconductors, 168–171
temperature dependence of,
134–137, 443–445
Conductivity-mixture rule, 153
Contact potential, 352–355
Continuity equation, 463–468
steady state, 466
time-dependent, 463–465
Continuous random network
(CRN) model, 86
Cooper pairs, 839, 843
Coordination number (CN), 12, 17
definition, 108
Core, 878
Corona discharge, 698, 750
Covalent bond, 108
Covalent solids, 671–673
Covalently bonded solids, 11–13
Critical angle, 877
Critical electric field, 642
Crystal, 108
Crystal directions and planes,
61–66, 121

Crystal lattice, 55–69
different types, 104
Crystal periodicity, 55
strained around a point
defect, 71
Crystal structure, 55
body-centered cubic (BCC),
56, 104, 121
body-centered tetragonal
(BCT), 104, 105
close-packed, 13, 56
CsCl, 59
diamond cubic, 57, 122
face-centered cubic (FCC),
13, 56, 60, 104, 108
diffraction pattern
(figure), 945
hexagonal close-packed
(HCP), 56
NaCl, 59
polymorphic, 66
properties (table), 60
study using x-ray diffraction,
942–945
Laue technique, 943
powder technique, 944
types, 55–61, 104
zinc blende (ZnS), 58, 121
Crystal surface, 79–82
absorption, 80
adsorption, 80
chemisorption, 80
dangling bonds, 79, 89
Kossel model, 81
passivating layer, 81
physisorption (physical
adsorption), 80
reconstructed, 80
terrace-ledge-kink model, 81
Crystal symmetry, 104
Crystal systems, 105
Crystal types, 55–61
Crystalline defects, 69–82
Crystalline solid, 55
Crystalline state, 55–69
Crystallization, 108
from melt, 77
nuclei, 77
Cubic crystals, 104
interplanar separation, 944
Cubic symmetry, 55

963

964

INDEX
Curie temperature, 728, 730,
750, 785–786
table, 786
Curie-Weiss law, 779
Current in plane (CIP), 818
Czochralski growth, 82–83
Czochralski, Jan, 84
Dangling bonds, 89
De Broglie relationship,
227–231, 294
Debye equations, 688–691, 750
non-Debye relaxation, 690
Debye loss peak, 688
Debye heat capacity, 379–384
Debye frequency, 380, 397
Debye temperature, 381, 397
table, 382
Defect structures, 82
Deformation, plastic
(permanent), 75
Degeneracy, 256
three-fold, 256
Degenerate semiconductor,
446, 509
Degree of freedom, 28, 116
Delocalized electrons, 13
electron cloud or gas, 13, 323
Demagnetization, 799–801
Density of states, 336–342,
346–347, 397,
418–420, 470
effective density at CB edge,
420, 509
effective density at
VB edge, 420
Density of vibrational states,
379, 397
Deperming. See Demagnetization
Depletion capacitance, 553, 637
Depletion region. See pn
junction
Depolarizing field, 737–738
depolarizing factor, 737
Diamagnetism, 778–780
deperming, 800
Dichroism, 920
Dielectric breakdown, 696–710
aging effects, 697
breakdown mechanisms
compared, 708

in coaxial cables, 708–710,
760–761
electrical tree, 703
electrofracture, 702–703, 751
electromechanical,
702–703, 751
electron avalanche
breakdown, 701
electronic, 701, 751
external discharges,
707–708, 751
in gases, 697–700
internal discharges,
703–706, 751
intrinsic, 701, 751
in liquids, 700
loss, 679–687
partial discharge, 698, 752
in solids, 701–710
surface tracking, 707, 752
table, 697
thermal, 701–702, 753
water treeing, 707
Dielectric materials, 659–766
constant. See Relative
permittivity
definition, 750
dispersion relation, 746
loss, 679–687, 750
loss table, 687
low-k, 192
properties (table), 760
strength, 660, 696–697, 750.
See also Dielectric
breakdown
strength table, 697
volume efficiency, 715
Dielectric mirrors, 889,
932, 938
Dielectric mixtures, 747–749
effective dielectric
constant, 747
Lichtenecker formula, 748
logarithmic mixture
rules, 748
Maxwell-Garnett formula, 749
Dielectric resonance, 683,
742–747, 750
frictional force, 743
Lorentz dipole oscillator
model, 744

natural angular frequency, 744
peak, 745
relaxation peak, 745
resonant angular
frequency, 744
restoring force, 742
spring constant, 742
Diffraction, 294, 941–945. See
also Bragg diffraction
condition
angle, 942
beam, 941
patterns (figure), 213, 945
study of crystal structure,
388–397, 942–945
Diffractometer, 944
Diffusion, 52–54, 108, 457–463,
509, 642
coefficient, 53, 108, 461
current, 536
current density, 457, 459
diffusion length, 466,
468, 535
mean free path, 458
Diffusion capacitance,
559–562, 642
diode action, 560
dynamic conductance, 560
dynamic (incremental)
resistance, 560, 642
Diffusion coefficient, 461
Diode. See pn Junction
action, 560
equation, 540
laser, 292
long, 643
photodiodes, 635–638
short, 538, 644
Dipolar (orientational)
polarization, 674–676,
740–742, 750
Langevin function, 741–742
relaxation equation, 750
relaxation process, 680, 750
relaxation time, 681
Dipole moment. See Electric
dipole moment;
Magnetic dipole moment
Dipole relaxation,
681–683, 750
Dipole-dipole interaction, 20

INDEX
Dirac, Paul Adrien Maurice, 345
Direct bandgap semiconductors,
449, 545
Direct recombination capture
coefficient, 519, 546
Director, 925
Dislocations, 73–77, 108
edge, 73, 108
misfit, 77
screw, 74, 111
threading, 77
Dispersion relation, 397–398,
746, 933. See also
Refractive index
Dispersive medium, 871, 933
Domains. See Ferromagnetism
Donors, 428, 509
Doping, 426–435
compensation, 430–432
n-type, 422, 427–429
p-type, 422, 429–430
Doppler effect, 290, 294
Double-hetrostructure (DH)
device, 568
Drift mobility, 129, 440–443
definition, 196
effective, 139, 442
impurity dependence,
440–443
impurity-scattering-limited,
139, 441, 510
lattice-scattering-limited, 139,
440, 510
tables, 159, 424
temperature dependence,
440–443
Drift velocity, 126, 130, 133,
169, 196, 417
Drude model, 126–134, 350
Dulong-Petit rule, 30, 381
Dynamic (incremental) resistance, 559–562, 642
Early effect, 604, 642
Early voltage, 630
Eddy currents and losses, 844, 851
Effective lifetime, 546
Effective mass, 334–335, 398,
417, 500–502, 509
EHP. See Electron-hole pairs
Eigenenergy, 237

Eigenfunction, 233
Einstein relation, 174, 461, 509
E-k diagrams, 495–500
Elastic modulus, 23–24, 108
Electric dipole moment, 19, 108,
659, 661–665, 750
definition, 19, 108, 750
induced, 20, 663, 865–866
in nonuniform electric field,
756–757
permanent, 19, 674
relaxation time, 681
Electric displacement, 734–738
depolarizing factor, 737
depolarizing field, 737
Electric susceptibility, 667, 751
Electrical conductivity, 175–176,
196, 198–199
Electrical contacts, 156–157
Electrical double-layer capacitance (EDLC), 714
Electrical noise, 47–50, 120. See
also Noise
Johnson resistor noise
equation, 49
rms noise voltage, 49
Electrochemical potential, 354
Electrodeposition, 184
Electroluminescence, 567,
908, 933
injection, 911
Electromechanical coupling
factor, 722
Electromigration, 191
accelerated failure tests, 195
of Al-Cu interconnects, 210
barrier, 195
definition, 196
hillock, 195
mean time to 50 percent
failure, 195
rate, 195
void, 195
Electromigration and Black’s
equation, 194–196
Electron
average energy in CB, 423, 509
average energy in metal,
348, 397
concentration in CB, 420,
427–429, 431

conduction electrons, 127,
168, 199, 328
confined, 235–241
confined, in finite PE well,
244–247
crystal momentum, 448, 498,
501, 901–902
current due to, 460
diffraction in crystals,
388–397
diffraction patterns, 228
diffusion, 359
diffusion current density, 459
effective mass, 334–335, 398,
417, 500–502, 509
effective speed in metals, 349
energy in hydrogenic atom,
257–266
energy in metals, 348
Fermi-Dirac statistics, 135
gas, 323
group velocity, 501
magnetic dipole moment,
273–277
mean recombination time
(pn junction), 539
mobility, 417
momentum, 237
motion and drift, 500
in a potential box, 254–257
secondary emission,
332, 399
spin, 271–272, 296–297
spin resonance (ESR), 309
standing wave, 389
surface scattering, 186–190
as a wave, 227–235, 388–391
wavefunction in hydrogenic
atom, 257–262
wavefunction in infinite PE
well, 255
wavelength, 228
Electron affinity, 6, 108, 398,
477, 509
Electron beam deposition,
87, 184
Electron drift mobility. See Drift
mobility
Electron spin resonance
(ESR), 309
Electronegativity, 22, 108

965

966

INDEX
Electron-hole pairs, 413–416
generation, 331, 413–416,
421, 451–454
mean thermal generation
time, 543
recombination, 416, 453, 505
Electronic impurity, 572
Electronic polarization
resonance frequency, 663
Electronic (quantum) state,
260, 272
Electro-optic effects,
928–931, 932
field induced refractive
index, 928
Kerr effect, 929, 933
noncentrosymmetric
crystals, 929
Pockels effect, 929, 934
Electroresistivity, 473, 511
Energy bands, 319–324, 336–339
Energy density, 295, 778
Energy gap (Eg). See Bandgap
Energy, quantized, 256, 262–266
ground state energy, 238
in the crystal, 509
infinite potential well, 235
Energy versus crystal
momentum plot.
See E-k diagrams
Epitaxial layer, 75, 642
Epitaxy, 75, 574
Equilibrium, 109
Equilibrium separation, 10
Equilibrium state, 46, 109
Eutectic composition, 100, 109
Eutectic phase diagrams,
97–102
Eutectic point, 99
Eutectic transformation, 100
Evanescent wave, 885
attenuation coefficient, 885
penetration depth, 885
Excess carrier concentration,
452, 509, 518
Exchange integral, 784
Exchange interaction,
782–785, 844
Excitation
activator, 909
host, 909

Excited atom, 6
Extended states, 506, 509
External efficiency, 583
External quantum efficiency
(EQE), 584–585, 642
External reflection, 883,
887–888, 937
Extinction coefficient, 892, 933
Extraction efficiency (EE), 584
Extrinsic semiconductors,
426–435, 509, 512
Family of directions in a
crystal, 63
Family of planes in a crystal, 65
Fermi energy, 322, 345, 348,
352–355, 398, 402,
477–478, 509
in intrinsic semiconductor, 422
in a metal, 346–349
table, 323
Fermi surface, 395
Fermi-Dirac statistics, 135,
344–346, 398
Ferrimagnetism, 782, 844
Ferrite antenna, 852
Ferrites, 805, 844, 852. See also
Ferrimagnetism
Ferroelectric crystals,
727–733, 751
ferroelectric axis, 729
Ferromagnetism, 781, 844
closure domains, 788
domain wall energy, 791–793,
844, 849
domain wall motion,
794–795
domain walls, 787,
790–793, 844
domains, 781, 787–789, 845
electrostatic interaction
energy, 783
energy band model, 814–815
magnetocrystalline
anisotropy, 789–790
materials table, 786
ordering, 781
origin, 782–785
polycrystalline materials,
795–799
Fick’s first law, 459

Field assisted tunneling
probability, 370
Field effect transistor, 643. See
JFET; MOSFET
Field emission, 368–373, 398
Field emission tip, 371
anode, 371
gate, 371
Spindt tip cathode, 371
Field enhancement factor, 406
Fluence
energy, 301
photon, 301
Fluorescence, 908, 933
Flux, defined, 295
of particles, 44–45, 457
of photons, 220
radiant, 582
Flux density, 43
photon, 220
Flux quantization, 842–843
Forward bias, 533–539. See also
pn Junction
Four probe resistivity
measurement, 524
Fourier’s law, 163, 197
Fowler-Nordheim
anode current, 371
equation, 371
field emission current, 406
Fraunhofer, 269–270
Free surface charge
density, 668
Frenkel defect, 72, 109
Fresnel’s equations,
879–890, 933
Fresnel’s optical indicatrix,
defined, 915–919, 933
extraordinary wave, 916
ordinary wave, 916
Frequency, resonant
antiresonant, 725
mechanical resonant, 725
natural angular
frequency, 744
resonant angular
frequency, 744
Fuchs-Sondheimer
equation, 187
Full width at half maximum
(FWHM), 577

INDEX
GaAs, 57, 424, 514
Gas constant, 25
Gas pressure (kinetic theory), 27
Gauge factor, 151, 476
Gauss’s law, 691–695,
734–738, 751
Giant magnetoresistance
(GMR), 767, 815–820,
822, 844. See also
Magnetoresistance
table, 818
Glasses, 85–90. See also
Amorphous solids
melt spinning, 87
GMR. See Giant
magnetoresistance
Grain, 77, 109
Grain boundaries, 77–79, 109
disordered, 78
Grain coarsening (growth), 79
Ground state, 238, 295
energy, 238, 263
Group index, 870–873, 933
definition, 871
Group velocity, 398,
870–873, 933
in medium, 871
in vacuum, 871
Gruneisen’s rule, 105–107
Gruneisen’s law, 106, 123
Gruneisen’s parameter
(table), 123
Gyromagnetic ratio, 769
Half-wave quartz plate, 940
Hall coefficient, 159,
202, 396
for ambipolar
conduction, 171
for intrinsic Si, 171
Hall devices, 157–161
Hall effect, 157–161, 197,
202–203
in semiconductors,
169–171, 517
Hall field, 158
Hall mobility, 161
Hard magnetic materials,
806–812, 844
neodymium-iron-boron, 810
rare earth cobalt, 809–810

single domain particles,
807, 844
table, 806
Harmonic oscillator,
374–379, 398
average energy, 379–380
energy, 374
potential energy of, 374
Schrödinger equation, 374
zero point energy, 375, 399
Haven ratio, 174
Heat, 46, 109
Heat capacity, 27, 109*
Heat current, 166
Heat of fusion, 91
Heat, thermal fluctuation and
noise, 45–50
noise in an RLC circuit,
49–50
rms noise voltage, 49
thermal equilibrium, 46
Heisenberg’s uncertainty principle, 241–244, 295, 306
for energy and time, 242
for position and
momentum, 242
Heisenberg, Werner, 241
Helium atom, 278–281
Helium-Neon laser, 287–290
efficiency, 290
Hervé-Vandamme
relationship, 936
Heteroepitaxy, 75
Heterogeneous media, 747–749
Lichtenecker formula, 748
logarithmic mixture rules, 748
Maxwell-Garnett formula, 749
Heterogeneous mixture
(multiphase solid),
152–156, 197
Heterojunction, 568–569, 643
Heterostructure devices, 567, 568
confining layers, 569
double hetrostructure, 568
Hexagonal crystals, 57, 104
HF resistance of conductor,
177–180
Hole, 168, 331, 411, 413–416,
502–503
concentration in VB, 420, 430
current due to, 460

diffusion current density, 460
diffusion length, 535
effective mass, 417, 503
mean recombination time
(pn junction), 539
mobility, 418
Homogeneous mixture, 197
Homojunction, 568, 643
Host excitation, 909
Host matrix, 908, 933
Human eye, 300
photopic vision, 300
scotopic vision, 300
Hund’s rule, 281–283, 295, 310
Hybrid orbital, 329
Hybridization, 329
Hydrogen bond, 19
Hydrogenated amorphous
silicon. See a-Si:H
Hydrogenic atom, 257–278
electron wavefunctions,
257–262
line spectra, 307
Hyperabrupt junctions, 556, 643
Hysteresis loop, 797–798, 844
energy dissipated per unit
volume, 800–801
loss, 845, 851
Image charges theorem, 368
Impact ionization, 563, 643, 699
Impurities, 69–73
Incandescence, 908
Indirect bandgap
semiconductors, 450
Inductance, 177, 775–776
of a solenoid,847
toroid, 775, 805, 850
Infinite potential well, 235–241
Insulation strength. See also
Dielectric breakdown
aging, 706, 751
Integrated circuit (IC), 643
Intensity, defined, 295
of EM waves, 214
of light, 214, 219–220, 885
Interconnects, 190–194, 197, 210
aspect ratio, 193
effective multilevel
capacitance, 192
low-k dielectric materials, 193

967

968

INDEX
Interconnects—Cont.
multilevel interconnect
delay time, 193
RC time constant, 191, 193–194
Interfacial polarization. See
Polarization
Internal discharges. See
Dielectric breakdown
Internal quantum efficiency
(IQE), 583
Internal reflection, 882–883,
886–887, 937
Interplanar separation in cubic
crystals, 944
Interstitial site, 51, 109
impurity, 71, 90–91
Intrinsic angular momentum.
See Angular momentum;
Spin
Intrinsic coercivity, 797
Intrinsic concentration (ni), 421,
509, 537
Intrinsic semiconductors,
412–426, 510
Inversion, 624–626, 643. See
also MOSFET
Ion implantation, 633–635, 643
Ionic conduction, 197
Ionic crystals, 17
Ionically bonded solids,
14–18, 114
table, 21
Ionization energy, 6, 15, 109,
262, 400, 510
for nth shell, 262
of He+, 265
Irradiance, 873–875
average, 875, 933
instantaneous, 875, 933
Isoelectronic impurity, 572, 643
Isomorphous, 109
Isomorphous alloys, 90–95
Isomorphous phase diagram,
91, 197
Isotropic substance, 109
JFET, 614–624, 643
amplifier, 620–624, 655
channel, 615, 642
characteristics, 616, 620
common source amplifier, 621

constant current region, 620
current saturation region, 620
drain, 614
drain current, 615
field effect, 620
gate, 614
general principles, 614–620
nonlinearity, 624
pentode region, 620
pinch-off condition, 617
pinch-off voltage, 576,
616, 655
quiescent point, 621
source, 614
transconductance, 623
voltage gain, small-signal, 623
Johnson resistor noise equation, 49
Josephson effect, 840–842
dc characteristics, 841
definition of 1 V, 842
Joule’s law, 197
Junction field effect transistor.
See JFET
k. See Wavevector
Kamerlingh Onnes, Heike, 829
Kerr effect, 929, 933
coefficients, table, 931
Kilby, Jack, 599
Kinetic (molecular) theory,
25–36, 109
degree of freedom, 28
equipartition of energy
theorem, 28
heat capacity, 27. See also
Dulong-Petit rule
mean kinetic energy, 27
mean speed, 27, 30–31, 127
thermal fluctuations, 45–50
Kossel model, 81
Kramers-Kroning relations,
893, 933
Lamellae, 100
Langevin function, 741–742
Lasers, 283–292, 295
cavity modes, 291
Doppler effect, 290
He-Ne laser. See
Helium-Neon laser
lasing emission, 285

linewidth, 291
long-lived states, 284
metastable state, 285
output spectrum, 290–292
population inversion, 284
pump energy level, 284
pumping, 284, 296
semiconductor, 527,
638–641
single-frequency, 640
single-mode, 640
stimulated emission,
293, 297
threshold current, 640
Lattice, 55, 102, 109. See also
Bravais lattices
cut-off frequency, 376
energy, 18
parameter, 56, 61, 103, 109
space, 102
waves, 374–379, 378, 398
Lattice matched, 76
Lattice vibrations, 376–387
density of states, 380, 397
heat capacity, 379
internal energy, 379
modes, 377–378, 398
state, 377, 398
Lattice-scattering-limited
conductivity, 136
Laue technique, 943
Law of the junction, 535, 643
Lennard-Jones 6–12 potential
energy curve, 23
Lever rule, 157
Lichtenecker formula, 748
Light absorption, 890–898
and conductivity, 895
Light as wave, 213–216
Light emitting diodes (LEDs),
527, 566–571
brightness and efficiency of,
582–586
electroluminescence, 567
heterojunction high intensity,
567–569
linewidth, 577, 643, 649
luminous flux, 650, 651
materials and structures,
572–575
output spectrum, 576–582

INDEX
principles, 566–567
spectral linewidths,
580–581, 649
substrate, 574
turn-on (cut-in) voltage, 645
Light propagation, 890–891
attenuated, 890
conduction loss, 891
lossless, 891
Light scattering, 891,
903–904, 934
Light waves, 860–862
Light valve, 925
Line defects, 73–77
strain field, 73
Linear combination of atomic
orbitals (LCAO),
315, 398
Liquid crystals (LCs), 924
Liquid crystal displays (LCDs),
924–928
Liquidus curve, 93
Local field, 669–671,
738–740, 752
Localized states, 507, 510
Long range order, 55, 85
Lonsdaleite, 69
Lorentz dipole oscillator
model, 744
Lorentz equation, 738–740
Lorentz field, 670
Lorentz force, 158, 197
Lorenz number, 163.
See also WiedemannFranz-Lorenz’s law
Loss angle, 685
Loss tangent (factor), 683, 752
Low-κ dielectrics, 765
Luminescence, 907–912
activator, 908, 932
activator excitation, 909
cathodoluminescence, 908, 933
electroluminescence, 567,
908, 933
fluorescence, 908, 933
host excitation, 909
host matrix, 908, 933
phosphorescence, 909, 933
photoluminescence, 908, 933
radiative recombination
center, 910

Stoke’s shift, 910, 934
X-ray, 908
Luminescent (luminescence
centers). See Activator
Luminous efficacy, 582
Luminosity function, 582
Luminous flux, 582
Luminous (photometric) flux or
power, 295, 299
Lyman series, 307
Madelung constant, 17
Magnet, permanent, 853
table, 853
with yoke and air gap,
853–854
Magnetic bit tracks, 822
Magnetic dipole moment,
768–769, 845
atomic, 769–770
definition, 768
of electron, 273–277
orbital, 274, 769
per unit volume, 771
potential energy, 274
spin, 274, 769
Magnetic domains. See
Ferromagnetism
Magnetic field (B), 197, 845,
873–875
in a gap, 854
intensity, 773–774
transverse, 877
Magnetic field intensity
(strength). See
Magnetizing field (H)
Magnetic flux, 775, 845
quantization, 842–843
Magnetic flux density. See
Magnetic field
Magnetic induction. See
Magnetic field
Magnetic materials
classification, 778–782
amorphous, 805
soft and hard materials,
801–803
table, 779
Magnetic moment. See
Magnetic dipole
moment

Magnetic permeability, 197,
774–778, 845. See also
Relative permeability
quantities table, 775
relative, 774, 846
Magnetic pressure, 856
Magnetic quantities and units,
table, 775
Magnetic quantum number,
258, 295
Magnetic recording, 820–829
fringing magnetic field, 820
general principles, 820–825
inductive recording
heads, 820
longitudinal recording, 821
magnetic bit tracks, 822
materials tables, 826
storage media
thin film heads, 822
Magnetic reluctance, 848
Magnetic susceptibility,
774–778, 845
Magnetism and energy band
diagrams, 812–815
Energy band model of
ferromagnetism, 814–815
Pauli-Spin paramagnetism,
812–814
Magnetization current,
772, 845
Magnetization of matter,
768–778
Magnetization vector (M),
770–772, 845
and surface currents, 772, 845
Magnetization versus H,
795–799
coercivity, 797, 843
initial magnetization, 798
remanent (residual), 797, 846
saturation, 785, 799, 846
Magnetizing field (H),
773–774, 845
conduction current, 773
Magnetocrystalline anisotropy,
789–790, 846
easy direction, 788, 790, 844
energy, 790, 846
hard direction, 790, 844
Magnetometer, 197

969

970

INDEX
Magnetomotive force
(MMF), 848
Magnetoresistance, anisotropic
and giant, 815–820, 846
current in plane (CIP), 818
ferromagnetic layer, 817
spacer, 817
spin valve, 819
Magnetostatic energy, 787, 846
density, 778
per unit volume, 776–778
Magnetostriction, 793–794, 846
saturation strain, 793
Magnetostrictive energy,
793, 846
constant, 793
Majority carrier, 451, 510
Mass action law (semiconductors), 421, 510
with bandgap narrowing, 654
Mass fractions, 8–9, 95
Matthiessen’s rule,
137–145, 197
combined with Nordheim’s
rule, 147, 148, 155–156
Maxwell’s equations, 860
Maxwell-Boltzmann distribution
function, 38–40
Maxwell’s principle of equipartition of energy, 28,
47–48
Mayadas-Shatzkes formula, 185
Mean free path, 699, 110
of electron, 134, 135,
198, 426
in polycrystalline
sample, 185
in thin film, 187
of gas molecules, 41, 116
Mean free time, 129, 131,
133, 198
Mean frequency of
collisions, 130
Mean kinetic energy and
temperature, 25–32
Mean scattering time. See Mean
free time
Mean speed of molecules, 40–41
Mean square free time, 133
Mean thermal expansion
coefficient, 35

Mechanical work, 110
Meissner effect, 829, 846
Melt spinning, 87
Mesogenic state, 925
Mesogens, 924
Metalization layer, 190
Metallic bonding, 13, 110
Metallurgical junction (semiconductors), 528, 643
Metal strain gauge equation, 151
Metal-metal contacts, 352–355
Metal-oxide semiconductor
(MOS), 624–626, 644.
See also MOSFET
threshold voltage,
631–633, 644
Metal-oxide semiconductor field
effect transistor. See
MOSFET
Metals, band theory, 388–397
free electron model of,
346–349
quantum theory of, 346–352
Miller indices, 63–66, 110
Minority carrier, 451–457, 510
diffusion, 535
diffusion length, 511
excess concentration of,
451–457
injection, 447–457, 527,
534–535, 644
lifetime, 453, 510
recombination time,
453, 645
Miscibility, 110
Misfit dislocations, 77
Mixed bonding, 22–24
Mixture rules, 152–157, 203
Mobility. See Drift mobility
Mode number, 291
Modern theory of solids,
313–409
Molar fractions, 8
Molar heat capacity, 28,
109, 379
Mole, 8, 110
Molecular collisions, 41–45
Molecular orbital, 314
Molecular orbital theory of
bonding, 313–318
hydrogen molecule, 313–318

Molecular orbital
wavefunction, 398
Molecular solids, 20
Molecular speeds,
distribution (Stern-type
experiment), 38
Molecular velocity and energy
distribution, 37–41
Monoclinic crystals, 104
Moseley relation, 308
MOSFET, 624–635, 644
accumulation, 641
amplifier, 656
depletion layer, 624–626, 642
early voltage, 630
enhancement, 626–631, 642
field effect and inversion,
624–626
inversion layer, 626
ion implanted, 633–635
MOST, 644
NMOS, 644
PMOS, 644
silicon gate technology, 634
threshold voltage, 631–633, 644
Moss’s rule, 935
Motion of a diatomic molecule,
28–29
rotational, 28–29
translational, 28–29
Mott-Jones equations, 359,
362–363
Müller, K. Alex, 767
Mulliken electronegativity, 400
Multilevel interconnect
delay time, 193
effective capacitance, 192
RC time constant, 193–194
Nanotube, carbon, 69, 373
Natural (resonance) frequency
of an atom, 866, 937
Nearly free electron model, 496
Néel temperature, 781
Nematic phase, 925
Newton’s second law, 25
Nichrome, 145
NMOS. See MOSFET
Node, 238
Noise, 45–50. See also
Electrical noise

INDEX
Nondegenerate semiconductor,
445–447, 510
Nonradiative lifetimes, 546
Nonstoichiometry, 82
Nordheim, Lothar, 148
Nordheim’s coefficient, 146
table, 147
Nordheim’s rule, 145–152,
198, 201
combined with Matthiessen’s
rule, 148, 155–156
Normalization condition in
quantum mechanics, 237
n-type doping, 427–429
energy-band diagram, 428
Nucleate (solidify), 91

Optical field, 860
Optical indicatrix. See Fresnel’s
optical indicatrix
Optical power. See Radiant,
power
Optical properties of materials,
859–940
Optical pumping, 284, 296
Optically isotropic, media, 864
crystals, 915
Orbital, 260, 295, 398
magnetic moment, 274
Orbital wavefunction, 295, 398
Orientational polarization. See
Dipolar polarization
Orthorombic crystal, 104

Ohm’s law of electrical conduction, 163, 163–164
Ohmic contacts, 487–492, 510
Optic axis, 915–916, 933
principal, 914–915, 933
Optical absorption, 469–473,
890–898, 932
absorption coefficient,
470, 900
band-to-band (interband),
470, 900–903
and conductivity, 895
free carrier, 891, 938–939
lattice, 898–900
penetration depth, 470, 900
Reststrahlen absorption,
898, 939
upper cut-off wavelength, 900
Optical activity, 922, 933
specific rotary power, 923
Optical amplifiers, 293
Optical anisotropy,
914–920, 932
Optical cavity, 286
Optical fiber, 878, 904–907
attenuation in, 904–907, 939
cladding, 878
in communications, 878–879
core, 878
Optical fiber amplifiers,
292–294
Erbium (Er3+ ion) doped,
293, 311
long-lived energy level, 293

Parallel rule of mixtures, 153
Paramagnetism, 780, 846
Pauli spin, 812–814, 849
Parity, 239
even, 239
odd, 239
Partial discharge, 694,
697–699, 752
Particle flux, 43–44, 457–463
Particle statistics. See Statistics
Paschen
curves, 758
series, 307
Paschen’s law, 752
Passivated Emitter Rear
Locally diffused cells
(PERL), 595
Passive device, defined, 644
Pauli exclusion principle, 127,
278–281, 295–296,
343–344, 783
Pauli spin magnetization, 780,
812–814, 849
Pauling scale of
electronegativity, 22
PECVD. See Plasma-enhanced
chemical vapor
deposition
Peltier, coefficient, 491–492
device, 488
effect, 489, 510
figure of merit (FOM),
522–523
maximum cooling rate, 522

Penetration depth, 246, 470, 900
Periodic array of points in space.
See Crystal structure
PERL. See Passivated Emitter
Rear Locally diffused
cells
Permanent magnet, (BH)max,
810–812
Permeability, absolute, 774.
See also Magnetic
permeability; Relative
permeability
initial, 802–803, 845
maximum, 802–803, 846
relative, 774, 846
Permittivity. See Relative
permittivity
Phase, 90, 110, 198
cored structure, 94
diagrams, 91–95, 110
equilibrium, 94
eutectic, 97–102
lever rule, 95
liquidus curve, 93
nonequilibrium cooling, 94
solidus curve, 93
tie line, 95
Phonon distribution function, 384
Phonon drag, 359, 494
Phonons, 359, 374–388, 398,
450, 510, 902
dispersion relation, 376, 397
energy, 376
group velocity, 377
lattice cut-off frequency, 376
momentum, 376, 902
phosphors, 907–912, 934
table, 911
Phosphorescence, 909, 934
Photo-Dember effect, 468
Photoconductivity, 455–457, 510
Photodetectors, 527
Photodiodes, 635–638
Photoelectric effect, 216–221,
296, 303
Photoemission, 324, 399
Photoexcited, 331
Photogeneration, 414,
451–453, 510
carrier kinetic energy, 523
steady state rate, 519

971

972

INDEX
Photoinjection, 510
Photometric flux. See Luminous
flux or power
Photon, 213–227, 296, 298
efficiency, quantum, 303
energy, 218, 222
flux, 220
momentum, 221, 222
picture, 220
Photon amplification, 283–287
Photon flux density, 220
Photovoltaic devices, principles,
586–593. See also Solar
cell
Photoresponse time, 454–455
Physical vapor deposition
(PVD), 43–44, 184
Physisorption, 80
Piezoelectric
antiresonant frequency, 725
bender, 761
coefficients, 721, 763
detectors, 762
electromechanical coupling
factor, 722
inductance, 726
materials, 752
mechanical resonant
frequency, 725
poling, 723, 752
properties table, 722
quartz oscillators and filters,
724–727
spark generator, 723–724
transducer, 721, 753
voltage coefficient, 724, 761
Piezoelectricity, 719–727
center of symmetry, 719
noncentrosymmetric, 720
Piezoresistive strain gauge, 476
Piezoresistivity, 473–476, 510,
519–520
Cantilever equations, 519
diaphragm, 476
piezoresistive coefficient,
474, 511
pin Diodes, 635–638
depletion layer
capacitance, 637
Pinch-off, 616–620, 629,
644, 655

Planar concentration of atoms,
65, 110, 121
Planar defects, 77–79
Planck, Max, 225
constant, 218
Plane of incidence, 879
Plasma-enhanced chemical
vapor deposition
(PECVD), 89
PLZT, 752
PMOS. See MOSFET
pn Junction, 528–548
band diagram, 548–553
built-in potential, 532
depletion capacitance,
552–553, 642
depletion region,
529, 642
depletion region width,
531, 553
diffused Si diode, 646
diffusion capacitance,
559–562
diffusion current, 533–539
forward bias, 533–539, 643
GaAs, 646
heterojunction, 568
homojunction, 568
ideal diode equation, 537
ideality factor, 541
