Repository: dhruvvenkat/2A-assistants

trying out this new method of studying!

File: courses/ece109-materials/text/ECE 109 Electronic Materials & Devices Principles of 4th Ed.txt (part 63 of 63)
Questions and Problems 847
Chapter 9
Optical Properties of Materials
incremental resistance,
561–562
I-V characteristics, 551
I-V for Ge, Si, and GaAs,
538, 541
linearly graded, 557–559
no bias, 528–533
recombination current,
540, 644
reverse bias, 541–548
reverse saturation current,
537, 542, 644
short diode, 538
space charge layer (SCL),
529, 642
storage capacitance. See
Diffusion capacitance
temperature dependence,
648
total current, 539–541
total reverse current, 543

pn Junction band diagrams,
548–553
built-in voltage from band
diagrams, 552–553
forward and reverse bias,
550–553
open circuit, 548–550
Pockels cell phase modulator,
930, 940
Pockels effect, 929, 934
coefficients, table, 931
Point defects, 69–73
Frenkel, 72
impurities, 69–73
interstitial, 71
Schottky, 71
substitutional, 70
thermodynamic, 69
Poisson ratio, 205
Polar molecules, 19
Polarizability, 662, 664, 781.
See Polarization
defined, 662, 742
dipolar (orientational), 742
ionic, 744
orientational, 742
table, 664
Polarization, 110, 659–679
charges, 667
definition, 661–662, 752
dipolar, 674–676,
740–742, 750
electronic, 661–665, 671–673,
751, 867
electronic bond, 751
induced, 661, 662,
744, 751
interfacial, 676–678, 751
ionic, 673–674, 678,
742–747, 751, 898
mechanisms, 673–679
orientational. See
Polarization, dipolar
relaxation peak, 745
table, 678
total, 678–679
vector, 665–669, 752
Polarization angle. See
Brewster’s angle
Polarization modulator, 931
halfwave voltage, 931

INDEX
Polarization of EM wave, 882,
912–914, 934
circular, 914, 932
elliptical, 914
linear, 883, 913
plane, 913
Polarized molecule, 20
Poling, 723, 752
Polycrystalline films and grain
boundary scattering,
184–186
Polymorphism, 66, 110
Polysilicon gate (poly-Si),
633–635, 644
Population inversion, 284, 296.
See also Lasers
Powder technique, 944
Power conversion efficiency
(PCE), 583
Poynting vector, 873–875, 934
Primary α, 101
Primary bonds, 18
Principal optic axis, 915
Principal refractive indices, 915
Probability. See Statistics
Probability of electron
scattering, 131
Probability per unit energy, 40
Proeutectic (primary α), 101
Properties of electrons in a band,
325–328
Property, definition, 110
p-type doping, 429–430
energy-band diagram, 429
Pumping, 284, 296
PV work, 110
Pyroelectric, crystals, 727–733
coefficients, 730
current density, 732
current responsivity, 732
detector, 732–733, 763–764
electric time constant, 764
material, 752
table, 730
thermal time constant, 764
voltage responsivity, 732
PZT, 752, 763
Q-factor, 752
Quarter-wave dielectric stack,
889–890

Quantization
of angular momentum,
266–270
of energy, 256, 262–266
space, 266–270, 272
Quantum efficiency, 303
Quantum leak. See Tunneling
Quantum numbers, 237, 258
magnetic, 258, 267, 295
orbital angular momentum,
258, 266–270, 295
principal, 258, 295
quantum state, 260
spin magnetic, 271, 297
Quantum physics, 213–311
harmonic oscillator, 374–379
tunneling, 248–255, 297, 306
Quantum well, 235–241, 244–247
Quarternary III–V alloy, 573
Quartz oscillators and filter,
724–727
Quartz crystal
equivalent circuit, 726
inductance, 727
Quiescent point, 621
Radial function, 260–263
Radial probability density, 260
function, 261–262
Radiant, 296
flux, 295, 296, 582
power, 296
Radiant emittance, 225. See also
Blackbody radiation
Radiation, 296
brightness
Radiative lifetime, 546
Radiative recombination
center, 910
Radiometry
flux in, 295
Random motion, 457–463
Rare earth cobalt, magnets,
809–810
Rayleigh scattering, 903–904
in silica, 906
Rayleigh-Jeans law, 225
Recombination, 421, 447–451,
505, 511, 518–519
capture coefficient, direct, 519
current, 539–541, 644

direct, 447–451, 519
indirect, 447–451, 505
lifetime, 519
mean recombination time,
453, 539
and minority carrier injection,
451–457
rate, 518
Reflectance, 885–890, 894, 934
infrared, 898
Reflectance bandwidth, 890
Reflection of light, 879–885
coefficient, 879–885, 894, 934
external, 883, 887–888, 937
internal, 882, 883, 886–887, 937
at normal incidence, 882
phase changes, 881
Refracted light, 875, 934
phase changes, 881
transmission coefficients,
879–885, 935
Refractive index, 863–865, 934
complex, 890–898
definition, 863
dispersion relation, 859,
867–868, 933, 937
dispersion relation in
diamond, 937
dispersion relation in
GaAs, 869
isotropic, 863
at low frequencies, 864
temperature coefficient, 936
versus wavelength, 865–870
Relative atomic mass. See
Atomic mass
Relative luminous efficiency, 582
Relative permeability, 774, 846
Relative permittivity, 659,
660–661, 752, 754, 864,
867, 934
complex, 682, 750, 890–891
definition, 660, 752
effective, 747
loss angle, 686
real and imaginary, 682–691
table, 678, 686
Relaxation peak, 683
Relaxation process, 680
Relaxation time, 129, 198,
691, 752

973

974

INDEX
Reluctance, of magnetic
component, 848
Remanence. See under
Magnetization
Remanent magnetization. See
under Magnetization
Residual resistivity, 140, 198
Resistivity, effective, 153
Resistivity index (n), 144
Resistivity of metals (Table), 141
due to impurities, 149
graph, 142
Resistivity of mixtures and
porous materials, 152–157
Resistivity of thin films,
184–190
Resistivity-mixture rule,
154, 155
Resonant frequency. See
Frequency, resonant
Reststrahlen absorption,
899–900
Reststrahlen band, 898
Retarding plates, 920–922,
934, 940
half-wave retarder, 921
quarter-wave retarder, 922
quartz retarder, 922
relative phase shift, 921
retardation, defined, 921
Reverse bias, 541–548, 644. See
also pn Junction
RF heating, 83
Rhombohedral crystal, 104
Richardson-Dushman equation,
364–368, 369
Root mean square velocity, 41
Rydberg constant, 270
Saturated solution, 110
Saturation of magnetism,
785–786
Saturation voltage, 928
Schottky defect, 71, 111
Schottky effect, 368–373
Schottky coefficient, 369
Schottky junction, 477–486, 511
built-in electric field, 478
built-in potential, 478
depletion region, 479
diode, 477–482

energy band diagram, 478,
480, 482
I-V characteristic, 480
Schottky barrier height, 479
Schottky junction
equation, 482
solar cell, 482–486
space charge layer (SCL), 479
Schrödinger’s equation,
231–235, 296, 497
for three dimension, 233
time dependent, 231–232
time independent,
231–235, 296
SCL. See Space charge layer
Screw dislocation, 73, 111
line, 74
Secondary bonding, 18–21, 111
Secondary electron emission,
332, 399
Seebeck effect, 355–364, 399
in semiconductors, 492–495
Seebeck coefficient, 356–357
Seed, 83
Selection rules, 268, 296
Sellmeier coefficients, 868
Sellmeier equation, 869, 936
Semiconductor bonding,
328–334
Semiconductor devices,
527–657
ultimate limits to device
performance, 656
Semiconductor optical
amplifiers, 638–641
active layer, 638
optical amplification, 640
Semiconductors, 328–334,
411–523
conduction band (CB), 330
degenerate and nondegenerate, 445–447
direct and indirect bandgap,
449, 450, 495–505,
901–902
strain gauge, 476
tables, 401, 402, 424
valence band (VB), 329–330
Series rule of mixtures, 153
Shell model, 3
Shockley, William, 482, 503

Shockley equation, 537, 644
Short-range order, 86
Shunt resistance, 652
Silicon, 88, 328–334,
412–418
amorphous, 88–90, 508. See
also a–Si:H
conduction band, 330
crystalline, 88–90
energy band diagram, 412
hybrid orbitals, 329
hydrogenated amorphous
silicon (a-Si:H), 89,
506, 508
properties (table), 755
valence band, 329
zone refining, 95–97
Silicon carbide (SiC), 646
Silicon gate technology. See
Polysilicon gate
Silicon single crystal growth,
82–85
Simplified Fuchs-Sondheimer
equation, 187
Skin depth for conduction, 178
Skin effect in inductor, 180
Skin effect: HF resistance of
conductor, 177–180, 198
at 60 Hz, 207
Small signal equivalent
circuit, 644
Snell’s law, 875–879, 934
Soft magnetic materials,
803–806, 847
table, 804
Solar cell, 527, 586–598, 652
antireflection coating, 586,
888–889, 932, 937
fill factor, 592, 643
finger electrodes, 586
I-V characteristics, 590–591
load line, 591
materials, devices and
efficiencies, 595–598
maximum power
delivered, 651
normalized current and
voltage, 651
open circuit voltage, 587,
592–593
operating point, 591

INDEX
passivated emitter rear
locally diffused cells
(PERL), 595
photocurrent, 588, 644
photovoltaic device
principles, 586–593
power delivered to the
load, 591
Schottky junction, 477–486
series resistance,
593–595, 651
short circuit current, 590
shunt (parallel) resistance,
593–595, 652
total current, 590
Solder (Pb-Sn), 97–102, 123
Solid solution and Nordheim’s
rule, 145–152, 201
Cu-Au, 148
Cu-Ni, 146
Solid solutions, 70, 90–102,
111, 198
interstitial, 91
isomorphous, 90
substitutional, 70
Solidification, nucleation, 78
Solidus curve, 93
Solute, 90, 111
Solvent, 90, 111
Solvus curve, 97
Sound velocity, 378
Source material, 43
Space charge layer (SCL),
479, 529. See also pn
Junction
Specific heat capacity,
31–32, 109
Spectral irradiance, 224
Specularity parameter, 187
Spherical harmonic, 258
Spin, 271–272
of an electron (defined), 295
magnetic moment, 309
magnetic quantum number, 258
paired, 280
Stern-Gerlach experiment,
275–277
Spin-orbit coupling, 310
potential energy, 310
Spontaneous emission, 283, 297
Sputtering, 184

SQUID, 830
State, electronic, 260, 272,
297, 399
ground, 238
stationary state, 234
Statistics, 343–346
Boltzmann classical statistics,
343–344, 397
Boltzmann tail, 346
Fermi-Dirac statistics, 135,
343–346, 398
of donor occupation, 428, 513
of dopant ionization, 439
Stefan-Boltzmann law. See
Blackbody radiation
Stefan’s black body radiation
law, 198, 225
Stefan’s constant, 225–226
Stimulated emission, 283, 297
Stoichiometric compounds,
82, 111
Stoichiometry, 82
Stoke’s shift, 910, 934
Stop-band, 890
Strain, 23, 111
shear strain, 111
volume strain, 111
Strain gauge, 205
design of, 150–152
Stress, 23, 111
shear stress, 111
Strong force, 4
Substrate, 574, 644
Supercapacitors, 714
Superconducting solenoid,
836–838
Superconductivity, 767,
829–838, 847
critical current, 834–836, 856
critical magnetic field,
843, 843
critical surface, 836
critical temperature, 829, 843
high Tc materials, 830, 835
Meissner effect, 829–832, 846
Meissner state, 833
origin, 838–840
penetration depth, 832
table, 835
type I and II, 832–834, 847
vortex state, 834

weak link, 841
zero resistance, 829–832
Supercooled liquid, 85
Surface current, 772
Surface polarization charges, 666
density, 667
Surface scattering, 186
Surface tracking, 707, 752.
See also Dielectric
breakdown
Temperature coefficient of
capacitance (TCC),
753, 758
Temperature coefficient of
resistivity (TCR or a),
137–145, 198, 205
definition, 140
metals (table), 141
Temperature dependence of
resistivity in pure
metals, 134–137
Temperature of light bulb
filament, 206
Ternary alloys, 572
Terrace-ledge-kink model. See
Kossel model
Tetragonal crystals, 105
Thermal coefficient of linear
expansion, 34, 111, 205
Thermal conduction,
162–167, 205
Thermal conductivity,
162–166, 198
Ag, 203
due to phonons, 384
graph (versus electrical
conductivity), 163
of nonmetals, 384–387
table, 165
Thermal equilibrium, 46
Thermal equilibrium carrier
concentration, 436, 511
Thermal evaporation, 43, 184
Thermal expansion, 32–37, 111
bimetal cantilever, 120
strain gauge, 152
Thermal expansion coefficient.
See Thermal coefficient
of linear expansion
Thermal fluctuations, 45–50

975

976

INDEX
Thermal generation, 331, 414
Thermal generation current, 644
Thermal radiation, 224. See also
Blackbody radiation
Thermal resistance, 166–167,
198, 205
Thermal velocity, 41, 426,
440, 511
Thermalization, 469
Thermally activated
conductivity, 174, 198
Thermally activated processes,
50–55
activated state and activation
energy, 51
Arrhenius type behavior, 50
diffusion, 52
diffusion coefficient, 52–53
jump frequency, 52
root mean square
displacement, 54
Thermionic emission, 364–368,
399, 405
constant, 367
Thermocouple, 355–364
copper-constantan, 363–364
equation, 360, 362–363, 404
Thermoelectric cooler, 487–492
Thermoelectric emf, 361, 359
metals (table), 361
Thermoelectric power, 357
Thin film, 198, 208
Thin film head, 822
Thin metal films, 184–190
Threading dislocations, 77
Transmission electron
microscope, 305–306
Threshold voltage, 631–633,
644, 928
Toroid, 775–778, 850
Total internal reflection (TIR),
875–879, 883, 935
critical angle, 877, 932
phase change in, 883
Transducer. See Piezoelectric,
transducer
Transistor action, defined, 601,
645. See also Bipolar
junction transistor
Transition temperature, 66
Transmission coefficient, 935

Transmittance, 885–890, 935
Transverse electric field, 879
Transverse magnetic field, 879
Trapping, 451
Triclinic crystal system, 104
Tunneling, 248–254, 297, 306
field-assisted probability, 370
probability, 250
reflection coefficient, 250
scanning tunneling
microscope, 250–253
transmission coefficient, 249
Twisted nematic field effect, 925
Twisted nematic liquid crystal
cell, 925–926
Two-phase alloy resistivity,
156–157
Ag–Ni, 156
Two-phase solids, 90–102
Ultracapacitors, 714
Unharmonic effect, 34, 106
Unharmonic oscillations, 34, 106
Unharmonicity, 34, 106, 385
Uniaxial crystals, 915–919
Unipolar conductivity, 130
Unit cell, 56, 61, 104, 111, 938
hexagonal, 57
Unpolarized light, 883
Upper cut-off (threshold) wavelength, 900
graph, 901
table, 900
Vacancy, 69–73, 111, 122
concentration in Al, 72
concentration in
semiconductor, 73
Vacuum deposition, 42–45
Vacuum level (energy),
322–326, 477, 511
Vacuum tubes, 364–373
rectifier, 365
saturation current, 365
Valence band (VB), 329–330,
412–416, 511
Valence electrons, 5, 111
Valency of an atom, 5
van der Waals bond, 19–20
water (H2O), 20
van der Waals-London force, 19

Vapor deposition, 43–44, 184.
See also Physical vapor
deposition
Varactor diodes, 556, 647
Varshni equation, 515, 578, 650
VB. See Valence band
Velocity density (distribution)
function, 38
Vias, 190
Vibrational wave, 165
Virial theorem, 6, 7, 111–112
Visibility function, 582
Vitreous silica, 85
Volume expansion, 36
Volume expansion
coefficient, 36
Vortex state, 834
Wave, defined, 297
dispersion relation, 397–398,
746, 933
electromagnetic (EM),
213–214
energy densities in an
EM, 874
equation, 297, 379
fields in EM, 874
group velocity, 377
incident, 879
lattice, 376
light waves, 860–862
longitudinal, 375
matter waves, 234
monochromatic plane EM, 860
phase, 860, 933
phase velocity, 862,
863, 934
propagation constant, 860
reflected, 879
transmitted, 879
transverse, 374
traveling, 213, 860–861
ultrasonic, 722
vibrational, 165
Wavefront, 859, 935
Wavefunction, 232–234
antisymmetric, 238, 239
defined, 297
eigenfunction, 234
matter waves, 234
one-electron, 279

INDEX
stationary states, 234
steady state total, 233
symmetric, 238, 239
Wavenumber, 214, 298, 860,
935. See also Wavevector
Wavepacket, 870, 935
Wavevector (k), defined, 214,
298, 862, 935
of electron, 298, 497–503
Weak injection, 466
Weight fractions, 8–9, 95
White LED, 907–912
Wiedemann-Franz-Lorenz’s
law, 163

Wien’s displacement law, 277, 304
Work function, 218, 298, 323,
399, 477–479, 478, 511
effective, 369
of a semiconductor, 423
table, 323, 405, 520

Young’s double-slit experiment
(figure), 215, 227
Young’s fringes, 214
Young’s modulus, 23–24,
108. See also
Elastic modulus

X-rays, 215–216, 221–224, 298,
300–302, 941
diffraction, 942–945
energy fluence, 301
photon fluence, 301
radiography, 300
roentgen, 300

Zener breakdown, 562–566,
645
Zener effect, 564
Zero resistance, 829–832
Zero-point energy, 375
Zone refining, 95–97

“I don’t really start until I get my proofs back from the printers. Then I can begin serious
writing.”
John Maynard Keynes (1883–1946)

977

PERIODIC TABLE
GROUP I A

II A

III A

IV A

VA

VI A

VII A

IB

VIII A

II B

III B

IV B

VB

VI B

VII B

VIII B
2

1

H

Metals

1.0079

4.0026

3

4

5

6

7

8

9

10

Li

Be

B

C

N

O

F

Ne

6.941

9.012

10.811

12.011

14.007

15.999

18.998

20.180

11

12

13

14

15

16

17

Al

Si

P

S

Cl

Ar

26.982

28.086

30.974

32.066

35.453

39.948

Na
22.99

PERIOD

He

Nonmetals

Mg

d Transition Elements

24.305

18

19

20

21

22

23

24

25

26

27

28

29

30

31

32

33

34

35

36

K

Ca

Sc

Ti

V

Cr

Mn

Fe

Co

Ni

Cu

Zn

Ga

Ge

As

Se

Br

Kr

39.098

40.078

44.955

47.88

50.941

51.996

54.938

55.847

58.933

58.69

63.546

65.39

69.723

72.610

74.921

78.960

79.904

83.80

37

38

39

40

41

42

43

44

45

46

47

48

49

50

51

52

53

54

Rb

Sr

Y

Zr

Nb

Mo

Tc

Ru

Rh

Pd

Ag

Cd

In

Sn

Sb

Te

I

Xe

85.468

87.620

88.906

91.224

92.906

95.940

(97.907)

101.07

102.906

106.42

107.87

112.41

114.82

118.71

121.75

127.60

126.90

131.29

55

56

57

72

73

74

75

76

77

78

79

80

81

82

83

84

85

86

Cs

Ba

La*

Hf

Ta

W

Re

Os

Ir

Pt

Au

Hg

Tl

Pb

Bi

Po

At

Rn

132.91

137.33

138.91

178.49

180.95

183.85

186.21

190.20

192.22

195.08

196.97

200.59

204.38

207.20

208.98

(208.99)

(209.99)

(222.02)

87

88

89

104

105

106

Fr

Ra

Ac**

Unq

Unp

Uns

(223.02)

(226.03)

(227.03)

(261.11)

(262.11)

(262.12)

Atomic number

34

Gas

Se

Liquid

Atomic mass (g mol -1 )

78.96

f Transition Elements
*Lanthanides
(Rare Earths)

**Actinides

hυ
eV

109
1023

58

59

60

61

62

63

64

65

66

67

68

69

70

71

Ce

Pr

Nd

Pm

Sm

Eu

Gd

Tb

Dy

Ho

Er

Tm

Yb

Lu

140.12

140.91

144.24

(144.92)

150.36

151.97

157.25

158.93

162.50

164.94

167.26

168.93

173.04

174.97

90

91

92

93

94

95

96

97

98

99

100

101

102

103

Th

Pa

U

Np

Pu

Am

Cm

Bk

Cf

Es

Fm

Md

No

Lr

232.04

(231.04)

(238.05)

(237.05)

(244.06)

(243.06)

(247.07)

(247.07)

(242.06)

(252.08)

(257.10)

(258.10)

(259.10)

(260.11)

106
1021

103
1018

f
Hz

10-3

1

1012

1015
Visible
400 nm
780 nm
Violet
Red

10-6
109

10-9
106

Radio waves
Microwaves

Infrared

UV
X-Rays
Gamma rays

λ

fm

pm

nm

µm

mm

The electromagnetic spectrum and conventional designations

978

m

km
